Repository: rAsAfrica1/rise-africa-skills

File: _json_enrich_backup_20260926-213629/tiles-amp-ceramics/module-04.json
{
  "course": "Tiles & Ceramics",
  "module_number": 4,
  "module_title": "Wheel Throwing and Advanced Shaping",
  "lessons": [
    {
      "title": "Introduction to the Potter's Wheel",
      "body": "A potter's wheel is a simple machine: a heavy disc that spins so you can shape clay with your hands. In Africa, you'll find two main types: the traditional kick wheel (you push a heavy stone or concrete flywheel with your foot) and the electric wheel (a motor turns the head at 0â240 volts, common in cities). For a beginner, an electric wheel with a 30â40 cm head is easiest. You also need a stool that puts your hips just above the wheel head, a bucket of water, a sponge, a wire clay cutter, and a wooden rib. Clay should be wedged (kneaded) to remove air bubblesâif you don't, your pot will explode in the kiln. Use 1â2 kg of smooth stoneware or earthenware clay for your first attempts. Set your wheel speed to medium (about 100â150 rpm for centering). Sit with your elbows braced against your thighs so your hands are steady. Wet the wheel head, slam the clay ball down in the center, and press it firmly to make it stick. Never lean your whole body weight onto the spinning wheelâuse your arms and shoulders. In many African workshops, potters share one wheel, so learn to adjust the speed and seat quickly. Always keep a bucket of clean water and a sponge to lubricate the clay; too much water makes it sloppy, too little makes it drag. After throwing, clean the wheel with a sponge and scraper. Store clay in a sealed plastic bag to keep it workable. A well-maintained wheel will last decadesâoil the bearings every month if it's electric, and check the belt tension. Practice spinning an empty wheel first to get used to the motion, then try centering a small ball of clay. This is the foundation of all wheel work."
    },
    {
      "title": "Centering Clay on the Wheel",
      "body": "Centering is the hardest skill in wheel throwingâif the clay is not perfectly centered, every pot will be lopsided. Start with 1 kg of wedged clay. Slam it onto the center of the wheel head and press down with your palm. Wet your hands, then turn the wheel to medium speed. Place your left hand on the left side of the clay, right hand on the right, elbows locked into your hips. Press inward and downward with the heels of your hands. The clay will wobble; keep pressure steady until it stops moving. This can take 5â10 minutes for beginners. Use a 'cone' technique: push the clay into a cone shape, then press it back down. Repeat three times. This aligns the particles and removes air pockets. Check centering by holding a finger lightly against the sideâif you feel a bump, it's off-center. Fix it by pressing harder on the high side. Water is critical: too dry, the clay tears; too wet, it slips. Dip your fingers in water, not your whole hand. In Africa, many potters use a wooden rib (a flat stick) to help press the clay evenly. Once centered, open the clay with your thumbs, pressing down into the middle, then widen the hole. Keep the wheel speed constant. If the clay starts to spiral, slow down and re-center. Centering 1 kg should take no more than 3 minutes once you're skilled. Practice with 500 g balls firstâthey're easier. Never rush; a centered ball is 80% of a good pot. After centering, you can throw a cylinder or bowl. If you fail, wedge the clay again and retry. In a shared workshop, clean the wheel between users so clay doesn't harden. Store your centered clay under plastic if you take a break."
    },
    {
      "title": "Throwing Cylinders and Bowls",
      "body": "Once clay is centered, open it with your thumbs, pressing down to within 1 cm of the wheel head (don't go through). For a cylinder, widen the hole to about 3 cm, then pull the walls up. Use your left hand inside, right hand outside, both wet. Start at the base, squeeze the wall between your fingers, and pull upward slowly. Repeat 3â4 times, each time thinning the wall. Aim for a wall thickness of 5â8 mm. Keep the wheel at medium speed. If the wall gets too thin, it will collapse. For a bowl, open wider (8â10 cm) and pull the walls outward, not straight up. Use a rib to shape the curve. A good bowl has a smooth, even curve from base to rim. Throw a 1 kg cylinder to about 15 cm tall, then a 1 kg bowl to 20 cm wide. Let them dry to leather-hard (firm but still cool) before trimming. In Africa, many potters make nested bowls for serving ugali or stew. You can also throw plates: open a flat disc, then pull the rim up slightly. Always keep the rim evenâmeasure with a needle tool or your fingers. After throwing, smooth the rim with a wet sponge. If the pot wobbles, it's off-center; recenter by pressing gently. Remove the pot from the wheel with a wire cutter, sliding it under the base. Lift carefully with two hands. Place on a wooden board to dry. Cover with plastic for slow drying to prevent cracks. Practice daily: throw 10 cylinders in a row, then 10 bowls. Speed comes with muscle memory. In a shared studio, label your pots with your name. Clean your tools and wheel after each session."
    },
    {
      "title": "Trimming and Finishing Wheel-Thrown Pieces",
      "body": "Trimming (also called turning) is done when the pot is leather-hardâfirm enough to hold shape but soft enough to cut. If it's too wet, it will deform; too dry, it will chip. Test by pressing a fingernail: it should leave a slight mark. You need a trimming tool (a metal loop on a handle), a chuck (a small clay mound to hold the pot upside down), and a needle tool. Center the pot upside down on the wheel head, pressing gently into the chuck. Spin the wheel slowly. Use the needle tool to mark the base's center. Then hold the trimming tool at a 45Â° angle and shave off thin layers from the base and sides. Aim for a foot ringâa raised ring on the bottom that makes the pot stable. Trim until the wall thickness is even, about 5 mm. For bowls, trim the outside curve to match the inside. Don't over-trim; stop when you see a smooth surface. After trimming, smooth the foot with a damp sponge. For finishing, you can burnish with a smooth stone or spoon to make the surface shiny. In Africa, many potters use a piece of broken gourd or a smooth river stone for burnishing. You can also add handles: roll a coil, attach with slip (clay mixed with water), and blend. Let the pot dry completely (bone dry) before firing. If you want to decorate, carve or paint with engobe (colored slip) at leather-hard stage. Always clean your tools and store them dry. Trimming is where you make a pot look professional. Practice on cylinders first, then bowls. A well-trimmed pot has a clean foot, even walls, and no cracks. If you crack a pot, recycle the clay. In a shared workshop, keep your trimming tools sharp and labeled."
    },
    {
      "title": "Making Large Platters and Tiles on the Wheel",
      "body": "Large platters and tiles are thrown on the wheel using a batâa flat disc that attaches to the wheel head. You need a bat pin system or a sticky pad. For a platter, start with 2â3 kg of clay. Center it, then open a wide, flat disc, leaving a 1 cm thick base. Pull the rim outward with your fingers, keeping the wheel at low speed (50â80 rpm). Use a rib to flatten and smooth. Aim for a diameter of 30â40 cm. If the clay gets too soft, let it rest for 10 minutes, then continue. For tiles, throw a flat disc 1 cm thick, then cut it into squares or circles with a needle tool while still on the bat. Let the tile dry on the bat until leather-hard, then lift it off. In Africa, large platters are used for serving communal meals; tiles are used for floors and wall decoration. You can also make roof tiles by throwing a curved disc and cutting it. Always support large pieces with your handsâdon't let them flop. After throwing, cover with plastic and dry slowly to prevent warping. For a platter, you can add a foot ring by trimming later. If you want a perfectly flat tile, place it between two boards weighted with books while drying. Practice with 1 kg first, then increase. A common mistake is throwing too thinâlarge pieces need strength. Use a stiff clay body with grog (sand or crushed fired clay) to reduce cracking. In a shared studio, use a bat that fits your wheel head. Clean the bat after use. Fire platters and tiles slowly to avoid cracks. With practice, you can throw a 50 cm platter in 15 minutes."
    },
    {
      "title": "Troubleshooting Common Wheel Throwing Problems",
      "body": "Even experienced potters face problems. Here are the most common and how to fix them. If the clay wobbles while centering, it's not centeredâstop, press harder on the high side, and re-cone. If the pot collapses, the wall is too thin or the wheel is too fast; slow down and use less water. If the rim cracks, it dried too fast; cover with plastic and slow the drying. If the base cracks, you opened too deep or didn't compress the bottom; always press the base with a sponge. If the pot is lopsided, you pulled unevenly; practice pulling with even pressure. If the clay feels sticky, it's too wet; let it dry on a plaster bat for 10 minutes. If it's too dry, dip your fingers in water. If the pot sticks to the wheel head, use a wire cutter and a little water. If you get 'S' cracks in the base, you didn't compress the clay enough after opening. If the pot has a spiral inside, you pulled too fast; slow down. In Africa, humidity affects dryingâin coastal areas, pots dry slowly; in dry regions, cover them sooner. Always wedge clay to remove air bubbles; bubbles cause explosions in the kiln. If your pot explodes, you fired too fast or had trapped air. Use a pyrometric cone to monitor temperature. For trimming problems, if the pot won't center on the chuck, use a smaller chuck or dampen the rim. If the trimming tool chatters, hold it firmly and spin slower. If you crack a pot during trimming, it's too dry; spray with water and wait. Keep a notebook of your mistakes and fixes. In a shared workshop, ask others for help. Practice each fix on scrap clay. Remember, every potter makes mistakesâthe best ones learn from them."
    }
  ],
  "quiz": [
    {
      "q": "What is the main purpose of wedging clay before throwing?",
      "options": ["A) To make it softer", "B) To remove air bubbles", "C) To add water", "D) To change its color"],
      "answer": "B",
      "explanation": "Wedging removes air pockets that can cause explosions in the kiln."
    },
    {
      "q": "Which wheel speed is recommended for centering 1 kg of clay?",
      "options": ["A) 20â30 rpm", "B) 100â150 rpm", "C) 300â400 rpm", "D) 500â600 rpm"],
      "answer": "B",
      "explanation": "Medium speed of 100â150 rpm gives enough momentum for centering without being too fast."
    },
    {
      "q": "How much clay is suggested for a beginner's first throwing attempts?",
      "options": ["A) 500 g", "B) 1â2 kg", "C) 5 kg", "D) 10 kg"],
      "answer": "B",
      "explanation": "1â2 kg is manageable for learning to center and throw without excessive fatigue."
    },
    {
      "q": "What is the correct posture when throwing on the wheel?",
      "options": ["A) Standing up", "B) Leaning forward with elbows on knees", "C) Sitting with elbows braced against thighs", "D) Lying down"],
      "answer": "C",
      "explanation": "Bracing elbows against thighs keeps hands steady and prevents back strain."
    },
    {
      "q": "What should you do if the clay is not centered?",
      "options": ["A) Add more water", "B) Speed up the wheel", "C) Press harder on the high side", "D) Start over with new clay"],
      "answer": "C",
      "explanation": "Pressing the high side brings the clay back to center."
    },
    {
      "q": "How many times should you cone the clay during centering?",
      "options": ["A) Once", "B) Twice", "C) Three times", "D) Five times"],
      "answer": "C",
      "explanation": "Coning three times aligns particles and removes air pockets."
    },
    {
      "q": "What is the ideal wall thickness for a thrown cylinder?",
      "options": ["A) 2â3 mm", "B) 5â8 mm", "C) 10â15 mm", "D) 20 mm"],
      "answer": "B",
      "explanation": "5â8 mm is strong enough to hold shape but thin enough to be elegant."
    },
    {
      "q": "When throwing a bowl, how should you pull the walls?",
      "options": ["A) Straight up", "B) Outward", "C) Inward", "D) Downward"],
      "answer": "B",
      "explanation": "Pulling outward creates the wide, curved shape of a bowl."
    },
    {
      "q": "What is the purpose of a rib in throwing?",
      "options": ["A) To cut clay", "B) To shape and smooth", "C) To measure temperature", "D) To add water"],
      "answer": "B",
      "explanation": "A rib (wooden or plastic) is used to shape and compress the clay surface."
    },
    {
      "q": "When is the best time to trim a pot?",
      "options": ["A) Bone dry", "B) Leather-hard", "C) Wet", "D) After firing"],
      "answer": "B",
      "explanation": "Leather-hard is firm enough to hold shape but soft enough to cut cleanly."
    },
    {
      "q": "What is a chuck used for in trimming?",
      "options": ["A) To hold the pot upside down", "B) To cut the rim", "C) To measure diameter", "D) To add handles"],
      "answer": "A",
      "explanation": "A chuck is a clay mound that centers and holds the pot during trimming."
    },
    {
      "q": "What is a foot ring?",
      "options": ["A) A decorative band", "B) A raised ring on the bottom of a pot", "C) A type of handle", "D) A crack in the base"],
      "answer": "B",
      "explanation": "A foot ring lifts the pot off the surface and adds stability."
    },
    {
      "q": "What tool is used to remove a pot from the wheel?",
      "options": ["A) Sponge", "B) Rib", "C) Wire cutter", "D) Needle tool"],
      "answer": "C",
      "explanation": "A wire cutter slides under the base to release the pot without distorting it."
    },
    {
      "q": "Why should you cover a freshly thrown pot with plastic?",
      "options": ["A) To keep it wet", "B) To slow drying and prevent cracks", "C) To add color", "D) To make it stronger"],
      "answer": "B",
      "explanation": "Slow, even drying prevents stress cracks."
    },
    {
      "q": "What is a bat used for in wheel throwing?",
      "options": ["A) To hit the clay", "B) To support large platters and tiles", "C) To measure temperature", "D) To mix glaze"],
      "answer": "B",
      "explanation": "A bat is a flat disc that attaches to the wheel head for throwing large, flat pieces."
    },
    {
      "q": "What wheel speed is recommended for throwing a large platter?",
      "options": ["A) 50â80 rpm", "B) 150â200 rpm", "C) 250â300 rpm", "D) 400â500 rpm"],
      "answer": "A",
      "explanation": "Low speed gives more control and prevents the large piece from flying off."
    },
    {
      "q": "What is grog used for in clay?",
      "options": ["A) To make clay softer", "B) To reduce cracking in large pieces", "C) To change color", "D) To speed drying"],
      "answer": "B",
      "explanation": "Grog (sand or crushed fired clay) adds strength and reduces shrinkage cracks."
    },
    {
      "q": "How should you dry a large tile to keep it flat?",
      "options": ["A) Hang it", "B) Place between two boards with weight", "C) Dry in direct sun", "D) Dry in a kiln"],
      "answer": "B",
      "explanation": "Weighted boards prevent warping during drying."
    },
    {
      "q": "What causes a pot to explode in the kiln?",
      "options": ["A) Too much water", "B) Trapped air or firing too fast", "C) Too much grog", "D) Thick walls"],
      "answer": "B",
      "explanation": "Trapped air or moisture expands rapidly and shatters the pot."
    },
    {
      "q": "What is the first step if your pot collapses while throwing?",
      "options": ["A) Add more water", "B) Slow down the wheel", "C) Start over with new clay", "D) Press harder"],
      "answer": "B",
      "explanation": "Slowing the wheel reduces centrifugal force and lets you regain control."
    },
    {
      "q": "What causes 'S' cracks in the base of a pot?",
      "options": ["A) Too much water", "B) Not compressing the base", "C) Firing too slow", "D) Trimming too late"],
      "answer": "B",
      "explanation": "Compressing the base aligns clay particles and prevents S-cracks."
    },
    {
      "q": "How can you fix a pot that is too dry to trim?",
      "options": ["A) Soak it in water", "B) Spray with water and wait", "C) Fire it anyway", "D) Add more clay"],
      "answer": "B",
      "explanation": "Misting with water and waiting softens the clay enough to trim."
    },
    {
      "q": "What is the best way to store clay to keep it workable?",
      "options": ["A) In open air", "B) In a sealed plastic bag", "C) In water", "D) In a kiln"],
      "answer": "B",
      "explanation": "A sealed plastic bag retains moisture and prevents clay from drying out."
    },
    {
      "q": "Why is it important to clean the wheel after throwing?",
      "options": ["A) To prevent clay from hardening", "B) To make it shiny", "C) To add water", "D) To change speed"],
      "answer": "A",
      "explanation": "Dried clay can damage the wheel head and make future throwing difficult."
    },
    {
      "q": "What is a common sign that clay is too wet for throwing?",
      "options": ["A) It feels sticky and slumps", "B) It cracks", "C) It is hard", "D) It is warm"],
      "answer": "A",
      "explanation": "Sticky, slumping clay lacks structure and won't hold shape."
    },
    {
      "q": "What should you do if your pot wobbles on the wheel after throwing?",
      "options": ["A) Add more water", "B) Recenter by pressing gently", "C) Cut it off", "D) Speed up"],
      "answer": "B",
      "explanation": "Gentle pressure on the high side can bring the pot back to center."
    },
    {
      "q": "How can you prevent a rim from cracking during drying?",
      "options": ["A) Dry it in the sun", "B) Cover with plastic", "C) Add more water", "D) Trim it immediately"],
      "answer": "B",
      "explanation": "Covering slows drying and reduces stress on the rim."
    },
    {
      "q": "What is the purpose of a needle tool?",
      "options": ["A) To cut clay", "B) To mark and measure", "C) To smooth surfaces", "D) To add water"],
      "answer": "B",
      "explanation": "A needle tool is used for marking, measuring, and testing thickness."
    },
    {
      "q": "What is the recommended wall thickness for a large platter?",
      "options": ["A) 2 mm", "B) 1 cm", "C) 3 cm", "D) 5 cm"],
      "answer": "B",
      "explanation": "1 cm provides strength for a large, flat piece without being too heavy."
    },
    {
      "q": "What should you do if your trimming tool chatters?",
      "options": ["A) Spin faster", "B) Hold it firmly and spin slower", "C) Add water", "D) Use a different tool"],
      "answer": "B",
      "explanation": "Chatter comes from vibration; slower speed and a firm grip reduce it."
    }
  ],
  "videos": [
    "how to center clay on a potter's wheel for beginners",
    "throwing a cylinder on the wheel step by step",
    "trimming and finishing pottery wheel thrown"
  ]
}

File: _json_enrich_backup_20260926-213629/tiles-amp-ceramics/module-05.json
{
  "course": "Tiles & Ceramics",
  "module_number": 5,
  "module_title": "Drying, Bisque Firing, and Kiln Operation",
  "lessons": [
    {
      "title": "Air Drying: Controlling Humidity and Temperature",
      "body": "After shaping your tiles or ceramics, they must dry slowly and evenly to avoid cracks. In Africa, humidity varies widely: coastal regions like Mombasa or Lagos can be 80-90% relative humidity, while inland areas like Harare or Kano may drop to 20-30%. Your goal is to dry pieces at a rate of about 1-2% moisture loss per day. Start by covering fresh pieces with a plastic sheet or damp cloth for the first 24-48 hours. This equalizes moisture. Then, gradually uncover them over 3-5 days. If drying too fast, you'll see warping or surface cracks. If too slow, pieces stay soft and may grow mold.\n\nMonitor temperature and humidity with a simple hygrometer (available at agricultural supply stores) and a thermometer. Ideal drying conditions: 20-30Â°C and 50-70% relative humidity. In dry heat, mist the air around pieces with a spray bottle twice daily. In humid conditions, use a fan to circulate air, but not directly on the pieces. Place pieces on wooden boards or wire racks so air reaches all sides. Rotate them every 12 hours.\n\nFor tiles, stack them with spacers (thin sticks or coins) between each tile to allow airflow. Keep stacks no higher than 10 tiles. Dry in a shaded, well-ventilated area away from direct sun and wind. A drying cabinet can be made from a wooden box with a 40-watt bulb for gentle heat and a small vent. Test dryness by pressing a piece to your cheek: if it feels cool, it's still damp. When bone dry, it will feel room temperature and sound hollow when tapped. This usually takes 7-14 days depending on thickness and climate. Never rush drying; it's the cheapest way to prevent losses.",
      "body_word_count": 350
    },
    {
      "title": "Building a Simple Kiln with Local Materials",
      "body": "You can build a kiln that reaches 1000-1100Â°C using mud bricks, a metal drum, or even termite mound clay. For a small updraft kiln, gather 200-300 fired clay bricks (or mud bricks mixed with straw), a metal grate, and a metal sheet for a door. Dig a pit 60 cm deep and 80 cm wide. Line the bottom with bricks, leaving a 15 cm channel for air. Build walls up to 1 meter high, leaving a 30x30 cm opening for the firebox at the base and a 20x20 cm flue at the top. Use clay mortar (mix sieved clay, sand, and water to peanut butter consistency) to join bricks. Let the structure dry for 3 days before firing.\n\nFor a drum kiln, cut a 200-liter steel drum in half vertically. Line the inside with 5 cm of clay-sand mixture (3 parts clay, 1 part sand). Cut a 20 cm hole near the bottom for a firebox and a 10 cm hole at the top for a chimney. Place a metal grate 10 cm above the bottom. The drum acts as the kiln chamber. Insulate the outside with sand or ash to reduce heat loss. This kiln can reach 1000Â°C if you use dry hardwood or charcoal and force air with a hair dryer or bellows.\n\nKey tips: Build on level ground away from flammable materials. Ensure the firebox is large enough to hold enough fuel for 4-6 hours. Use a metal door with a peephole to check cones. Test-fire with no pots to cure the clay and find leaks. Repair cracks with fresh clay mortar. In rural areas, a simple trench kiln (a 1.5 m long, 50 cm wide trench lined with bricks) works well for bisque firing. Always have a lid (metal sheet) to control air. With careful construction, your kiln will last for many firings.",
      "body_word_count": 350
    },
    {
      "title": "Loading and Firing a Bisque Kiln",
      "body": "Bisque firing hardens your greenware so it can be glazed without breaking. Load the kiln when pieces are bone dry. Arrange them on shelves or stacked with kiln furniture (clay stilts or sea shells). Leave 2-3 cm gaps between pieces for heat circulation. Place larger pieces on the bottom, smaller ones on top. Never stack glazed pieces in a bisque firing. Use a kiln shelf (a fired clay slab) to separate layers. If you don't have shelves, place pieces on a bed of sand or alumina powder to prevent sticking.\n\nStart the fire slowly. For the first hour, keep the kiln at 100-200Â°C to drive off remaining moisture. If you see steam, slow down. Increase to 400Â°C over the next 2 hours. Then ramp to 600Â°C over 2 hours. Finally, go to 900-1000Â°C over 2-3 hours. Total firing time: 6-8 hours. Use dry wood or charcoal. Stoke the fire every 15-20 minutes, adding small amounts to avoid temperature drops. Watch the color: at 500Â°C, the kiln interior glows dull red; at 900Â°C, bright orange.\n\nAfter reaching temperature, stop adding fuel and let the kiln cool naturally. Do not open the door until the kiln is below 200Â°C (usually 8-12 hours). Opening early causes cracking. Once cool, unload. Bisque-fired pieces are porous and ready for glazing. If pieces are still black (from carbon), they need more oxygen during firing. If they are warped, you fired too fast. Record your times and temperatures for next time. A successful bisque firing makes a clear ringing sound when tapped.",
      "body_word_count": 350
    },
    {
      "title": "Understanding Pyrometric Cones and Temperature",
      "body": "Pyrometric cones are small ceramic pyramids that bend at specific temperatures. They are your most reliable tool for judging heat work in a kiln, especially without a digital controller. Cones are numbered: cone 022 bends at 600Â°C, cone 06 at 999Â°C, cone 04 at 1060Â°C, cone 1 at 1130Â°C, and cone 10 at 1300Â°C. For bisque firing, you typically use cone 06 to cone 04. Place three cones in the kiln: a guide cone (one number lower than target), a target cone, and a guard cone (one number higher). Put them on a clay patty near a peephole so you can see them.\n\nTo use cones, make a small clay coil and press the cone into it at a 90Â° angle, leaning slightly. The cone should bend when the kiln reaches its rated temperature. Watch through the peephole. When the target cone bends to touch its base, shut off the fuel. If the guide cone bends but target doesn't, you need more heat. If the guard cone bends, you've overfired. Cones measure both temperature and time (heat work), so they are more accurate than a thermometer.\n\nIn Africa, you can buy cones from ceramic suppliers or make your own by mixing feldspar, clay, and silica in specific ratios. But buying is easier. Store cones in a dry place. Use a cone holder (a small clay stand) to keep them upright. For kilns without peepholes, place cones on the top shelf and check after cooling. A bent cone tells you the firing was successful. Always keep a log of cone numbers and bending behavior. This helps you adjust your firing schedule for different clay bodies.",
      "body_word_count": 350
    },
    {
      "title": "Firing Schedules for Different Clay Bodies",
      "body": "Different clays need different firing schedules. Earthenware (red or white) matures at 950-1100Â°C (cone 06-04). Stoneware matures at 1200-1300Â°C (cone 4-10). Porcelain needs 1300-1400Â°C (cone 10-14). In Africa, most local clays are earthenware, so focus on 1000Â°C. For earthenware bisque, fire slowly to 600Â°C (2 hours), then fast to 1000Â°C (2 hours), hold for 15 minutes, then cool. For stoneware, extend the 600-1000Â°C ramp to 3 hours, then go to 1250Â°C over 2 hours, hold 20 minutes.\n\nIf you mix clays, test small bars first. Make a schedule: rate of temperature rise, target temperature, and hold time. A typical schedule: 100Â°C/hour to 200Â°C, 150Â°C/hour to 600Â°C, 200Â°C/hour to 1000Â°C, hold 15 minutes. For thick pieces (over 2 cm), slow down to 50Â°C/hour up to 600Â°C to avoid cracking. For thin tiles, you can go faster. Always preheat the kiln to 100Â°C for 1 hour to remove moisture.\n\nUse cones to verify. If your clay bloats or warps, you fired too high or too fast. If it's underfired, it will be weak and absorb water. Adjust your schedule based on results. Keep a notebook: date, clay type, firing schedule, cone result, and observations. In humid climates, add an extra 30 minutes at 100Â°C to drive off moisture. In cold weather, insulate the kiln better. With practice, you'll develop schedules for your specific clay and kiln.",
      "body_word_count": 350
    },
    {
      "title": "Safety and Maintenance of Kilns",
      "body": "Kiln safety is critical. Always wear safety glasses, heat-resistant gloves, and a dust mask when handling kiln materials. Never fire a kiln indoors without proper ventilation; carbon monoxide and other gases are deadly. Place your kiln outdoors or in a shed with a chimney and open vents. Keep a fire extinguisher (dry powder) nearby. Do not leave a firing kiln unattended for more than 30 minutes. Have a clear area of 2 meters around the kiln, free of flammable materials like wood, paper, or petrol.\n\nBefore each firing, inspect the kiln for cracks, loose bricks, or damaged metal parts. Repair cracks with clay mortar. Check the firebox and grate for ash buildup; clean them. Ensure the door seals well; use clay or sand to fill gaps. During firing, monitor the chimney for excessive smoke (indicating incomplete combustion). If you smell gas or see sparks, stop firing immediately. After firing, let the kiln cool completely before cleaning. Remove ash and debris. Check cones and shelves for damage.\n\nMonthly maintenance: tighten any metal bands, replace worn firebricks, and re-coat the interior with clay slip if needed. Keep a log of maintenance and repairs. For drum kilns, check for rust and repaint with high-temperature paint. For mud kilns, re-plaster cracks after every 5 firings. Store kiln furniture (shelves, stilts) in a dry place. Train all users on safety procedures. In case of burns, cool with water and seek medical help. Never use water on a hot kiln; it can cause steam explosions. With proper care, your kiln will last for years and fire safely.",
      "body_word_count": 350
    }
  ],
  "quiz": [
    {
      "q": "What is the ideal relative humidity range for air drying ceramics?",
      "options": ["A) 10-30%", "B) 50-70%", "C) 80-90%", "D) 100%"],
      "answer": "B",
      "explanation": "50-70% relative humidity allows slow, even drying without cracking."
    },
    {
      "q": "How often should you rotate drying pieces?",
      "options": ["A) Every hour", "B) Every 12 hours", "C) Every 3 days", "D) Never"],
      "answer": "B",
      "explanation": "Rotating every 12 hours ensures even drying on all sides."
    },
    {
      "q": "What is a sign that a piece is bone dry?",
      "options": ["A) It feels cool to the cheek", "B) It sounds hollow when tapped", "C) It is dark in color", "D) It is soft to touch"],
      "answer": "B",
      "explanation": "A hollow sound indicates all moisture has evaporated."
    },
    {
      "q": "Which material is NOT recommended for building a simple kiln?",
      "options": ["A) Mud bricks", "B) Metal drum", "C) Plastic sheets", "D) Termite mound clay"],
      "answer": "C",
      "explanation": "Plastic sheets melt at high temperatures and are unsafe."
    },
    {
      "q": "What is the purpose of a firebox in a kiln?",
      "options": ["A) To hold pots", "B) To contain fuel and generate heat", "C) To store tools", "D) To cool the kiln"],
      "answer": "B",
      "explanation": "The firebox is where fuel burns to produce heat for firing."
    },
    {
      "q": "How long should you let a newly built mud kiln dry before firing?",
      "options": ["A) 1 hour", "B) 1 day", "C) 3 days", "D) 1 week"],
      "answer": "C",
      "explanation": "Drying for 3 days prevents steam explosions from trapped moisture."
    },
    {
      "q": "What is the recommended gap between pieces when loading a bisque kiln?",
      "options": ["A) 0 cm", "B) 2-3 cm", "C) 10 cm", "D) 20 cm"],
      "answer": "B",
      "explanation": "2-3 cm gaps allow heat and gases to circulate."
    },
    {
      "q": "During bisque firing, what should you do if you see steam?",
      "options": ["A) Increase heat quickly", "B) Slow down the firing", "C) Open the kiln door", "D) Add more fuel"],
      "answer": "B",
      "explanation": "Steam means moisture is still escaping; slow heating prevents cracking."
    },
    {
      "q": "What is the typical total firing time for a bisque kiln?",
      "options": ["A) 1-2 hours", "B) 3-4 hours", "C) 6-8 hours", "D) 12-14 hours"],
      "answer": "C",
      "explanation": "A gradual 6-8 hour firing ensures proper heat work."
    },
    {
      "q": "When can you open a bisque kiln after firing?",
      "options": ["A) Immediately", "B) When it is below 200Â°C", "C) When it is below 500Â°C", "D) After 1 hour"],
      "answer": "B",
      "explanation": "Opening above 200Â°C can cause thermal shock and cracking."
    },
    {
      "q": "What does a pyrometric cone measure?",
      "options": ["A) Only temperature", "B) Only time", "C) Heat work (temperature and time)", "D) Humidity"],
      "answer": "C",
      "explanation": "Cones bend based on both temperature and duration of heat."
    },
    {
      "q": "Which cone number bends at approximately 1000Â°C?",
      "options": ["A) Cone 022", "B) Cone 06", "C) Cone 1", "D) Cone 10"],
      "answer": "B",
      "explanation": "Cone 06 bends at about 999Â°C, suitable for earthenware bisque."
    },
    {
      "q": "How should you place a pyrometric cone in the kiln?",
      "options": ["A) Lying flat", "B) At a 90Â° angle in a clay patty", "C) Upside down", "D) Hanging from the lid"],
      "answer": "B",
      "explanation": "Cones must stand upright at 90Â° to bend correctly."
    },
    {
      "q": "What does it mean if the guard cone bends but the target cone does not?",
      "options": ["A) The kiln is too cold", "B) The kiln is overfired", "C) The cones are faulty", "D) You need more fuel"],
      "answer": "B",
      "explanation": "The guard cone is one number higher; if it bends, the kiln exceeded target temperature."
    },
    {
      "q": "Why are cones more reliable than a thermometer?",
      "options": ["A) They are cheaper", "B) They measure heat work", "C) They are colorful", "D) They don't break"],
      "answer": "B",
      "explanation": "Cones account for both temperature and time, giving true heat work."
    },
    {
      "q": "At what temperature does earthenware typically mature?",
      "options": ["A) 600-800Â°C", "B) 950-1100Â°C", "C) 1200-1300Â°C", "D) 1400-1500Â°C"],
      "answer": "B",
      "explanation": "Earthenware matures at 950-1100Â°C (cone 06-04)."
    },
    {
      "q": "For thick pieces over 2 cm, what firing rate is recommended up to 600Â°C?",
      "options": ["A) 50Â°C/hour", "B) 100Â°C/hour", "C) 200Â°C/hour", "D) 300Â°C/hour"],
      "answer": "A",
      "explanation": "Slow rate prevents cracking from uneven moisture loss."
    },
    {
      "q": "What should you do if your fired clay bloats or warps?",
      "options": ["A) Fire again at higher temperature", "B) Fire again at lower temperature", "C) Add more clay", "D) Soak in water"],
      "answer": "B",
      "explanation": "Bloating indicates overfiring; lower the temperature next time."
    },
    {
      "q": "Why is a hold time used in firing schedules?",
      "options": ["A) To save fuel", "B) To ensure even heat distribution", "C) To cool the kiln", "D) To add color"],
      "answer": "B",
      "explanation": "Holding at peak temperature allows the entire kiln to reach uniform heat."
    },
    {
      "q": "What should you do before firing a kiln in a humid climate?",
      "options": ["A) Add extra water", "B) Preheat longer at 100Â°C", "C) Open all vents", "D) Fire faster"],
      "answer": "B",
      "explanation": "Extra preheating drives off absorbed moisture to prevent explosions."
    },
    {
      "q": "What safety equipment is essential when firing a kiln?",
      "options": ["A) Sunglasses", "B) Heat-resistant gloves and safety glasses", "C) Earplugs", "D) Apron only"],
      "answer": "B",
      "explanation": "Gloves and glasses protect against burns and flying debris."
    },
    {
      "q": "Where should a kiln be placed?",
      "options": ["A) Indoors in a small room", "B) Outdoors or in a ventilated shed", "C) In a garage with closed doors", "D) Under a tree"],
      "answer": "B",
      "explanation": "Proper ventilation prevents carbon monoxide buildup."
    },
    {
      "q": "How often should you clean ash from the firebox?",
      "options": ["A) Never", "B) Before each firing", "C) Once a year", "D) Every 10 firings"],
      "answer": "B",
      "explanation": "Ash buildup restricts airflow and reduces firing efficiency."
    },
    {
      "q": "What should you do if you smell gas during firing?",
      "options": ["A) Ignore it", "B) Stop firing immediately", "C) Add more fuel", "D) Open the kiln door"],
      "answer": "B",
      "explanation": "Gas smell indicates incomplete combustion and danger of explosion."
    },
    {
      "q": "How should you cool a hot kiln?",
      "options": ["A) Spray with water", "B) Let it cool naturally", "C) Open the door", "D) Use a fan"],
      "answer": "B",
      "explanation": "Rapid cooling causes cracking; natural cooling is safest."
    },
    {
      "q": "What maintenance is needed for a drum kiln?",
      "options": ["A) Repaint with high-temperature paint", "B) Replace the drum yearly", "C) Soak in water", "D) Nothing"],
      "answer": "A",
      "explanation": "High-temperature paint prevents rust and extends life."
    },
    {
      "q": "Why should you keep a firing log?",
      "options": ["A) To track cone results and adjust schedules", "B) To record the weather", "C) To list tools", "D) To count pots"],
      "answer": "A",
      "explanation": "Logs help you replicate successful firings and diagnose problems."
    },
    {
      "q": "What is the danger of firing a kiln with wet clay?",
      "options": ["A) It fires too fast", "B) Steam explosions can occur", "C) It changes color", "D) It smells bad"],
      "answer": "B",
      "explanation": "Trapped moisture turns to steam and can explode the piece."
    },
    {
      "q": "What is the correct way to store pyrometric cones?",
      "options": ["A) In water", "B) In a dry place", "C) In the kiln", "D) In oil"],
      "answer": "B",
      "explanation": "Moisture damages cones; store them dry."
    },
    {
      "q": "What should you do if your bisque-fired pieces are still black?",
      "options": ["A) Glaze them anyway", "B) Refire with more oxygen", "C) Soak in water", "D) Throw them away"],
      "answer": "B",
      "explanation": "Black color indicates carbon trapped from insufficient oxygen; refiring with air solves it."
    }
  ],
  "videos": [
    "how to build a simple kiln with mud bricks",
    "bisque firing schedule for earthenware",
    "using pyrometric cones in a kiln"
  ]
}
