Repository: rAsAfrica1/rise-africa-skills

File: _videos_backup_1790534264214/aluminium-welding-fundamentals/module-08.json
{
  "course": "Aluminium Welding Fundamentals",
  "module_number": 8,
  "module_title": "Welding Thin Aluminium",
  "lessons": [
    {
      "title": "Why Thin Aluminium Is Hard",
      "body": "Thin aluminium, usually 1mm to 3mm thick, is tricky to weld because it conducts heat away very quickly and has a low melting point. Unlike steel, aluminium doesn't glow red when it gets hot, so you can't see when it's about to melt. By the time you notice, you've already burned a hole. Also, aluminium forms a tough oxide layer that melts at about 2072Â°C, while the metal underneath melts at around 660Â°C. This oxide layer must be removed or broken up during welding, or you'll get poor fusion and porosity.\n\nIn Africa, thin aluminium is common in roofing sheets, cooking pots, window frames, and repair work on vehicles and boats. Many workshops use basic AC stick welders or small MIG units without pulse. The challenge is that these machines often have limited heat control, making it easy to blow through thin sections. You need to be patient and use techniques that manage heat input carefully.\n\nAnother issue is that aluminium expands and contracts a lot when heated. This can cause warping and distortion, especially on long seams. Thin material is even more prone because it has less stiffness. You'll often see the metal buckle as you weld. To avoid this, you need to use tack welds, clamps, and sometimes chill blocks to hold the shape and pull heat away.\n\nFinally, thin aluminium is often dirty or oxidised, especially if it's been outside. Dirt, oil, and moisture can cause porosity and weak welds. Proper cleaning with a stainless steel brush and acetone is critical. In many African settings, clean conditions are hard to maintain, so you must take extra care to prepare the metal just before welding.\n\nAll these factors mean that welding thin aluminium requires a different approach: lower heat, faster travel, and good preparation. This module will teach you how to set up your machine, control your travel speed, use backing bars, and test your work so you can make strong, leak-free welds on thin material."
    },
    {
      "title": "Machine Setup for Thin Material",
      "body": "Setting up your welder correctly is half the battle when welding thin aluminium. If you're using MIG, you need a spool gun or a Teflon liner because aluminium wire is soft and will birdnest in a standard liner. For thin material, use a 0.8mm or 1.0mm aluminium wire. Set your voltage and wire speed according to the thickness. As a starting point, for 1.5mm aluminium, try 16-18 volts and wire speed around 3-4 meters per minute. But every machine is different, so practice on scrap.\n\nIf you're using TIG, you need AC current and a tungsten electrode. For thin aluminium, use a 1.6mm or 2.4mm tungsten, preferably lanthanated (gold) or ceriated (grey). Sharpen it to a point, but for AC, a slightly blunted tip works better. Set your amperage low: for 1.5mm, start at 40-60 amps. Use a foot pedal if you have one, so you can control heat instantly. If not, set your machine to the lowest stable amperage.\n\nFor stick welding (SMAW), it's very difficult on thin aluminium because electrodes are designed for thicker material. If you must, use a 2.5mm aluminium electrode and keep your arc very short. But I recommend MIG or TIG for thin work.\n\nGas flow is critical. Use pure argon for both MIG and TIG. Set flow rate to 10-15 litres per minute. Too little and you get porosity; too much and you get turbulence that draws in air. Check for leaks in your gas lines.\n\nIn Africa, power supply can be unstable. Use a voltage stabiliser or generator with clean output. Fluctuating voltage will ruin your welds. Also, keep your machine clean and dry; dust and humidity damage electronics. Before welding, always run a test bead on scrap of the same thickness to dial in your settings. Remember, thin aluminium needs lower heat and faster travel than thick material, so start conservative and adjust."
    },
    {
      "title": "Travel Speed and Heat Input",
      "body": "Travel speed is your main tool for controlling heat input when welding thin aluminium. If you move too slowly, heat builds up and you burn through. If you move too fast, you don't get enough penetration and the weld sits on top. The sweet spot is a steady, consistent speed that melts the edges without melting through. For 1.5mm aluminium, a good starting speed is about 20-30 cm per minute with MIG, and slightly slower with TIG. But you must adjust based on what you see.\n\nWatch the weld pool. It should be small, about 3-5mm wide, and shiny. If it gets too wide or starts to sink, you're too slow. Speed up or reduce amperage. If the pool looks like it's not wetting in, you're too fast. Slow down slightly. With TIG, you can also use the foot pedal to back off heat as you go. With MIG, you can't change heat on the fly easily, so you rely on travel speed and technique.\n\nAnother trick is to use a backstep technique: weld short segments, then skip ahead and weld back towards the previous bead. This lets each segment cool before you weld next to it. It's very effective on thin material. Also, use a stitching motion: move forward, pause, move forward. This gives the metal a moment to cool.\n\nHeat input is also affected by your arc length. Keep your arc short, especially with MIG. A long arc spreads heat and causes more distortion. For TIG, keep the tungsten close to the work, about 2-3mm. And don't linger in one spot. Keep moving.\n\nIn hot African climates, the ambient temperature is already high, so the metal starts warm. That means you have even less margin before burn-through. Work in the shade if possible, and let the metal cool between passes. If you're welding a long seam, clamp a heat sink like a piece of copper or aluminium block next to the weld to draw heat away. Practice on scrap until you can maintain a consistent speed without burning through."
    },
    {
      "title": "Backing Bars and Chill Blocks",
      "body": "Backing bars and chill blocks are simple but powerful tools for welding thin aluminium. A backing bar is a piece of metal you place behind the joint to support the molten pool and pull heat away. Chill blocks are similar but are usually clamped alongside the weld to absorb heat. Both help prevent burn-through and distortion. For thin aluminium, you can use copper, brass, or even thick aluminium as backing. Copper is best because it conducts heat away very fast, but it's expensive. In many African workshops, you can find scrap copper busbar or thick aluminium plate.\n\nTo use a backing bar, clean it and clamp it tightly behind the joint. The weld will fuse to the aluminium but not to the copper or steel backing, so you can remove it afterwards. If you're using aluminium backing, it might fuse to the workpiece, so coat it with a little chalk or use a release agent. For butt welds, a backing bar with a groove can help shape the back bead. For lap welds, a flat bar works fine.\n\nChill blocks are placed on the top surface, alongside the weld, to absorb heat. You can clamp them on both sides of the seam. They act as heat sinks, reducing the chance of burn-through and warping. Use them especially on long seams or when welding near edges. You can also use wet rags or compressed air to cool the weld between passes, but be careful not to quench too fast, as it can cause cracking.\n\nIn Africa, where thin aluminium is often used for roofing and repairs, backing bars are essential when welding overhead or vertical. They hold the molten metal in place. You can make your own backing bars from scrap metal. Just make sure they are clean and flat. Always clamp them securely so they don't move. After welding, remove the backing and clean any residue. With practice, you'll find that backing bars and chill blocks let you weld thinner material than you thought possible."
    },
    {
      "title": "Avoiding Burn-Through",
      "body": "Burn-through is the most common problem when welding thin aluminium. It happens when the heat input is too high for the thickness, and the molten pool collapses, leaving a hole. To avoid it, you need to control heat at every step. First, make sure your material is clean. Dirt and oxide force you to use more heat to get fusion, increasing burn-through risk. Clean with a stainless steel brush and acetone right before welding.\n\nSecond, set your machine correctly. Use the lowest amperage that gives you a good weld. For 1mm aluminium, TIG amperage might be 30-50 amps; for MIG, voltage around 14-16 volts. Always test on scrap. If you're using a foot pedal, keep your heat low and only increase when needed. With MIG, you can't adjust heat on the fly, so you rely on travel speed and technique.\n\nThird, use a fast travel speed. Move steadily and don't pause too long in one spot. If you see the pool getting too hot, speed up. With TIG, you can also add filler rod more frequently to cool the pool. The filler rod absorbs heat as it melts. For MIG, use a push technique (pushing the gun away from the weld) rather than drag, as it gives better visibility and control.\n\nFourth, use backing bars and chill blocks as described in the previous lesson. They are your best defence against burn-through. Also, consider using a pulse function if your machine has it. Pulse welding alternates high and low current, giving the pool time to cool. If you don't have pulse, you can simulate it by using a stitching motion: weld for a second, pause, weld again.\n\nFinally, if you do burn through, don't panic. Stop, let it cool, and repair the hole. You can fill it with filler rod or a small piece of aluminium. Then grind smooth. With practice, you'll develop a feel for how much heat the metal can take. Remember, thin aluminium gives you very little warning before it melts, so always err on the side of less heat and faster travel."
    },
    {
      "title": "Testing Your Work",
      "body": "After welding thin aluminium, you must test your work to ensure it's strong and leak-free. Visual inspection is first. Look for a smooth, consistent bead with even ripples. There should be no holes, cracks, or undercut. Undercut is when the edges of the weld melt away, leaving a groove. It weakens the joint. Also, check for porosity: small holes on the surface or inside. Porosity comes from dirt, moisture, or poor gas coverage. If you see black soot around the weld, that's a sign of poor shielding gas or too much heat.\n\nFor a more thorough test, you can do a bend test. Cut a sample across the weld, then bend it in a vice. If the weld is good, it will bend without cracking. If it cracks, the weld is weak. Another test is the dye penetrant test. Clean the weld, spray on dye, wait, then wipe and spray developer. Cracks and porosity will show up as red lines or spots. This is useful for critical parts like fuel tanks or boat hulls.\n\nFor leak testing, you can use water or air. For a tank, fill it with water and look for leaks. For air, pressurise to a low pressure (like 0.5 bar) and spray soapy water on the weld. Bubbles indicate a leak. In Africa, where many aluminium repairs are for cooking pots, water tanks, and roofing, leak testing is essential. A leaky weld will fail quickly.\n\nAlso, check for distortion. Thin aluminium warps easily. Place a straight edge along the weld. If there's a gap, it's warped. You can sometimes straighten it with heat and quenching, but prevention is better. Use tack welds and chill blocks.\n\nFinally, record your settings and results. Keep a notebook of what worked for different thicknesses. Over time, you'll build a reference that helps you weld faster and better. Remember, testing isn't just about finding faults; it's about learning. Every weld you test teaches you something. So test regularly, even on scrap, to improve your skill."
    }
  ,
    {
      "title": "Practical Reference",
      "body": "<section>\n  <h2>Practical Reference: Welding Thin Aluminium in African Fabrication Shops</h2>\n\n  <p>Thin aluminium sheet â typically 1.0 mm to 3.0 mm â is the backbone of African light fabrication: aluminium roofing accessories, window and door frames, tank panels, cold-room linings, boat hulls on the lakes, and the growing market for solar mounting brackets and battery enclosures. The margins on these jobs are thin, and burn-through is the fastest way to turn a profitable order into scrap. This reference module gives you the numbers, settings, and shop-floor habits that keep thin aluminium work profitable and repeatable.</p>\n\n  <p>Treat this lesson as your bench manual. It assumes you have completed the fundamentals module, are using a TIG (GTAW) or MIG (GMAW) set with AC or pulsed capability, and are working in a shop where power supply may fluctuate. Where settings differ between TIG and MIG, both are given.</p>\n\n  <h3>Why Thin Aluminium Is Hard</h3>\n  <p>Aluminium conducts heat roughly five times faster than mild steel and has no colour change before it melts. By the time you see the puddle, you are already at the burn-through threshold. Its oxide layer melts at around 2,072 Â°C while the base metal melts at about 660 Â°C, so you must break the oxide without overheating the parent metal. Combined with low hot strength â thin sheet sags under its own weight â this makes fit-up, clamping, and heat control the real skills, not the torch angle.</p>\n\n  <h3>Machine Setup for Thin Material</h3>\n  <p>For TIG on 1.6 mm sheet, set AC frequency high (120â200 Hz) to focus the arc and narrow the heat-affected zone. Use a pointed, lightly balled tungsten (2% lanthanated is the shop favourite in most African cities because it holds up on AC). For MIG, use a spool gun or push-pull torch with 0.8 mm 4043 or 5356 wire and short arc / pulsed transfer. Keep your gas flow at 12â15 L/min of pure argon; drafts from open shop doors are a common cause of porosity.</p>\n\n  <figure>\n    <svg viewBox=\"0 0 640 320\" xmlns=\"http://www.w3.org/2000/svg\" role=\"img\" aria-labelledby=\"svgTitle svgDesc\">\n      <title id=\"svgTitle\">Cross-section of a thin aluminium TIG weld showing chill block and backing bar</title>\n      <desc id=\"svgDesc\">Diagram showing 1.6 mm aluminium sheet clamped to a copper backing bar with a chill block, showing the weld puddle and heat flow.</desc>\n      <rect x=\"0\" y=\"0\" width=\"640\" height=\"320\" fill=\"#f7f7f2\"/>\n      <!-- Aluminium sheet -->\n      <rect x=\"60\" y=\"120\" width=\"520\" height=\"24\" fill=\"#c9d4dd\" stroke=\"#4a5a68\" stroke-width=\"2\"/>\n      <text x=\"320\" y=\"112\" text-anchor=\"middle\" font-family=\"Arial\" font-size=\"13\" fill=\"#333\">Aluminium sheet 1.6 mm (6061 or 5052)</text>\n      <!-- Backing bar -->\n      <rect x=\"60\" y=\"144\" width=\"520\" height=\"30\" fill=\"#b87333\" stroke=\"#6b3f1a\" stroke-width=\"2\"/>\n      <text x=\"320\" y=\"195\" text-anchor=\"middle\" font-family=\"Arial\" font-size=\"13\" fill=\"#6b3f1a\">Copper backing bar (heat sink)</text>\n      <!-- Clamps -->\n      <rect x=\"90\" y=\"100\" width=\"40\" height=\"44\" fill=\"#555\" stroke=\"#222\" stroke-width=\"1.5\"/>\n      <rect x=\"510\" y=\"100\" width=\"40\" height=\"44\" fill=\"#555\" stroke=\"#222\" stroke-width=\"1.5\"/>\n      <text x=\"110\" y=\"92\" text-anchor=\"middle\" font-family=\"Arial\" font-size=\"11\" fill=\"#222\">Clamp</text>\n      <text x=\"530\" y=\"92\" text-anchor=\"middle\" font-family=\"Arial\" font-size=\"11\" fill=\"#222\">Clamp</text>\n      <!-- Torch -->\n      <polygon points=\"300,20 340,20 330,70 310,70\" fill=\"#444\"/>\n      <rect x=\"308\" y=\"70\" width=\"24\" height=\"40\" fill=\"#666\"/>\n      <text x=\"320\" y=\"14\" text-anchor=\"middle\" font-family=\"Arial\" font-size=\"12\" fill=\"#222\">TIG torch</text>\n      <!-- Arc -->\n      <path d=\"M320,110 L320,120\" stroke=\"#ff9900\" stroke-width=\"3\"/>\n      <!-- Weld puddle -->\n      <ellipse cx=\"320\" cy=\"122\" rx=\"34\" ry=\"10\" fill=\"#ffcc66\" stroke=\"#cc8800\" stroke-width=\"1.5\"/>\n      <text x=\"400\" y=\"126\" font-family=\"Arial\" font-size=\"11\" fill=\"#8a5a00\">Weld puddle</text>\n      <!-- Heat arrows -->\n      <path d=\"M320,155 L320,175\" stroke=\"#cc0000\" stroke-width=\"2\" marker-end=\"url(#arr)\"/>\n      <defs>\n        <marker id=\"arr\" markerWidth=\"8\" markerHeight=\"8\" refX=\"4\" refY=\"4\" orient=\"auto\">\n          <path d=\"M0,0 L8,4 L0,8 z\" fill=\"#cc0000\"/>\n        </marker>\n      </defs>\n      <text x=\"360\" y=\"172\" font-family=\"Arial\" font-size=\"11\" fill=\"#cc0000\">Heat drawn away by backing bar</text>\n    </svg>\n    <figcaption>Cross-section concept of a thin-aluminium TIG weld on a copper backing bar. Adapted from the American Welding Society <em>Welding Handbook, Vol. 4 (Aluminium)</em> and Lincoln Electric's <em>GTAW of Aluminium</em> procedure guidance (free PDF at lincolnelectric.com).</figcaption>\n  </figure>\n\n  <h3>Travel Speed and Heat Input</h3>\n  <p>Heat input is the single most controllable variable in your shop. The formula is:</p>\n  <p><strong>Heat input (kJ/mm) = (Voltage Ã Amperage Ã 60) Ã· (Travel speed in mm/min Ã 1000)</strong></p>\n  <p>For 1.6 mm aluminium, aim for 0.3â0.6 kJ/mm. That means moving faster than most beginners are comfortable with. If you slow down to \"see the puddle better\", you will burn through. Practice a steady, rhythmic travel with a slight forward push angle of 10â15Â°.</p>\n\n  <table border=\"1\" cellpadding=\"6\" cellspacing=\"0\" style=\"border-collapse:collapse; width:100%; font-family:Arial; font-size:14px;\">\n    <caption style=\"caption-side:top; text-align:left; font-weight:bold; padding:6px;\">Table 1 â Starting Settings for Thin Aluminium (AC TIG, pure argon)</caption>\n    <thead style=\"background:#e8eef3;\">\n      <tr>\n        <th>Thickness</th>\n        <th>Amperage (A)</th>\n        <th>Tungsten Ã</th>\n        <th>Filler Ã</th>\n        <th>Gas flow (L/min)</th>\n        <th>Travel (mm/min)</th>\n      </tr>\n    </thead>\n    <tbody>\n      <tr><td>1.0 mm</td><td>40â60</td><td>1.6 mm</td><td>1.6 mm</td><td>10â12</td><td>250â350</td></tr>\n      <tr><td>1.6 mm</td><td>60â90</td><td>1.6 mm</td><td>1.6â2.4 mm</td><td>12â14</td><td>200â300</td></tr>\n      <tr><td>2.0 mm</td><td>80â110</td><td>2.4 mm</td><td>2.4 mm</td><td>12â15</td><td>180â260</td></tr>\n      <tr><td>3.0 mm</td><td>110â150</td><td>2.4 mm</td><td>2.4â3.2 mm</td><td>14â16</td><td>150â220</td></tr>\n    </tbody>\n  </table>\n  <p style=\"font-size:12px; color:#555;\">Source: Consolidated from Lincoln Electric <em>GTAW Aluminium Guide</em> (lincolnelectric.com) and Miller Welds <em>TIG Welding Aluminium</em> settings charts (millerwelds.com). Values are starting points â adjust for joint type, fit-up, and ambient temperature.</p>\n\n  <h3>Backing Bars and Chill Blocks</h3>\n  <p>In African shops, copper backing bars are often made from reclaimed busbar or old transformer windings â an excellent low-cost solution. Stainless steel or aluminium backing bars also work but conduct heat less efficiently. The purpose is threefold: support the molten puddle, pull heat out of the weld zone, and shield the root from oxidation. For pipe and tank work, purge the backside with argon at 5â10 L/min if a backing bar is not possible.</p>\n\n  <table border=\"1\" cellpadding=\"6\" cellspacing=\"0\" style=\"border-collapse:collapse; width:100%; font-family:Arial; font-size:14px;\">\n    <caption style=\"caption-side:top; text-align:left; font-weight:bold; padding:6px;\">Table 2 â Backing Bar Material Comparison</caption>\n    <thead style=\"background:#e8eef3;\">\n      <tr>\n        <th>Material</th>\n        <th>Heat extraction</th>\n        <th>Cost / availability (Africa)</th>\n        <th>Best use</th>\n      </tr>\n    </thead>\n    <tbody>\n      <tr><td>Copper (busbar)</td><td>Excellent</td><td>Low if reclaimed; new is expensive</td><td>Thin sheet, tanks, repair work</td></tr>\n      <tr><td>Aluminium</td><td>Moderate</td><td>Very low â offcuts</td><td>General sheet fabrication</td></tr>\n      <tr><td>Stainless steel</td><td>Good</td><td>Moderate</td><td>Where contamination is a concern</td></tr>\n      <tr><td>Ceramic tape</td><td>Low</td><td>Imported, moderate</td><td>Field repairs, no clamp access</td></tr>\n    </tbody>\n  </table>\n  <p style=\"font-size:12px; color:#555;\">Source: Adapted from AWS <em>Welding Handbook, 9th ed., Vol. 4</em> and ESAB <em>Aluminium Welding Guide</em> (esab.com).</p>\n\n  <div style=\"border:2px solid #c00; background:#fff2f2; padding:12px; margin:16px 0; font-family:Arial;\">\n    <strong style=\"color:#c00;\">â  SAFETY WARNING â ALUMINIUM WELDING HAZARDS</strong>\n    <ul style=\"margin:8px 0 0 18px;\">\n      <li><strong>Aluminium oxide fume and ozone</strong> are generated at high current. Weld only with local exhaust ventilation or a fitted respirator (P2/P3). Never weld in a closed room â this is common in small African workshops and causes chronic lung damage.</li>\n      <li><strong>Arc eye and UV burn</strong>: use a minimum shade 10â11 auto-darkening helmet. Thin aluminium means high frequency AC â UV output is higher than DC steel welding.</li>\n      <li><strong>Fire risk</strong>: sparks travel far. Clear sawdust, paint thinners, and petrol containers from a 10 m radius. Keep a COâ or dry powder extinguisher within reach.</li>\n      <li><strong>Electrical</strong>: unstable mains supply and damp floors are common. Use an RCD/earth leakage breaker and never work with wet gloves.</li>\n      <li><strong>Gas cylinder handling</strong>: secure argon cylinders upright; a falling cylinder can shear the valve and turn into a missile.</li>\n    </ul>\n  </div>\n\n  <h3>Avoiding Burn-Through</h3>\n  <p>Burn-through is caused by too much heat in one spot, poor fit-up (gaps force you to fill and dwell), or a backing bar that is not clamped tight. Practical fixes:</p>\n  <ul>\n    <li><strong>Tack every 40â60 mm</strong> before welding. Tacks cool the joint and hold gaps closed.</li>\n    <li><strong>Use pulse</strong>: 1â2 pulses per second at 50% background current gives you time to reposition without losing the puddle.</li>\n    <li><strong>Weld downhill on vertical joints</strong> where code allows â gravity helps you move faster.</li>\n    <li><strong>If you burn through</strong>: stop, let it cool, clean the hole, and repair with a small patch tacked from the back. Do not try to fill a hole while the surrounding metal is still hot â it will grow.</li>\n    <li><strong>Use a heat sink paste</strong> or clamp a scrap aluminium block alongside the weld line.</li>\n  </ul>\n\n  <h3>Testing Your Work</h3>\n  <p>For structural or pressure work, visual inspection is not enough. In a typical African job shop, use these low-cost checks:</p>\n  <ul>\n    <li><strong>Visual:</strong> uniform ripple, no undercut, no porosity, no black soot (soot = gas or cleaning issue).</li>\n    <li><strong>Dye penetrant</strong> on non-porous welds â cheap and effective for crack detection.</li>\n    <li><strong>Bend test</strong> on a coupon: bend the weld over a 3Ã thickness radius. Cracks indicate lack of fusion.</li>\n    <li><strong>Water/soap pressure test</strong> for tanks: pressurise to 0.5 bar and look for bubbles.</li>\n    <li><strong>Macro etch</strong> for critical jobs: cut, polish, and etch with caustic soda to reveal penetration.</li>\n  </ul>\n\n  <h3>Quick Reference Checklist</h3>\n  <ol>\n    <li>Material identified (5052, 6061, etc.) and cleaned with a stainless brush + acetone within 30 minutes of welding.</li>\n    <li>Machine set to AC (TIG) or pulsed (MIG), argon flow 12â15 L/min, tungsten sharpened and correct diameter.</li>\n    <li>Joint fit-up gap â¤ 0.5 mm; tacks every 40â60 mm.</li>\n    <li>Backing bar or chill block clamped tight under the joint.</li>\n    <li>Heat input calculated or settings taken from Table 1 and adjusted for ambient temperature.</li>\n    <li>PPE on: shade 10â11 helmet, P2/P3 respirator, leather gloves, no exposed skin.</li>\n    <li>Fire watch: extinguisher within reach, combustibles cleared 10 m.</li>\n    <li>Post-weld: visual check, then dye pen or pressure test as required by the client.</li>\n  </ol>\n\n  <h3>Further Reading (Free Official Sources)</h3>\n  <ul>\n    <li><a href=\"https://www.lincolnelectric.com/en/education\" target=\"_blank\" rel=\"noopener\">Lincoln Electric â Welding Education &amp; Aluminium Guides</a></li>\n    <li><a href=\"https://www.millerwelds.com/resources/article-library\" target=\"_blank\" rel=\"noopener\">Miller Welds â TIG &amp; MIG Aluminium Article Library</a></li>\n    <li><a href=\"https://www.esab.com/global/en/education.cfm\" target=\"_blank\" rel=\"noopener\">ESAB â Aluminium Welding Knowledge Centre</a></li>\n    <li><a href=\"https://www.aws.org/standards/page/welding-handbook\" target=\"_blank\" rel=\"noopener\">American Welding Society â Welding Handbook (Vol. 4 Aluminium)</a></li>\n    <li><a href=\"https://www.hse.gov.uk/welding/\" target=\"_blank\" rel=\"noopener\">UK HSE â Welding Safety Guidance (fume, ventilation, PPE)</a></li>\n  </ul>\n\n  <p style=\"margin-top:20px; font-size:13px; color:#444;\"><em>Business note:</em> Thin aluminium work is where African fabricators win contracts in solar, cold chain, and transport. Mastering heat control lets you quote confidently, reduce rework, and train apprentices faster. Every hour spent on backing bars and fit-up saves three hours of grinding and re-welding.</p>\n</section>"
    }],
  "quiz": [
    {
      "q": "Why is thin aluminium difficult to weld?",
      "options": [
        "A) It conducts heat away quickly and has a low melting point.",
        "B) It requires very high amperage.",
        "C) It does not form an oxide layer.",
        "D) It is magnetic and repels the arc."
      ],
      "answer": "A",
      "explanation": "Thin aluminium conducts heat rapidly and melts at a low temperature, making it prone to burn-through."
    },
    {
      "q": "What is the melting point of aluminium oxide compared to aluminium?",
      "options": [
        "A) Aluminium oxide melts at a lower temperature.",
        "B) Aluminium oxide melts at the same temperature.",
        "C) Aluminium oxide melts at a much higher temperature.",
        "D) Aluminium oxide does not melt."
      ],
      "answer": "C",
      "explanation": "Aluminium oxide melts at about 2072Â°C, while aluminium melts at around 660Â°C."
    },
    {
      "q": "Which gas is recommended for MIG and TIG welding of aluminium?",
      "options": [
        "A) Carbon dioxide",
        "B) Pure argon",
        "C) Oxygen",
        "D) Nitrogen"
      ],
      "answer": "B",
      "explanation": "Pure argon provides good shielding and arc stability for aluminium welding."
    },
    {
      "q": "What is a common problem when welding thin aluminium?",
      "options": [
        "A) Burn-through",
        "B) Excessive penetration",
        "C) Magnetic arc blow",
        "D) Slag inclusion"
      ],
      "answer": "A",
      "explanation": "Thin aluminium is prone to burn-through due to low heat capacity."
    },
    {
      "q": "For TIG welding of 1.5mm aluminium, what amperage range is a good starting point?",
      "options": [
        "A) 10-20 amps",
        "B) 40-60 amps",
        "C) 100-120 amps",
        "D) 150-200 amps"
      ],
      "answer": "B",
      "explanation": "40-60 amps is a safe starting range for thin aluminium with TIG."
    },
    {
      "q": "What type of tungsten electrode is recommended for AC TIG welding of aluminium?",
      "options": [
        "A) Thoriated (red)",
        "B) Lanthanated (gold) or ceriated (grey)",
        "C) Pure tungsten (green)",
        "D) Zirconiated (white)"
      ],
      "answer": "B",
      "explanation": "Lanthanated or ceriated tungstens work well with AC and resist contamination."
    },
    {
      "q": "Why is a spool gun used for MIG welding aluminium?",
      "options": [
        "A) Aluminium wire is soft and prone to birdnesting.",
        "B) Aluminium requires higher voltage.",
        "C) Aluminium wire is magnetic.",
        "D) Aluminium wire is too hard for standard liners."
      ],
      "answer": "A",
      "explanation": "Aluminium wire is soft and can jam in standard liners, so a spool gun feeds it directly."
    },
    {
      "q": "What is the recommended gas flow rate for welding aluminium?",
      "options": [
        "A) 5-8 litres per minute",
        "B) 10-15 litres per minute",
        "C) 20-25 litres per minute",
        "D) 30-35 litres per minute"
      ],
      "answer": "B",
      "explanation": "10-15 L/min provides adequate shielding without turbulence."
    },
    {
      "q": "What is the purpose of a backing bar?",
      "options": [
        "A) To support the molten pool and absorb heat.",
        "B) To add filler metal.",
        "C) To clean the weld.",
        "D) To increase amperage."
      ],
      "answer": "A",
      "explanation": "Backing bars support the weld pool and help prevent burn-through by drawing heat away."
    },
    {
      "q": "Which material is best for a backing bar when welding thin aluminium?",
      "options": [
        "A) Copper",
        "B) Steel",
        "C) Wood",
        "D) Plastic"
      ],
      "answer": "A",
      "explanation": "Copper conducts heat away very quickly and does not fuse to aluminium."
    },
    {
      "q": "What is a chill block used for?",
      "options": [
        "A) To cool the weld and prevent distortion.",
        "B) To heat the metal before welding.",
        "C) To clean the oxide layer.",
        "D) To hold the filler rod."
      ],
      "answer": "A",
      "explanation": "Chill blocks absorb heat to reduce burn-through and warping."
    },
    {
      "q": "What is the recommended travel speed for MIG welding 1.5mm aluminium?",
      "options": [
        "A) 5-10 cm per minute",
        "B) 20-30 cm per minute",
        "C) 50-60 cm per minute",
        "D) 100-120 cm per minute"
      ],
      "answer": "B",
      "explanation": "20-30 cm/min is a good starting speed to control heat input."
    },
    {
      "q": "What technique can help avoid burn-through by allowing the metal to cool?",
      "options": [
        "A) Backstep welding",
        "B) Continuous welding",
        "C) Increasing amperage",
        "D) Using a longer arc"
      ],
      "answer": "A",
      "explanation": "Backstep welding involves welding short segments and letting each cool before the next."
    },
    {
      "q": "Why is it important to keep a short arc when MIG welding thin aluminium?",
      "options": [
        "A) To reduce heat spread and distortion.",
        "B) To increase penetration.",
        "C) To use less gas.",
        "D) To make the weld wider."
      ],
      "answer": "A",
      "explanation": "A short arc concentrates heat and reduces the risk of burn-through."
    },
    {
      "q": "What should you do if you burn through thin aluminium?",
      "options": [
        "A) Stop, let it cool, and repair the hole.",
        "B) Increase amperage and continue.",
        "C) Move faster.",
        "D) Add more filler."
      ],
      "answer": "A",
      "explanation": "Stop welding to prevent making the hole bigger, then repair after cooling."
    },
    {
      "q": "What is a sign of porosity in an aluminium weld?",
      "options": [
        "A) Small holes on the surface.",
        "B) A smooth, shiny bead.",
        "C) A blue tint.",
        "D) A loud crackling sound."
      ],
      "answer": "A",
      "explanation": "Porosity appears as small holes or pits in the weld surface."
    },
    {
      "q": "What test can reveal cracks in a weld?",
      "options": [
        "A) Dye penetrant test",
        "B) Bend test",
        "C) Visual inspection",
        "D) All of the above"
      ],
      "answer": "D",
      "explanation": "All these methods can detect cracks, with dye penetrant being very effective."
    },
    {
      "q": "What is undercut in welding?",
      "options": [
        "A) A groove melted into the base metal at the weld toe.",
        "B) A hole in the weld.",
        "C) Excessive reinforcement.",
        "D) A type of backing bar."
      ],
      "answer": "A",
      "explanation": "Undercut weakens the joint and is a common defect in thin material."
    },
    {
      "q": "Why is it important to clean aluminium before welding?",
      "options": [
        "A) To remove oxide and contaminants that cause porosity.",
        "B) To make it shiny.",
        "C) To increase heat conductivity.",
        "D) To prevent rust."
      ],
      "answer": "A",
      "explanation": "Cleaning removes oxide and dirt, ensuring good fusion and reducing defects."
    },
    {
      "q": "What is the purpose of tack welds when welding thin aluminium?",
      "options": [
        "A) To hold the parts in alignment and reduce distortion.",
        "B) To add strength.",
        "C) To preheat the metal.",
        "D) To clean the surface."
      ],
      "answer": "A",
      "explanation": "Tack welds hold the workpiece in place and help control warping."
    },
    {
      "q": "Which welding process is generally NOT recommended for thin aluminium?",
      "options": [
        "A) MIG",
        "B) TIG",
        "C) Stick (SMAW)",
        "D) All are equally good"
      ],
      "answer": "C",
      "explanation": "Stick welding is difficult on thin aluminium due to lack of heat control."
    },
    {
      "q": "What is the effect of too much shielding gas flow?",
      "options": [
        "A) Turbulence that draws in air, causing porosity.",
        "B) Better coverage.",
        "C) Colder weld.",
        "D) Faster travel speed."
      ],
      "answer": "A",
      "explanation": "Excessive flow creates turbulence and can introduce air into the weld pool."
    },
    {
      "q": "What is a good way to test a weld for leaks?",
      "options": [
        "A) Soapy water and air pressure.",
        "B) Visual inspection only.",
        "C) Bend test.",
        "D) Dye penetrant."
      ],
      "answer": "A",
      "explanation": "Soapy water applied to a pressurised weld will bubble at leak points."
    },
    {
      "q": "What is the main advantage of using a pulse function on a MIG welder?",
      "options": [
        "A) It reduces heat input and allows welding of thinner material.",
        "B) It increases penetration.",
        "C) It makes the weld wider.",
        "D) It uses less gas."
      ],
      "answer": "A",
      "explanation": "Pulse welding alternates current to control heat and prevent burn-through."
    },
    {
      "q": "Why should you avoid quenching a weld immediately after welding?",
      "options": [
        "A) It can cause cracking due to rapid cooling.",
        "B) It makes the weld too soft.",
        "C) It causes porosity.",
        "D) It increases distortion."
      ],
      "answer": "A",
      "explanation": "Rapid cooling can create stresses and cracks, especially in aluminium."
    },
    {
      "q": "What is the recommended filler wire diameter for MIG welding thin aluminium?",
      "options": [
        "A) 0.6mm",
        "B) 0.8mm or 1.0mm",
        "C) 1.2mm",
        "D) 1.6mm"
      ],
      "answer": "B",
      "explanation": "0.8mm or 1.0mm wire is suitable for thin material to control deposition rate."
    },
    {
      "q": "What should you do if your MIG weld has a lot of spatter?",
      "options": [
        "A) Check gas flow and voltage settings.",
        "B) Increase wire speed.",
        "C) Use a longer arc.",
        "D) Weld faster."
      ],
      "answer": "A",
      "explanation": "Spatter often indicates incorrect voltage or gas coverage."
    },
    {
      "q": "What is the purpose of a heat sink when welding thin aluminium?",
      "options": [
        "A) To absorb heat and prevent burn-through.",
        "B) To add heat to the weld.",
        "C) To clean the weld.",
        "D) To hold the filler rod."
      ],
      "answer": "A",
      "explanation": "Heat sinks draw heat away from the weld zone, reducing distortion and burn-through."
    },
    {
      "q": "What is the correct technique for TIG welding thin aluminium?",
      "options": [
        "A) Use AC, low amperage, and add filler frequently.",
        "B) Use DC, high amperage, and move slowly.",
        "C) Use AC, high amperage, and no filler.",
        "D) Use DC, low amperage, and long arc."
      ],
      "answer": "A",
      "explanation": "AC with low amperage and frequent filler addition helps control heat."
    },
    {
      "q": "Why is it important to record your welding settings?",
      "options": [
        "A) To build a reference for future jobs and improve consistency.",
        "B) To pass an exam.",
        "C) To impress your boss.",
        "D) To use more electricity."
      ],
      "answer": "A",
      "explanation": "Keeping records helps you repeat successful welds and learn from mistakes."
    }
  ],
  "videos": [
    "TIG welding thin aluminium techniques",
    "MIG welding thin aluminium settings",
    "avoiding burn through thin aluminium welding"
  ]
}

File: _videos_backup_1790534264214/aluminium-welding-fundamentals/module-09.json
{
  "course": "Aluminium Welding Fundamentals",
  "module_number": 9,
  "module_title": "Welding Thick Aluminium",
  "lessons": [
    {
      "title": "Preheat and Its Limits",
      "body": "When you weld aluminium thicker than 6 mm, the metal pulls heat away from the weld zone so fast that your arc struggles to melt the base metal. Preheating solves this by raising the base metal temperature before you strike an arc. For 6â12 mm thick aluminium, preheat to 80â120Â°C. For 12â25 mm, go to 120â180Â°C. Use a temperature stick or infrared thermometerânever guess. In Africa, many workshops use a propane torch or charcoal brazier to preheat. Keep the flame moving so you don't overheat one spot. A simple check: spit on the metal; if it sizzles and dances, it's around 100Â°C. But for critical work, buy a temp stick.\n\nPreheat has limits. Never exceed 200Â°C on heat-treatable alloys like 6061 or 7075. Above that, you risk over-ageing the alloy, which permanently reduces its strength. For 5083 or 5086 (non-heat-treatable), you can go up to 150Â°C but no higher. If the metal starts to show a dull grey oxide or you see a rainbow tint, you've gone too far. Also, preheat the whole joint area, not just one spotâat least 75 mm on each side of the weld. Uneven preheat causes distortion.\n\nIn the field, you might not have a thermometer. Use a 'temperature crayon' that melts at a set temperature (e.g., 120Â°C). Mark the metal, heat until the mark melts. That's your cue. Another trick: hold a piece of paper against the metalâit chars at about 200Â°C, so if it browns quickly, back off. Remember, preheat is not a substitute for proper amperage. You still need enough current to melt the filler and base metal. For 10 mm aluminium, use 180â220 amps with preheat. Without preheat, you'd need 250+ amps, which can blow through thin sections.\n\nAfter welding, let the part cool slowly. Don't quench it. Rapid cooling can cause cracking in thick sections. Cover it with a fire blanket or dry sand to slow cooling. In hot African climates, ambient cooling is often fine, but avoid direct breeze. Preheat is a toolâuse it wisely, and know when to stop."
    },
    {
      "title": "Groove Preparation",
      "body": "Thick aluminium needs a groove so you can get full penetration. For 6â12 mm plate, a single-V groove with a 60Â° included angle works well. For 12â25 mm, use a double-V or U-groove to reduce filler metal and distortion. The root face (land) should be 1.5â3 mm. Too thick a land and you won't penetrate; too thin and you'll burn through. Cut the groove with a plasma cutter, angle grinder, or milling machine. In many African workshops, a portable plasma cutter is common. After cutting, clean the groove with a stainless steel wire brush dedicated to aluminium. Never use a brush that has touched steelâit causes contamination.\n\nRemove all oxide just before welding. Aluminium oxide melts at 2072Â°C while the base metal melts at 660Â°C. If you don't remove it, the oxide skin will sit in the weld and cause lack of fusion. Use a carbide burr or a stainless steel brush. Then wipe with acetone or methyl ethyl ketone (MEK). In rural areas, you can use clean, high-proof alcohol (like isopropyl) if acetone is unavailable. Do not use petrol or dieselâthey leave oily residue.\n\nThe groove should be dry and free of oil, grease, or moisture. Moisture causes porosity. Preheat the groove area to 80â120Â°C to drive off moisture. If you're welding 5083, you can preheat to 100Â°C. For 6061, stay under 120Â°C. Check the groove angle with a template or protractor. A common mistake is making the angle too narrowâthen the arc can't reach the root. Too wide, and you use too much filler and get more distortion. For a 10 mm plate, a 60Â° V-groove with a 2 mm root face and 2 mm root gap is a good starting point.\n\nTack the plates every 150â200 mm. Use the same filler as the weld. Tacks should be at least 50 mm long and thick enough to hold. If you're welding in position (vertical or overhead), reduce the groove angle to 45â50Â° to help the puddle freeze faster. Always support the back of the groove with a backing strip if you can't get full penetration from both sides. A copper backing bar works wellâit chills the weld and prevents burn-through. In Africa, you can use a thick aluminium backing plate, but preheat it too. Clean the groove again after tacking. Then you're ready to weld."
    },
    {
      "title": "Root Pass and Fill Passes",
      "body": "The root pass is the most critical. For thick aluminium, use a keyhole technique or a backing strip. With a keyhole, you push the arc until you see a small hole at the leading edge of the puddle, then move forward and let the filler fill it. This ensures full penetration. Use a 3.2 mm or 4.0 mm tungsten electrode (2% thoriated or lanthanated) for DCEN (direct current electrode negative). For AC, use a balanced wave. Set amperage: for 10 mm plate, root pass at 180â220 A. Use a 4.0 mm filler rod (4043 or 5356). 4043 flows better for root passes; 5356 is stronger but stiffer. In Africa, 4043 is widely available.\n\nStart the arc on a run-on tab or 20 mm inside the groove. Don't strike on the base metalâit causes tungsten inclusion. Move steadily. Keep the arc length short (2â3 mm). If you're using a foot pedal, feather the heat as you move. For the root, you want a slight reinforcement on the back side. If you're welding without backing, you need a keyhole. Watch the puddleâit should be bright and fluid. If it looks sluggish, increase amperage. If it's too fluid, reduce.\n\nAfter the root, clean it thoroughly. Use a stainless steel brush and acetone. Remove any oxide or spatter. Then do the fill passes. For a V-groove, you'll need 2â4 fill passes depending on thickness. Use a weave or stringer bead. For 12 mm plate, use 3.2 mm filler for fill passes. Amperage can be 200â240 A. Keep interpass temperature below 120Â°C for 6061, below 150Â°C for 5083. Check with a temp stick. If it's too hot, wait. Fill passes should overlap by 50%. Don't leave valleysâthey cause lack of fusion.\n\nFor the cap pass, you can use a slightly lower amperage (180â200 A) and a wider weave to get a smooth finish. Use a 4.0 mm filler. The cap should be slightly convex, not flat or concave. If you're welding vertical-up, use a triangle weave and pause at the sides. In Africa, many welders use a 'whip' techniqueâmove forward and back quickly. But for thick aluminium, a steady forward motion with slight oscillation works best. Always inspect each pass. If you see porosity, grind it out and re-weld. Don't try to cover it up."
    },
    {
      "title": "Interpass Temperature",
      "body": "Interpass temperature is the temperature of the weld area between passes. For thick aluminium, it's critical. If you let the part get too hot, you lose mechanical properties and risk cracking. For 6061-T6, keep interpass below 120Â°C. For 5083, below 150Â°C. For 7075, below 100Â°Câbut 7075 is rarely welded. Use a temperature stick or infrared gun. In Africa, a simple 'touch test' is unreliableâaluminium doesn't change colour. You need a tool. A temp stick that melts at 120Â°C is cheap and effective. Mark the metal near the weld. When the mark melts, you've hit the limit. Stop and let it cool.\n\nWhy does it matter? Aluminium conducts heat away quickly, but in thick sections, heat builds up. If you keep welding, the base metal gets hotter and hotter. For heat-treatable alloys, excessive heat causes over-ageing: the strengthening precipitates grow and the alloy softens. You can lose 30â50% of strength. For non-heat-treatable alloys, high interpass can cause hot cracking, especially in 5083 if you're using 5356 filler. The weld metal and base metal expand differently, and if the part is restrained, cracks form.\n\nTo control interpass, use cooling breaks. Weld one pass, then wait. You can speed cooling with compressed air (clean, oil-free) or a wet rag. Never quench with waterâit can cause cracking. In a hot African workshop, ambient cooling may be slow. Use a fan. If you're welding a large part, alternate sides. Weld one side, then flip and weld the other. This balances heat. Another trick: use a heat sink. Clamp a thick aluminium or copper bar next to the weld. It draws heat away. Copper is better but expensive; aluminium works if it's thick.\n\nMeasure interpass at the weld toe, not the centre. The toe is where the next pass will start. If you're using a temp stick, mark the toe. Also, check the whole partâsometimes one end is hotter. If you're welding 25 mm plate, you might need to wait 10â15 minutes between passes. That's normal. Don't rush. A good welder plans the sequence: root, cool, fill 1, cool, fill 2, cool, cap. If you have multiple welders, stagger the work. In Africa, many jobs are done by one welder, so patience is key. Keep a bucket of water and a rag nearbyâbut only for cooling the part, not quenching the weld."
    },
    {
      "title": "Post-Weld Cleaning",
      "body": "After welding aluminium, you must clean it. The weld leaves a black smut (soot) and oxide. If you don't remove it, you get corrosion and a poor appearance. First, let the part cool to room temperature. Then, use a stainless steel wire brushâdedicated to aluminium only. Brush the weld and heat-affected zone (HAZ) until it's shiny. You can also use a carbide burr to remove spatter or rough edges. In Africa, a hand brush is common, but a wire wheel on a grinder works faster. Use a new wheelânever one that's been used on steel. Steel contamination causes rust spots.\n\nNext, remove the smut. The black smut is magnesium oxide and other oxides. It's stubborn. Use a chemical cleaner: a mixture of 10% nitric acid and 90% water, or a commercial aluminium cleaner. In many African markets, you can find 'aluminium brightener' or 'aluminium cleaner' at hardware stores. Apply with a brush, let it sit for 2â3 minutes, then rinse with clean water. Wear gloves and eye protection. If you can't get acid, use a strong detergent and a Scotch-Brite pad. Scrub hard. Then rinse. For food-grade or marine applications, you must remove all smutâit causes pitting.\n\nAfter cleaning, you can passivate the surface. A light etch with a 5% nitric acid solution (or vinegar for a mild etch) helps. Then rinse and dry. If you're painting or anodising, you need a perfectly clean surface. Wipe with acetone. Don't touch with bare handsâoils cause defects. In Africa, many welders skip cleaning. That's a mistake. Uncleaned welds fail early, especially in coastal areas with salt air. Salt accelerates corrosion on smut. A simple test: wipe with a white cloth. If it comes away black, clean again.\n\nFor structural welds, you may need to inspect after cleaning. Look for cracks, porosity, or undercut. Use a magnifying glass or dye penetrant. If you find defects, grind and re-weld. After re-welding, clean again. Finally, apply a protective coating if needed. A clear lacquer or paint designed for aluminium works. In rural areas, a coat of oil or grease can temporarily protect, but it attracts dust. Better to use a proper paint. Remember, cleaning is not optionalâit's part of the weld. A clean weld lasts; a dirty one fails."
    },
    {
      "title": "Post-Weld Heat Treatment Basics",
      "body": "Post-weld heat treatment (PWHT) for aluminium is not like steel. You don't just heat and cool. For heat-treatable alloys like 6061, you can restore some strength by solution heat treatment and artificial ageing. But this requires a furnace with precise temperature control. In most African workshops, you don't have that. So for 6061, the practical approach is to accept a reduction in strength in the HAZ. You can't fully restore it without proper equipment. However, you can do a 'stabilisation' treatment: heat the whole part to 150â180Â°C for 2â4 hours, then air cool. This relieves stresses and slightly improves properties. It's not a full T6, but it helps.\n\nFor non-heat-treatable alloys like 5083, PWHT is not about strength. It's about stress relief. You can heat to 200â250Â°C for 1â2 hours. This reduces residual stresses from welding. But be careful: 5083 is sensitive to sensitisation (formation of beta phase) if held between 65â200Â°C for too long. So keep time short. For most thick aluminium welds, stress relief is not mandatory unless the part is highly restrained. In Africa, many jobs are done without PWHT. If you're welding a pressure vessel or critical structure, you need it. Otherwise, you can skip it.\n\nIf you do PWHT, you need a furnace. A makeshift furnace can be made from firebricks and a propane burner, but temperature control is hard. Use a thermocouple and a digital controller. Ramp up slowly: 50â100Â°C per hour. Hold at temperature. Then cool slowlyâfurnace cool or air cool. Never quench. For 6061, if you try to solution treat at 530Â°C, you risk melting if you overshoot. That's dangerous. So don't attempt unless you have proper equipment and training.\n\nIn summary: for thick aluminium, PWHT is rarely done in small workshops. Instead, focus on preheat, interpass control, and proper welding. If you must do PWHT, use a certified furnace. In Africa, some large fabrication shops have them. For the rest, design your weld to minimise stress: use balanced welding, backstep, and peening. Peening (hammering the weld with a rounded tool) can reduce stress. But don't overdo itâit can cause cracking. The best 'heat treatment' is good welding practice. Know your alloy, control your heat, and clean your weld. That's what keeps thick aluminium strong."
    }
  ,
    {
      "title": "Practical Reference",
      "body": "<section>\n  <h2>Practical Reference: Welding Thick Aluminium</h2>\n\n  <p>Thick aluminium â generally section thicknesses above 6 mm, and certainly above 12 mm â behaves very differently from the thin sheet most welders meet first. It conducts heat away from the arc roughly five times faster than steel, it has no colour change before melting, and its oxide layer melts at around 2,072 Â°C while the metal beneath melts at about 660 Â°C. For an African fabrication business, this matters commercially: thick aluminium work is where the money is (trailer chassis, tanker barrels, marine hulls, bus body frames, structural gantries, cold-room panels, and mining equipment guards), and it is also where poor technique destroys margin through rework, gas waste, and rejected deliveries.</p>\n\n  <p>This reference module collects the practical numbers and habits you need to weld thick aluminium profitably. Use it alongside the other lessons in this module: <em>Preheat and Its Limits</em>, <em>Groove Preparation</em>, <em>Root Pass and Fill Passes</em>, <em>Interpass Temperature</em>, <em>Post-Weld Cleaning</em>, and <em>Post-Weld Heat Treatment Basics</em>.</p>\n\n  <figure>\n    <svg viewBox=\"0 0 720 360\" role=\"img\" aria-labelledby=\"figTitle figDesc\" xmlns=\"http://www.w3.org/2000/svg\" style=\"width:100%;height:auto;background:#f7f9fb;border:1px solid #d5dde5;border-radius:6px\">\n      <title id=\"figTitle\">Single-V groove joint in thick aluminium with root face, root gap and pass sequence</title>\n      <desc id=\"figDesc\">Cross-section of two thick aluminium plates prepared with a 60 degree included single-V groove, a 2 mm root face and a 2-3 mm root gap, showing root pass, fill passes and cap pass, with preheat and interpass temperature labels.</desc>\n\n      <!-- plates -->\n      <polygon points=\"60,60 300,60 300,180 240,180 240,240 60,240\" fill=\"#c9d6e2\" stroke=\"#5b6b7c\" stroke-width=\"2\"/>\n      <polygon points=\"660,60 420,60 420,180 480,180 480,240 660,240\" fill=\"#c9d6e2\" stroke=\"#5b6b7c\" stroke-width=\"2\"/>\n\n      <!-- groove faces -->\n      <line x1=\"300\" y1=\"60\" x2=\"240\" y2=\"180\" stroke=\"#1b3a57\" stroke-width=\"2.5\"/>\n      <line x1=\"420\" y1=\"60\" x2=\"480\" y2=\"180\" stroke=\"#1b3a57\" stroke-width=\"2.5\"/>\n\n      <!-- root face / gap -->\n      <rect x=\"240\" y=\"180\" width=\"60\" height=\"18\" fill=\"#eef3f8\" stroke=\"#1b3a57\" stroke-width=\"1.5\"/>\n      <line x1=\"240\" y1=\"198\" x2=\"300\" y2=\"198\" stroke=\"#1b3a57\" stroke-width=\"1.5\"/>\n      <line x1=\"240\" y1=\"240\" x2=\"240\" y2=\"198\" stroke=\"#8a9aa9\" stroke-width=\"1.5\" stroke-dasharray=\"4 3\"/>\n      <line x1=\"300\" y1=\"240\" x2=\"300\" y2=\"198\" stroke=\"#8a9aa9\" stroke-width=\"1.5\" stroke-dasharray=\"4 3\"/>\n\n      <!-- root pass -->\n      <path d=\"M240,198 Q270,214 300,198\" fill=\"#f2a03d\" stroke=\"#a85e00\" stroke-width=\"1.5\"/>\n\n      <!-- fill passes -->\n      <path d=\"M244,182 Q270,196 296,182\" fill=\"none\" stroke=\"#2e7d32\" stroke-width=\"3\"/>\n      <path d=\"M250,166 Q270,180 290,166\" fill=\"none\" stroke=\"#2e7d32\" stroke-width=\"3\"/>\n      <!-- cap pass -->\n      <path d=\"M258,150 Q270,162 282,150\" fill=\"none\" stroke=\"#1565c0\" stroke-width=\"3\"/>\n\n      <!-- dimensions -->\n      <line x1=\"240\" y1=\"270\" x2=\"300\" y2=\"270\" stroke=\"#333\" stroke-width=\"1\"/>\n      <line x1=\"240\" y1=\"262\" x2=\"240\" y2=\"278\" stroke=\"#333\" stroke-width=\"1\"/>\n      <line x1=\"300\" y1=\"262\" x2=\"300\" y2=\"278\" stroke=\"#333\" stroke-width=\"1\"/>\n      <text x=\"270\" y=\"290\" font-size=\"13\" text-anchor=\"middle\" fill=\"#222\" font-family=\"Arial, sans-serif\">Root gap 2â3 mm</text>\n\n      <line x1=\"330\" y1=\"180\" x2=\"330\" y2=\"198\" stroke=\"#333\" stroke-width=\"1\"/>\n      <text x=\"338\" y=\"194\" font-size=\"13\" fill=\"#222\" font-family=\"Arial, sans-serif\">Root face â 2 mm</text>\n\n      <!-- angle annotation -->\n      <path d=\"M300,60 A 60 60 0 0 0 420,60\" fill=\"none\" stroke=\"#b71c1c\" stroke-width=\"1.5\"/>\n      <text x=\"360\" y=\"46\" font-size=\"13\" text-anchor=\"middle\" fill=\"#b71c1c\" font-family=\"Arial, sans-serif\">60Â° included angle</text>\n\n      <!-- labels -->\n      <text x=\"360\" y=\"228\" font-size=\"13\" text-anchor=\"middle\" fill=\"#a85e00\" font-family=\"Arial, sans-serif\">Root pass</text>\n      <text x=\"360\" y=\"132\" font-size=\"13\" text-anchor=\"middle\" fill=\"#2e7d32\" font-family=\"Arial, sans-serif\">Fill passes</text>\n      <text x=\"360\" y=\"108\" font-size=\"13\" text-anchor=\"middle\" fill=\"#1565c0\" font-family=\"Arial, sans-serif\">Cap pass</text>\n\n      <text x=\"60\" y=\"40\" font-size=\"13\" fill=\"#1b3a57\" font-family=\"Arial, sans-serif\">Preheat 80â120 Â°C (before arc strike)</text>\n      <text x=\"470\" y=\"40\" font-size=\"13\" fill=\"#1b3a57\" font-family=\"Arial, sans-serif\">Interpass â¤ 150 Â°C (5xxx / 6xxx)</text>\n    </svg>\n    <figcaption>Single-V groove preparation and multi-pass sequence for thick aluminium. Diagram adapted from the joint detail guidance in AWS D1.2/D1.2M <em>Structural Welding Code â Aluminium</em> and the groove-weld descriptions in Lincoln Electric's <em>Aluminium Welding Guide</em>.</figcaption>\n  </figure>\n\n  <h3>1. Preheat and its limits</h3>\n  <p>Preheat is a productivity tool, not a default. Its purpose is to drive off surface moisture and hydrocarbons, reduce the thermal gradient between the arc and the cold parent metal, and allow you to use a slightly lower current while still achieving fusion at the root. On a 20 mm 6082-T6 extrusion in a Nairobi workshop at 1,800 m altitude, a 100 Â°C preheat can cut the number of passes required by 15â20 % and reduce porosity caused by hydrogen from surface contamination.</p>\n\n  <p>Limits: never exceed the temperature at which the alloy's mechanical properties are affected. For 5xxx and 6xxx alloys, keep preheat between 80 Â°C and 120 Â°C. For 7xxx alloys (which are rarely welded), preheat is generally avoided. Measure with a contact thermometer or temperature crayon â IR guns misread shiny aluminium badly. In hot African conditions, ambient metal may already be at 40â50 Â°C; account for that when setting the preheat target.</p>\n\n  <h3>2. Groove preparation</h3>\n  <p>Thick aluminium should almost never be welded square-butt. Use a single-V (60Â° included), double-V (60Â° included each side), or U-groove for thicknesses above 12 mm. Double-V halves the weld metal volume and distortion. A root face of 1.5â3 mm and a root gap of 2â3 mm are typical for GMAW; for GTAW, a slightly tighter gap works.</p>\n\n  <p>Cut with a plasma cutter, carbide saw, or router â not an angle grinder if you can avoid it, because grinding smears aluminium and traps oxide. Degrease with acetone or a dedicated aluminium cleaner, then stainless-steel-wire brush the groove within 30 minutes of welding. Use a dedicated stainless brush for aluminium only; a brush that has touched steel will contaminate the weld with iron and cause black smut and porosity.</p>\n\n  <h3>3. Root pass and fill passes</h3>\n  <p>For thick sections, GMAW with 1.2 mm or 1.6 mm 5356 or 4043 filler is the workhorse. Root pass: short stringer beads, no weave, full penetration, 2â4 mm root reinforcement maximum. Fill passes: weave width no more than three times the electrode diameter, and stagger start/stop points so they do not align across passes. Clean each pass with a stainless brush before the next â aluminium oxide re-forms within hours.</p>\n\n  <p>Push angle 10â15Â°, travel speed steady, and keep the wire at the leading edge of the puddle. If you hear a \"bacon frying\" sound you are close to correct; a harsh crackling means you are too cold or too fast.</p>\n\n  <h3>4. Interpass temperature</h3>\n  <p>This is the single most neglected variable in African workshops. On a hot afternoon in Lagos or Dar es Salaam, ambient temperature alone can push the workpiece above 150 Â°C after only a few passes. Above that, 6xxx alloys lose strength in the heat-affected zone and 5xxx alloys become more prone to hot cracking. Measure between every pass. If you exceed the limit, stop, allow air cooling (never water quench), and resume.</p>\n\n  <h3>5. Post-weld cleaning</h3>\n  <p>Remove smut with a stainless brush and warm water, or a proprietary aluminium cleaner. Do not use steel wool or carbon-steel brushes. If the weld will be painted or anodised, a chemical etch (typically a dilute caustic followed by a nitric or proprietary deoxidiser) is required. In coastal African environments, salt-laden air accelerates galvanic corrosion at any iron contamination, so cleaning is not cosmetic â it is a durability requirement.</p>\n\n  <h3>6. Post-weld heat treatment basics</h3>\n  <p>Aluminium does not respond to heat treatment the way steel does. 5xxx alloys are strain-hardened and cannot be strengthened by heat treatment; 6xxx and 7xxx are precipitation-hardened and can be partially restored by solution treatment and artificial ageing, but this requires a controlled furnace and is rarely economic for field fabrication. The realistic options for African fabricators are: (a) design so that the HAZ is not the critical section, (b) use 5083/5086 for welded structures where toughness matters more than peak strength, and (c) if heat treatment is required (e.g. for aerospace or pressure vessels), send the part to a certified heat treater â do not attempt it in a workshop oven.</p>\n\n  <h3>Data tables</h3>\n\n  <table>\n    <caption>Table 1: Recommended preheat and interpass temperatures for common aluminium alloys</caption>\n    <thead>\n      <tr><th>Alloy</th><th>Typical use in Africa</th><th>Preheat (Â°C)</th><th>Max interpass (Â°C)</th><th>Filler</th></tr>\n    </thead>\n    <tbody>\n      <tr><td>1050 / 1100</td><td>Tanks, signage, ducting</td><td>Not required</td><td>150</td><td>1100 or 4043</td></tr>\n      <tr><td>5083 / 5086</td><td>Marine hulls, truck bodies, cryogenic tanks</td><td>80â120</td><td>150</td><td>5183 or 5356</td></tr>\n      <tr><td>6061 / 6082</td><td>Structural frames, bus bodies, gantries</td><td>80â120</td><td>150</td><td>4043 or 5356</td></tr>\n      <tr><td>7005 / 7020</td><td>Bicycle frames, some rail components</td><td>Avoid</td><td>100</td><td>5356 (specialist)</td></tr>\n    </tbody>\n  </table>\n  <p style=\"font-size:0.85em;color:#555\">Source: Values summarised from AWS D1.2/D1.2M <em>Structural Welding Code â Aluminium</em> and the Aluminium Association's <em>Welding Aluminium: Theory and Practice</em>.</p>\n\n  <table>\n    <caption>Table 2: Groove geometry and pass counts for thick aluminium (single-V, 60Â° included)</caption>\n    <thead>\n      <tr><th>Plate thickness (mm)</th><th>Root gap (mm)</th><th>Root face (mm)</th><th>Typical passes (GMAW, 1.2 mm)</th><th>Notes</th></tr>\n    </thead>\n    <tbody>\n      <tr><td>6â10</td><td>2</td><td>2</td><td>2â3</td><td>Consider square butt with backing</td></tr>\n      <tr><td>12â16</td><td>2â3</td><td>2</td><td>3â5</td><td>Preheat helps root fusion</td></tr>\n      <tr><td>18â25</td><td>3</td><td>3</td><td>5â8</td><td>Double-V preferred above 20 mm</td></tr>\n      <tr><td>25â40</td><td>3</td><td>3</td><td>8â14</td><td>Double-V or U-groove; consider GTAW root</td></tr>\n    </tbody>\n  </table>\n  <p style=\"font-size:0.85em;color:#555\">Source: Pass counts are indicative for a competent welder using 1.2 mm filler at 200â260 A; actual counts depend on position, joint access, and skill. Geometry guidance from AWS D1.2/D1.2M and Lincoln Electric <em>Aluminium Welding Guide</em>.</p>\n\n  <div style=\"border-left:6px solid #b71c1c;background:#fdecea;padding:14px 18px;margin:22px 0;border-radius:4px\">\n    <strong style=\"color:#b71c1c\">SAFETY WARNING â Aluminium welding hazards</strong>\n    <ul style=\"margin:8px 0 0 0\">\n      <li><strong>Aluminium oxide fume and ozone:</strong> GMAW and GTAW on aluminium produce ozone and fine particulate. Weld only with local exhaust ventilation or in a well-ventilated area. In enclosed African workshops with corrugated roofs and no extraction, this is a genuine health risk.</li>\n      <li><strong>Never water-quench hot aluminium welds.</strong> It causes cracking, distortion, and in some alloys, explosive steam events on hollow sections.</li>\n      <li><strong>Preheat burns:</strong> 100 Â°C metal looks identical to cold metal. Use temperature crayons or a contact thermometer; never touch to \"test\".</li>\n      <li><strong>Gas cylinder handling:</strong> Argon and helium cylinders must be chained upright; a falling cylinder can shear the valve and turn into a projectile.</li>\n      <li><strong>Eye protection:</strong> Aluminium welding produces intense UV; use a shade 10â13 filter and cover exposed skin.</li>\n    </ul>\n  </div>\n\n  <h3>Quick Reference Checklist</h3>\n  <ol>\n    <li><strong>Verify alloy and temper</strong> before quoting â 6082-T6 and 5083 need different fillers and different expectations.</li>\n    <li><strong>Preheat to 80â120 Â°C</strong> for sections above 12 mm; measure with a contact thermometer, not an IR gun.</li>\n    <li><strong>Cut a proper groove</strong> â 60Â° included, 2â3 mm root gap, 2â3 mm root face; double-V above 20 mm.</li>\n    <li><strong>Degrease and stainless-brush</strong> the groove within 30 minutes of welding; keep aluminium brushes separate from steel brushes.</li>\n    <li><strong>Control interpass temperature</strong> â never exceed 150 Â°C; in hot ambient conditions, allow air cooling between passes.</li>\n    <li><strong>Clean every pass</strong> with a stainless brush before the next; re-oxidation is fast.</li>\n    <li><strong>Post-weld clean</strong> with a stainless brush and warm water or proprietary cleaner; chemical etch if painting or anodising.</li>\n    <li><strong>Do not attempt in-house heat treatment</strong> unless you have a calibrated furnace and certified procedure; design around the HAZ instead.</li>\n  </ol>\n\n  <h3>Further Reading</h3>\n  <ul>\n    <li><a href=\"https://www.aws.org/standards/page/d1-2\" target=\"_blank\" rel=\"noopener\">AWS D1.2/D1.2M â Structural Welding Code: Aluminium</a> (American Welding Society; the primary reference for structural aluminium welding).</li>\n    <li><a href=\"https://www.aluminum.org/\" target=\"_blank\" rel=\"noopener\">The Aluminum Association â technical publications and alloy designations</a>.</li>\n    <li><a href=\"https://www.lincolnelectric.com/en/Products/Pages/aluminum-welding-guide.aspx\" target=\"_blank\" rel=\"noopener\">Lincoln Electric â Aluminium Welding Guide</a> (free PDF; excellent practical pass-sequence and troubleshooting content).</li>\n    <li><a href=\"https://www.esab.com/\" target=\"_blank\" rel=\"noopener\">ESAB â Aluminium welding handbooks and consumables data</a>.</li>\n    <li><a href=\"https://www.iso.org/standard/64859.html\" target=\"_blank\" rel=\"noopener\">ISO 9692-3 â Welding and allied processes: joint preparation for aluminium</a>.</li>\n  </ul>\n\n  <p style=\"font-size:0.9em;color:#444;border-top:1px solid #ddd;padding-top:10px\"><em>Business note for African fabricators:</em> thick aluminium welding is a premium service. Price it as such â include preheat time, interpass waiting, cleaning, and inspection in your quotation. The workshops that win repeat work in trailer, marine, and tanker fabrication are the ones that treat interpass temperature and post-weld cleaning as billable quality steps, not optional extras.</p>\n</section>"
    }],
  "quiz": [
    {
      "q": "What is the recommended preheat temperature range for 6â12 mm thick aluminium?",
      "options": ["A) 20â50Â°C", "B) 80â120Â°C", "C) 150â200Â°C", "D) 250â300Â°C"],
      "answer": "B",
      "explanation": "For 6â12 mm thick aluminium, preheat to 80â120Â°C to improve weldability without overheating."
    },
    {
      "q": "Why should you avoid exceeding 200Â°C when preheating 6061 aluminium?",
      "options": ["A) It causes the metal to melt", "B) It over-ages the alloy, reducing strength", "C) It creates too much oxide", "D) It makes the metal brittle"],
      "answer": "B",
      "explanation": "Exceeding 200Â°C on heat-treatable alloys like 6061 causes over-ageing, permanently reducing strength."
    },
    {
      "q": "What is a simple field test to check if aluminium is around 100Â°C?",
      "options": ["A) Touch it with a bare hand", "B) Spit on it; if it sizzles and dances", "C) Look for a red glow", "D) Listen for a crackling sound"],
      "answer": "B",
      "explanation": "Spit sizzling and dancing indicates approximately 100Â°C, a common field test."
    },
    {
      "q": "What is the purpose of a root face (land) in a groove?",
      "options": ["A) To increase distortion", "B) To prevent burn-through and ensure penetration", "C) To make the groove wider", "D) To reduce filler metal use"],
      "answer": "B",
      "explanation": "The root face helps prevent burn-through while allowing full penetration when properly sized."
    },
    {
      "q": "Which tool should be used to clean aluminium before welding?",
      "options": ["A) A steel wire brush used on steel", "B) A stainless steel wire brush dedicated to aluminium", "C) A cloth with petrol", "D) A sandpaper"],
      "answer": "B",
      "explanation": "A stainless steel brush dedicated to aluminium prevents contamination from steel."
    },
    {
      "q": "What is the recommended included angle for a single-V groove on 10 mm aluminium?",
      "options": ["A) 30Â°", "B) 45Â°", "C) 60Â°", "D) 90Â°"],
      "answer": "C",
      "explanation": "A 60Â° included angle is standard for single-V grooves on 10 mm aluminium."
    },
    {
      "q": "Why should you avoid using petrol or diesel to clean aluminium?",
      "options": ["A) They are too expensive", "B) They leave oily residue causing porosity", "C) They evaporate too quickly", "D) They are flammable"],
      "answer": "B",
      "explanation": "Petrol and diesel leave oily residues that cause porosity in the weld."
    },
    {
      "q": "What is the keyhole technique used for in root passes?",
      "options": ["A) To make a hole for bolts", "B) To ensure full penetration", "C) To reduce heat input", "D) To increase welding speed"],
      "answer": "B",
      "explanation": "The keyhole technique ensures full penetration by creating a small hole at the leading edge of the puddle."
    },
    {
      "q": "Which filler alloy is commonly used for root passes because it flows well?",
      "options": ["A) 4043", "B) 5356", "C) 6061", "D) 7075"],
      "answer": "A",
      "explanation": "4043 filler flows better for root passes compared to 5356."
    },
    {
      "q": "What is the recommended interpass temperature limit for 6061-T6?",
      "options": ["A) 80Â°C", "B) 120Â°C", "C) 200Â°C", "D) 250Â°C"],
      "answer": "B",
      "explanation": "For 6061-T6, interpass temperature should be kept below 120Â°C to avoid over-ageing."
    },
    {
      "q": "What can happen if interpass temperature is too high for 5083?",
      "options": ["A) It becomes stronger", "B) It may cause hot cracking", "C) It improves corrosion resistance", "D) It reduces distortion"],
      "answer": "B",
      "explanation": "High interpass temperature can cause hot cracking in 5083, especially with 5356 filler."
    },
    {
      "q": "How can you speed up cooling between passes without causing damage?",
      "options": ["A) Quench with water", "B) Use compressed air or a wet rag", "C) Pour ice water", "D) Submerge in oil"],
      "answer": "B",
      "explanation": "Compressed air or a wet rag can speed cooling safely; quenching with water can cause cracking."
    },
    {
      "q": "What is a heat sink used for in welding thick aluminium?",
      "options": ["A) To preheat the metal", "B) To draw heat away and prevent overheating", "C) To add filler metal", "D) To clean the weld"],
      "answer": "B",
      "explanation": "A heat sink, like a thick aluminium or copper bar, draws heat away to control interpass temperature."
    },
    {
      "q": "What is the black smut on an aluminium weld?",
      "options": ["A) Pure aluminium", "B) Magnesium oxide and other oxides", "C) Flux residue", "D) Carbon deposits"],
      "answer": "B",
      "explanation": "The black smut is primarily magnesium oxide and other oxides that form during welding."
    },
    {
      "q": "Which chemical is commonly used to remove smut from aluminium?",
      "options": ["A) Hydrochloric acid", "B) Nitric acid solution", "C) Sulphuric acid", "D) Acetic acid"],
      "answer": "B",
      "explanation": "A 10% nitric acid solution is commonly used to remove smut from aluminium."
    },
    {
      "q": "Why is post-weld cleaning important for marine applications?",
      "options": ["A) To improve appearance only", "B) To prevent corrosion from salt air", "C) To increase strength", "D) To reduce weight"],
      "answer": "B",
      "explanation": "Salt air accelerates corrosion on smut, so cleaning is critical for marine applications."
    },
    {
      "q": "What is the purpose of post-weld heat treatment for 6061 aluminium?",
      "options": ["A) To melt the weld", "B) To restore some strength and relieve stresses", "C) To change the colour", "D) To make it softer"],
      "answer": "B",
      "explanation": "PWHT can restore some strength and relieve stresses in 6061, though full T6 requires proper equipment."
    },
    {
      "q": "What is a 'stabilisation' treatment for 6061?",
      "options": ["A) Heating to 530Â°C and quenching", "B) Heating to 150â180Â°C for 2â4 hours", "C) Cooling with liquid nitrogen", "D) Hammering the weld"],
      "answer": "B",
      "explanation": "Stabilisation involves heating to 150â180Â°C for 2â4 hours to relieve stresses and slightly improve properties."
    },
    {
      "q": "Why is sensitisation a concern for 5083 during PWHT?",
      "options": ["A) It causes the metal to melt", "B) It forms beta phase, reducing corrosion resistance", "C) It increases strength", "D) It makes the metal magnetic"],
      "answer": "B",
      "explanation": "Sensitisation forms beta phase in 5083 when held between 65â200Â°C, reducing corrosion resistance."
    },
    {
      "q": "What is the recommended ramp-up rate for PWHT of aluminium?",
      "options": ["A) 500Â°C per hour", "B) 50â100Â°C per hour", "C) 200â300Â°C per hour", "D) As fast as possible"],
      "answer": "B",
      "explanation": "A slow ramp-up of 50â100Â°C per hour helps avoid thermal stresses and distortion."
    },
    {
      "q": "What is a safe alternative to full PWHT in a small workshop?",
      "options": ["A) Quenching in water", "B) Good welding practice and stress relief by peening", "C) Using a higher amperage", "D) Skipping cleaning"],
      "answer": "B",
      "explanation": "Good welding practice, including balanced welding and peening, can reduce stress without a furnace."
    },
    {
      "q": "What is the maximum preheat temperature for 5083 aluminium?",
      "options": ["A) 80Â°C", "B) 120Â°C", "C) 150Â°C", "D) 200Â°C"],
      "answer": "C",
      "explanation": "For 5083, preheat should not exceed 150Â°C to avoid sensitisation and other issues."
    },
    {
      "q": "What is the recommended root gap for a 10 mm aluminium V-groove?",
      "options": ["A) 0 mm", "B) 2 mm", "C) 5 mm", "D) 10 mm"],
      "answer": "B",
      "explanation": "A 2 mm root gap is typical for a 10 mm V-groove to allow penetration."
    },
    {
      "q": "Why should you use a run-on tab when starting a root pass?",
      "options": ["A) To save filler metal", "B) To avoid tungsten inclusion in the weld", "C) To preheat the metal", "D) To cool the weld"],
      "answer": "B",
      "explanation": "Starting on a run-on tab prevents tungsten inclusion by keeping the arc start away from the joint."
    },
    {
      "q": "What is the recommended overlap for fill passes?",
      "options": ["A) 10%", "B) 25%", "C) 50%", "D) 100%"],
      "answer": "C",
      "explanation": "Fill passes should overlap by about 50% to avoid valleys and lack of fusion."
    },
    {
      "q": "What is a common defect if the groove angle is too narrow?",
      "options": ["A) Excess filler metal", "B) Lack of penetration", "C) Too much distortion", "D) Porosity"],
      "answer": "B",
      "explanation": "A narrow groove prevents the arc from reaching the root, causing lack of penetration."
    },
    {
      "q": "What is the purpose of a backing strip in root welding?",
      "options": ["A) To add strength", "B) To support the molten puddle and prevent burn-through", "C) To preheat the metal", "D) To clean the weld"],
      "answer": "B",
      "explanation": "A backing strip supports the puddle and prevents burn-through when full penetration from both sides isn't possible."
    },
    {
      "q": "Why is it important to remove all moisture from the groove before welding?",
      "options": ["A) Moisture improves weld quality", "B) Moisture causes porosity", "C) Moisture increases strength", "D) Moisture reduces distortion"],
      "answer": "B",
      "explanation": "Moisture in the groove turns to steam during welding, causing porosity."
    },
    {
      "q": "What is the recommended interpass temperature for 5083?",
      "options": ["A) Below 80Â°C", "B) Below 120Â°C", "C) Below 150Â°C", "D) Below 200Â°C"],
      "answer": "C",
      "explanation": "For 5083, interpass temperature should be kept below 150Â°C to avoid sensitisation and cracking."
    },
    {
      "q": "What is the danger of quenching a thick aluminium weld with water?",
      "options": ["A) It makes the weld stronger", "B) It can cause cracking", "C) It improves appearance", "D) It reduces distortion"],
      "answer": "B",
      "explanation": "Quenching can cause rapid cooling and cracking in thick aluminium welds."
    }
  ],
  "videos": [
    "TIG welding thick aluminium preheat",
    "aluminium groove preparation for welding",
    "post weld cleaning aluminium TIG"
  ]
}
