Repository: rAsAfrica1/rise-africa-skills

File: _videos_backup_1790534264214/aluminium-welding-fundamentals/module-10.json
{
  "course": "Aluminium Welding Fundamentals",
  "module_number": 10,
  "module_title": "Defects and Inspection",
  "lessons": [
    {
      "title": "Porosity and How to Stop It",
      "body": "Porosity is those little holes you see in a weld, like bubbles frozen in the metal. In aluminium, it happens when hydrogen gas gets trapped as the weld cools. The gas comes from moisture, oil, grease, paint, or even the air. Aluminium is very sensitive to this because it melts at around 660Â°C and absorbs hydrogen quickly when hot, then releases it as it freezes, forming bubbles.\n\nTo stop porosity, you must clean the metal properly. Use a stainless steel wire brush dedicated only to aluminium. Brush the joint and 5 cm around it until it shines. Then wipe with acetone or denatured alcohol to remove oil. Do this immediately before welding. Also, keep your filler wire clean and dry. Store it in a sealed plastic bag with silica gel. If you use a gas cylinder, make sure the gas is pure argon (99.99% or better). Flow rate should be 10-15 litres per minute for a #6 or #7 cup. Too little flow lets air in; too much causes turbulence that also pulls in air.\n\nYour torch angle and travel speed matter. Keep the torch tilted about 10-15 degrees back (pushing angle) and move steadily. If you go too slow, the weld pool overheats and absorbs more hydrogen. If you go too fast, you might not get enough penetration, but that's a different defect. For a butt weld on 3 mm aluminium, aim for a travel speed around 20-30 cm per minute. Listen to the sound: a steady sizzling like bacon is good. A popping or hissing sound means trouble.\n\nIf you still get porosity, check your gas lines for leaks. A tiny leak will pull in moist air. Use soapy water on connections. Also, preheat thick sections to 100-150Â°C to drive off moisture. But don't overheat. For thin sheets, no preheat needed. If you're welding outside, set up a windbreak. Even a gentle breeze can blow away your shielding gas. A simple cardboard or metal sheet works.\n\nRemember, prevention is better than grinding out porosity. Once you have it, you must cut or grind out the porous area and re-weld. That wastes time and filler. So take the extra five minutes to clean and set up right. Your welds will be stronger and look better."
    },
    {
      "title": "Cracks: Hot and Cold",
      "body": "Cracks in aluminium welds are serious. They can cause parts to fail suddenly. There are two main types: hot cracks and cold cracks. Hot cracks happen while the weld is still hot, just after it solidifies. Cold cracks happen later, sometimes hours or days after welding. Both are preventable if you know the causes.\n\nHot cracks usually occur in the weld metal itself. They happen when the weld metal is weak during cooling and shrinks. Aluminium alloys like 6061 are prone to hot cracking if you use the wrong filler. For 6061, use 4043 or 5356 filler. 4043 is more crack-resistant but less strong. 5356 is stronger but can crack if the weld is highly restrained. The best way to avoid hot cracks is to use the right filler and reduce restraint. Preheat to 150-200Â°C for thick sections to slow cooling and let the weld metal gain strength before shrinking. Also, use a backstep welding technique: weld short segments, then step back and weld over the start of the previous segment. This spreads out the heat and reduces stress.\n\nCold cracks, also called delayed cracks, happen in the heat-affected zone (HAZ) or at the weld toe. They are often caused by hydrogen embrittlement, similar to porosity but worse. Moisture or oil on the metal can introduce hydrogen. The crack may not appear until hours later. To prevent cold cracks, clean the metal thoroughly, use dry filler, and preheat to drive off moisture. Also, avoid welding on very thick sections without preheat, as fast cooling traps hydrogen. If you must weld a highly restrained joint, use a lower-strength filler like 4043, which is more ductile.\n\nIf you see a crack, you must remove it completely. Grind out the entire crack plus 2-3 cm beyond each end. Use a carbide burr or grinding wheel. Then re-weld with the correct filler and technique. Never try to just weld over a crack; it will come back. Inspect after welding with a magnifying glass or dye penetrant to ensure no cracks remain. For critical parts, like trailer frames or boat hulls, always use dye penetrant or X-ray after welding. Cracks can be hidden, so don't trust your eyes alone."
    },
    {
      "title": "Lack of Fusion and Penetration",
      "body": "Lack of fusion (LOF) means the weld metal didn't bond to the base metal or to the previous weld pass. Lack of penetration (LOP) means the weld didn't go deep enough into the joint root. Both are weak points that can cause failures. They often happen because of wrong technique, insufficient heat, or dirty metal.\n\nTo prevent LOF, you need enough heat and the right torch angle. For TIG welding, set your amperage based on thickness: about 1 amp per 0.025 mm of thickness. For 3 mm aluminium, use 120-140 amps. For MIG, use 1 amp per 0.025 mm as a starting point, but adjust for travel speed. Keep a short arc length (for TIG, 2-3 mm; for MIG, 10-15 mm). Push the torch slightly into the joint so the arc digs in. If you move too fast, the edges won't melt. If you move too slow, you might get a wide, shallow weld that still lacks fusion at the sides. Use a weaving motion only if needed; for thin material, a straight drag is better.\n\nLOP happens when the root doesn't melt. For butt welds, make sure you have a proper gap (1-2 mm for 3 mm thick aluminium) and use a backing plate if possible. For TIG, you can use a keyhole technique: melt through until you see a keyhole shape, then move forward. That ensures full penetration. For MIG, use a root gap and higher amperage. If you're welding from one side only, you might need to bevel the edges to get access. A 60-degree included bevel is common. Also, clean the joint faces; oxide and oil prevent fusion.\n\nIf you suspect LOF or LOP, you can check with a fillet weld break test: weld a T-joint, then break it in a vise. The weld should tear the base metal, not pull away cleanly. If it pulls away, you have LOF. For LOP, cut a cross-section and polish it to see the penetration depth. In the field, use a flashlight and mirror to look at the root. If you see a line where the weld meets the base metal without blending, that's LOF. Grind it out and re-weld. Prevention is easier: use enough heat, clean metal, and correct technique."
    },
    {
      "title": "Distortion and Its Correction",
      "body": "Distortion is when your welded part bends, twists, or warps because of heat. Aluminium expands and contracts a lot when heated, about twice as much as steel. So distortion is a big problem. It can make your part unusable. But you can control it with good planning and technique.\n\nFirst, minimize heat input. Use the lowest amperage that gives good fusion. Weld fast, but not so fast that you lose penetration. Use a smaller weld bead. For thin sheets, consider skip welding: weld a short segment, then move to another area, letting the first cool. This spreads the heat. Also, use a heat sink. A piece of copper or aluminium clamped next to the weld will draw heat away. You can also use a wet rag to cool the weld immediately after, but be careful not to quench too fast, as that can cause cracks.\n\nSecond, balance the stresses. If you're welding a T-joint, weld on both sides alternately. If you're welding a long seam, use backstep welding: start at the end, weld toward the start, then step back and weld over the start. This balances the shrinkage. For butt welds, tack the ends first, then weld from the center out. That way, the shrinkage pulls evenly. Also, pre-setting the parts in the opposite direction of expected distortion helps. For example, if you know the part will bend up, clamp it down with a slight downward bend before welding.\n\nIf distortion still happens, you can correct it. For thin sheets, you can hammer the weld area with a planishing hammer while it's still warm. That stretches the metal and flattens it. For thicker parts, you can use localized heating and quenching. Heat a small area with a torch until it's dull red (about 500Â°C), then quench with water. That shrinks the metal and pulls it back. But be careful: too much heat can weaken the metal. Another method is to use a hydraulic press or clamps to force it straight while heating. Always check with a straightedge or square after correction.\n\nPrevention is better than correction. Plan your welds, use jigs and clamps, and don't rush. A little extra time setting up saves a lot of time fixing."
    },
    {
      "title": "Visual Inspection",
      "body": "Visual inspection is the first and most important check you do on a weld. It's free, fast, and can catch most defects. But you need good lighting, a clean surface, and a keen eye. Do it before, during, and after welding.\n\nBefore welding, inspect the joint preparation. Check that the edges are clean, free of oil, grease, paint, and oxide. Look for cracks, nicks, or bends. Make sure the gap is correct: for 3 mm aluminium, a 1-2 mm gap is good for butt welds. Check the fit-up; misalignment should be less than 10% of thickness. Use a tape measure or feeler gauge. Also, check your equipment: gas flow, filler wire cleanliness, and torch condition.\n\nDuring welding, watch the weld pool. It should be shiny and fluid. If it looks dull or has a scum, that's oxide or contamination. Listen to the sound: steady sizzling is good; popping means trouble. Check that the arc is stable and the filler is melting smoothly. If you see the pool getting too wide or too narrow, adjust your travel speed or amperage. Also, watch for undercut: a groove melted into the base metal along the weld toe. That happens if you move too fast or use too much heat. Stop and fix it before continuing.\n\nAfter welding, let the part cool, then clean it. Use a stainless steel brush to remove smut and oxide. Then inspect with a bright light and a magnifying glass (10x). Look for porosity (small holes), cracks (especially at the ends), lack of fusion (a line where the weld doesn't blend), undercut, overlap, and spatter. Check the weld size: for a fillet weld, the leg should be at least the thickness of the thinner part. Use a weld gauge if you have one. Measure the length and check for uniformity. If you see a defect, mark it with a paint marker and grind it out. Don't try to cover it up.\n\nFor critical welds, like on a trailer or a boat, you might need to do a dye penetrant test after visual inspection. But visual is always first. Train your eye to spot problems early. A good welder is also a good inspector."
    },
    {
      "title": "When to Use Dye Penetrant and X-Ray",
      "body": "Visual inspection catches surface defects, but some defects are hidden below the surface. That's when you need dye penetrant testing (PT) or X-ray (RT). PT finds surface-breaking defects like cracks, porosity, and lack of fusion that open to the surface. X-ray finds internal defects like porosity, inclusions, and lack of penetration. Both are used in critical applications, but they cost time and money, so you don't use them on every weld.\n\nDye penetrant testing is simple and cheap. You clean the weld, apply a red dye, let it soak for 10-15 minutes, wipe it off, then spray a white developer. Any dye that seeped into a defect will bleed out and show as a red line or spot. It works on non-porous materials like aluminium. Use it when you suspect surface cracks, especially after welding high-strength alloys like 6061 or 7075. It's also good for checking welds that will be machined or painted. PT kits cost about $50 and are available at welding supply shops. But PT only works on clean, dry surfaces. Don't use it on hot metal. And it only finds defects that reach the surface.\n\nX-ray testing is more expensive and requires special equipment and training. A portable X-ray machine costs thousands of dollars, and you need radiation safety gear. But it gives a picture of the inside of the weld. You use it for critical welds: pressure vessels, structural beams, aircraft parts, and high-value projects. In Africa, you might find X-ray services in major cities like Nairobi, Lagos, or Johannesburg. For a small shop, it's often outsourced. X-ray can find tiny porosity (0.5 mm) and lack of penetration. But it has limits: it's hard to detect cracks that are not aligned with the beam, and it's expensive. Typically, you X-ray a percentage of welds, like 10% or 20%, depending on the code.\n\nWhen to use which? Start with visual. If you see a defect, fix it. If you suspect hidden defects, use PT for surface cracks. For internal defects, use X-ray. But remember, the best inspection is prevention: clean metal, correct technique, and proper filler. That reduces the need for expensive testing. In a small workshop, you might only use PT on critical parts and skip X-ray unless required by a client. Always follow the project specifications."
    }
  ,
    {
      "title": "Practical Reference",
      "body": "<section>\n  <h2>Practical Reference: Defects and Inspection in Aluminium Welding</h2>\n\n  <p>This lesson is a working reference for African fabricators, workshop owners and welding supervisors who need to make fast, defensible decisions about weld quality. Aluminium is not steel. It conducts heat roughly five times faster, it has no colour change as it approaches melting, and its oxide layer melts at around 2,072 Â°C â more than double the melting point of the metal beneath it. Those three facts explain most of the defects you will ever see, and they explain why inspection in an African workshop must be systematic rather than hopeful.</p>\n\n  <p>For a business, the economics are blunt. A rejected weld on a market-stall frame costs you a few thousand shillings. A rejected weld on a fuel tanker, a cold-room panel, a borehole pump housing or an export-bound aluminium window frame can cost you the contract, the certification and the customer. Inspection is not overhead. It is the cheapest insurance your workshop will ever buy.</p>\n\n  <h3>Defect 1: Porosity â and how to stop it</h3>\n\n  <p>Porosity appears as small rounded cavities, either scattered, clustered or aligned along the weld axis. In aluminium it is caused almost entirely by hydrogen. Sources of hydrogen in a typical African workshop include:</p>\n\n  <ul>\n    <li>Moisture in the shielding gas line, regulator or torch â very common during the rainy season.</li>\n    <li>Hydrocarbon contamination: oil, grease, cutting fluid, diesel film, or marker pen residue.</li>\n    <li>Oxide and hydrated oxide layers on the parent metal or filler wire.</li>\n    <li>Draughts and fans blowing shielding gas away from the pool.</li>\n    <li>Excessively long arc length, which draws in atmospheric contamination.</li>\n    <li>Wet filler wire stored in an open shed, or wire handled with bare, oily hands.</li>\n  </ul>\n\n  <p>The fix is procedural, not heroic. Store filler wire in a sealed container with desiccant. Wipe the joint and the wire with a clean, lint-free cloth and acetone immediately before welding â not an hour before. Stainless-steel wire brushes must be dedicated to aluminium only; a brush that has touched carbon steel will embed iron and cause both porosity and corrosion. Purge the gas line before the shift. Weld indoors or build a simple windbreak from corrugated sheet. Set the correct gas flow â typically 12â18 litres per minute for GMAW, higher for thick sections â and check for leaks at every connection with soapy water.</p>\n\n  <p>Porosity acceptance limits are governed by the applicable standard. For structural work, ISO 10042 and AWS D1.2 both set maximum pore diameters and area percentages by quality level. A common shop rule for non-critical fabrication is that isolated pores up to 1.5 mm are acceptable if total porosity does not exceed 2â3% of the weld cross-section. Critical pressure and structural work requires zero visible porosity and radiographic confirmation.</p>\n\n  <h3>Defect 2: Cracks â hot and cold</h3>\n\n  <p>Hot cracks (solidification cracking) form while the weld is still partly liquid, usually along the centreline of the bead. They are promoted by high restraint, deep narrow beads, high sulphur or impurity content in the filler, and by the wide freezing range of certain 6xxx and 7xxx alloys. The cure is metallurgical and procedural: use the correct filler â 4043 or 5356 for most 6xxx work â reduce restraint, use a wider bead profile, and control heat input.</p>\n\n  <p>Cold cracks (hydrogen or delayed cracking) form after the weld has cooled, sometimes hours later. In aluminium they are less common than in steel but appear in high-magnesium 5xxx alloys and in heat-affected zones of 7xxx material. They are aggravated by residual stress, poor fit-up and hydrogen already in the joint.</p>\n\n  <p>Cracks are never acceptable in a load-bearing weld. If you find one, the repair is complete removal â grind out to sound metal, re-weld, and re-inspect. Never chase a crack with a cosmetic pass; it will return.</p>\n\n  <h3>Defect 3: Lack of fusion and lack of penetration</h3>\n\n  <p>Lack of fusion (LOF) is a cold lap where the weld metal fails to bond to the sidewall or the previous pass. Lack of penetration (LOP) is incomplete joint penetration at the root. Both are caused by insufficient heat input, wrong travel angle, too-fast travel speed, contamination, or a joint design the process cannot reach.</p>\n\n  <p>Aluminium makes LOF especially dangerous because the oxide layer must be broken mechanically or by cathodic cleaning action. If the arc does not have enough energy to disrupt the oxide, the filler simply sits on top. In service, LOF acts as a crack initiator under fatigue â a serious risk on truck bodies, trailers and any structure exposed to vibration on African road conditions.</p>\n\n  <p>Prevention: correct joint preparation and bevel angles, adequate root gap, sufficient current, and a slight back-and-forth manipulation to wash the sidewalls. For thick sections, preheat to 80â120 Â°C to compensate for aluminium's rapid heat loss.</p>\n\n  <h3>Defect 4: Distortion and its correction</h3>\n\n  <p>Aluminium's high thermal expansion â roughly twice that of steel â makes distortion the most visible and most commercially damaging defect in African fabrication. A warped window frame or a bowed cold-room panel is scrap.</p>\n\n  <p>Controls, in order of effectiveness:</p>\n\n  <ul>\n    <li>Design: use balanced welding, symmetrical joints, and minimise weld volume.</li>\n    <li>Fixturing: clamp rigidly to a strongback or jig. Tacking sequence matters â back-step tacking from the centre outward.</li>\n    <li>Technique: use the lowest heat input that achieves fusion, weld in short passes with cooling between, and use back-step or skip welding.</li>\n    <li>Correction: controlled local heating with a heat gun or oxy-fuel flame, followed by mechanical straightening while warm. Never quench aluminium with water â it locks in stress and can induce cracking.</li>\n  </ul>\n\n  <h3>Visual inspection: your first and cheapest tool</h3>\n\n  <p>Visual inspection (VT) catches the majority of defects at zero cost. Before welding, inspect joint preparation, cleanliness, fit-up, gap and tack quality. After welding, inspect bead profile, toe blending, spatter, undercut, crater treatment and surface porosity. Use a good light, a magnifier and a weld gauge. Record what you see. In a workshop supplying export customers or certified structural work, a written VT record is often the difference between passing and failing an audit.</p>\n\n  <figure>\n    <svg viewBox=\"0 0 720 340\" role=\"img\" aria-labelledby=\"weldDefectsTitle weldDefectsDesc\" xmlns=\"http://www.w3.org/2000/svg\">\n      <title id=\"weldDefectsTitle\">Common aluminium weld defects in cross-section</title>\n      <desc id=\"weldDefectsDesc\">Cross-section diagram showing porosity, lack of fusion, lack of penetration, undercut and a hot crack in a butt weld between two aluminium plates.</desc>\n      <rect x=\"0\" y=\"0\" width=\"720\" height=\"340\" fill=\"#f7f9fb\"/>\n      <!-- parent plates -->\n      <rect x=\"60\" y=\"180\" width=\"270\" height=\"90\" fill=\"#c8d3dc\" stroke=\"#4a5a68\" stroke-width=\"2\"/>\n      <rect x=\"390\" y=\"180\" width=\"270\" height=\"90\" fill=\"#c8d3dc\" stroke=\"#4a5a68\" stroke-width=\"2\"/>\n      <!-- weld bead -->\n      <path d=\"M330 180 Q360 90 390 180 Z\" fill=\"#8fa6b8\" stroke=\"#2c3e50\" stroke-width=\"2\"/>\n      <path d=\"M300 180 Q360 110 420 180\" fill=\"none\" stroke=\"#2c3e50\" stroke-width=\"2\"/>\n      <!-- porosity -->\n      <circle cx=\"345\" cy=\"150\" r=\"6\" fill=\"#ffffff\" stroke=\"#c0392b\" stroke-width=\"2\"/>\n      <circle cx=\"372\" cy=\"140\" r=\"5\" fill=\"#ffffff\" stroke=\"#c0392b\" stroke-width=\"2\"/>\n      <circle cx=\"358\" cy=\"165\" r=\"4\" fill=\"#ffffff\" stroke=\"#c0392b\" stroke-width=\"2\"/>\n      <!-- lack of fusion -->\n      <path d=\"M330 180 L332 155\" stroke=\"#e67e22\" stroke-width=\"4\"/>\n      <!-- lack of penetration -->\n      <line x1=\"360\" y1=\"180\" x2=\"360\" y2=\"205\" stroke=\"#8e44ad\" stroke-width=\"5\"/>\n      <!-- undercut -->\n      <path d=\"M300 180 q10 -8 22 0\" fill=\"none\" stroke=\"#16a085\" stroke-width=\"4\"/>\n      <!-- hot crack -->\n      <path d=\"M360 100 L360 150\" stroke=\"#c0392b\" stroke-width=\"3\" stroke-dasharray=\"6 4\"/>\n      <!-- labels -->\n      <text x=\"470\" y=\"60\" font-family=\"Arial, sans-serif\" font-size=\"14\" fill=\"#c0392b\">â Porosity (hydrogen)</text>\n      <text x=\"470\" y=\"85\" font-family=\"Arial, sans-serif\" font-size=\"14\" fill=\"#e67e22\">â® Lack of fusion (sidewall)</text>\n      <text x=\"470\" y=\"110\" font-family=\"Arial, sans-serif\" font-size=\"14\" fill=\"#8e44ad\">â® Lack of penetration (root)</text>\n      <text x=\"470\" y=\"135\" font-family=\"Arial, sans-serif\" font-size=\"14\" fill=\"#16a085\">â  Undercut (toe)</text>\n      <text x=\"470\" y=\"160\" font-family=\"Arial, sans-serif\" font-size=\"14\" fill=\"#c0392b\">â Hot crack (centreline)</text>\n      <!-- dimension -->\n      <line x1=\"60\" y1=\"290\" x2=\"660\" y2=\"290\" stroke=\"#4a5a68\" stroke-width=\"1\"/>\n      <text x=\"330\" y=\"312\" font-family=\"Arial, sans-serif\" font-size=\"13\" fill=\"#4a5a68\" text-anchor=\"middle\">Butt joint cross-section â aluminium plate</text>\n    </svg>\n    <figcaption>Defect locations in a butt weld cross-section. Adapted from the Welding Institute (TWI) Job Knowledge series, <em>Defects in Welds</em>, and AWS Welding Handbook, 9th ed., Vol. 4, Section on Aluminium Welding.</figcaption>\n  </figure>\n\n  <h3>Volumetric inspection: dye penetrant vs radiography</h3>\n\n  <p>Dye penetrant inspection (PT) is a surface method. It detects cracks, laps and porosity that break the surface. It is cheap, fast, and works well in a workshop with no electricity. It will not find internal defects. Radiography (RT) and ultrasonic testing (UT) are volumetric methods â they see inside the weld.</p>\n\n  <p>For African fabricators, the practical decision matrix is below.</p>\n\n  <table border=\"1\" cellpadding=\"8\" cellspacing=\"0\" style=\"border-collapse:collapse;width:100%;font-family:Arial,sans-serif;font-size:14px;\">\n    <caption style=\"text-align:left;font-weight:bold;padding:6px 0;\">Table 1: Choosing an inspection method for aluminium welds</caption>\n    <thead style=\"background:#2c3e50;color:#fff;\">\n      <tr>\n        <th>Method</th>\n        <th>Detects</th>\n        <th>Best for</th>\n        <th>Limitations</th>\n        <th>Relative cost</th>\n      </tr>\n    </thead>\n    <tbody>\n      <tr>\n        <td>Visual (VT)</td>\n        <td>Surface profile, undercut, spatter, visible porosity, fit-up</td>\n        <td>Every weld, every time</td>\n        <td>Surface only; needs good light and access</td>\n        <td>Very low</td>\n      </tr>\n      <tr>\n        <td>Dye penetrant (PT)</td>\n        <td>Surface-breaking cracks, laps, porosity</td>\n        <td>Critical welds in the field; tanks, frames, repairs</td>\n        <td>Surface only; requires clean, dry surface; aluminium needs careful cleaning</td>\n        <td>Low</td>\n      </tr>\n      <tr>\n        <td>Radiography (RT)</td>\n        <td>Internal porosity, LOP, LOF, inclusions</td>\n        <td>Pressure vessels, structural butt welds, code work</td>\n        <td>Expensive, radiation safety, needs access both sides</td>\n        <td>High</td>\n      </tr>\n      <tr>\n        <td>Ultrasonic (UT)</td>\n        <td>Internal planar defects, LOF, cracks</td>\n        <td>Thick sections, on-site structural inspection</td>\n        <td>Operator skill critical; harder on thin aluminium</td>\n        <td>Mediumâhigh</td>\n      </tr>\n    </tbody>\n  </table>\n  <p style=\"font-size:12px;color:#555;\">Source: Adapted from ISO 17635 <em>Non-destructive testing of welds â General rules for metallic materials</em> and TWI <em>Job Knowledge â Non-destructive Testing of Welds</em>.</p>\n\n  <table border=\"1\" cellpadding=\"8\" cellspacing=\"0\" style=\"border-collapse:collapse;width:100%;font-family:Arial,sans-serif;font-size:14px;\">\n    <caption style=\"text-align:left;font-weight:bold;padding:6px 0;\">Table 2: Practical process settings to prevent common defects (GMAW, 6xxx alloy)</caption>\n    <thead style=\"background:#2c3e50;color:#fff;\">\n      <tr>\n        <th>Defect</th>\n        <th>Likely cause</th>\n        <th>Corrective action</th>\n        <th>Typical setting range</th>\n      </tr>\n    </thead>\n    <tbody>\n      <tr>\n        <td>Porosity</td>\n        <td>Moisture, oil, draughts</td>\n        <td>Clean with acetone; purge gas line; windbreak</td>\n        <td>Gas flow 12â18 L/min; arc length short</td>\n      </tr>\n      <tr>\n        <td>Hot crack</td>\n        <td>Wrong filler, high restraint</td>\n        <td>Use 4043/5356; widen bead; reduce restraint</td>\n        <td>Travel 3â6 mm/s; interpass &lt; 120 Â°C</td>\n      </tr>\n      <tr>\n        <td>Lack of fusion</td>\n        <td>Low current, fast travel, contamination</td>\n        <td>Increase current; slow travel; clean joint</td>\n        <td>Current 180â260 A for 6 mm plate</td>\n      </tr>\n      <tr>\n        <td>Lack of penetration</td>\n        <td>Small root gap, low heat input</td>\n        <td>Open root gap; preheat 80â120 Â°C</td>\n        <td>Root gap 1.5â3 mm; bevel 60Â°</td>\n      </tr>\n      <tr>\n        <td>Distortion</td>\n        <td>High heat input, poor fixturing</td>\n        <td>Back-step welding; rigid jig; balanced sequence</td>\n        <td>Short passes; cool between</td>\n      </tr>\n    </tbody>\n  </table>\n  <p style=\"font-size:12px;color:#555;\">Source: Compiled from AWS D1.2/D1.2M <em>Structural Welding Code â Aluminium</em> and ESAB <em>Aluminium Welding Guide</em>.</p>\n\n  <div style=\"border:3px solid #c0392b;background:#fdecea;padding:14px;margin:20px 0;font-family:Arial,sans-serif;\">\n    <p style=\"margin:0;font-weight:bold;color:#c0392b;font-size:16px;\">â  SAFETY WARNING â RADIOGRAPHY (X-RAY) AND ALUMINIUM FUMES</p>\n    <p style=\"margin:8px 0 0 0;color:#7b241c;\">Industrial radiography uses ionising radiation. In many African jurisdictions, only licensed operators with a calibrated survey meter, dosimeter and a demarcated exclusion zone may perform RT. Never allow unauthorised persons within the controlled area. Separately, aluminium welding produces ozone and metal fume; weld in a ventilated area or wear supplied-air respiratory protection. Do not weld on containers that have held fuel or solvents until they have been purged and gas-tested â the explosion risk is real and has killed welders across the continent.</p>\n  </div>\n\n  <h3>Quick Reference Checklist</h3>\n  <ol>\n    <li><strong>Clean before you weld:</strong> acetone wipe on joint and filler wire; dedicated stainless brush for aluminium only.</li>\n    <li><strong>Check the gas:</strong> no leaks, correct flow (12â18 L/min), windbreak in place, line purged at shift start.</li>\n    <li><strong>Confirm the filler:</strong> 4043 or 5356 for 6xxx; match the filler to the alloy and the service condition.</li>\n    <li><strong>Control heat input:</strong> short arc, correct current, interpass temperature below 120 Â°C on heat-treatable alloys.</li>\n    <li><strong>Tack and fixture:</strong> back-step tacks from the centre; rigid jig to control distortion.</li>\n    <li><strong>Inspect visually every weld:</strong> bead profile, toe blending, undercut, crater, visible porosity.</li>\n    <li><strong>Use PT on critical surface welds:</strong> tanks, frames, repairs â before painting or dispatch.</li>\n    <li><strong>Use RT/UT on code or pressure work:</strong> engage a licensed NDT provider and keep the reports.</li>\n    <li><strong>Record and review:</strong> keep a defect log â pattern analysis is how a workshop improves and wins bigger contracts.</li>\n  </ol>\n\n  <h3>Further Reading</h3>\n  <ul>\n    <li><a href=\"https://www.twi-global.com/technical-knowledge/job-knowledge\" target=\"_blank\" rel=\"noopener\">TWI Job Knowledge â Welding Defects and NDT</a> (free technical articles)</li>\n    <li><a href=\"https://www.iso.org/standard/61702.html\" target=\"_blank\" rel=\"noopener\">ISO 10042 â Arc-welded joints in aluminium: quality levels for imperfections</a></li>\n    <li><a href=\"https://pubs.aws.org/\" target=\"_blank\" rel=\"noopener\">AWS D1.2/D1.2M â Structural Welding Code: Aluminium</a> (American Welding Society)</li>\n    <li><a href=\"https://www.esab.com/global/en/support/documentation.cfm\" target=\"_blank\" rel=\"noopener\">ESAB Aluminium Welding Guide</a> (free download)</li>\n    <li><a href=\"https://www.hse.gov.uk/welding/\" target=\"_blank\" rel=\"noopener\">UK HSE â Welding safety guidance</a> (fume, radiation, confined space)</li>\n  </ul>\n\n  <p><strong>Business takeaway:</strong> In aluminium fabrication, defects are almost always process failures, not operator failures. Build the cleaning, gas control and inspection steps into your standard work instruction, train every welder on them, and keep a defect log. That discipline is what allows an African workshop to move from local repair work into certified structural, pressure and export contracts â where the margins are three to five times higher and the buyers are willing to pay for documented quality.</p>\n</section>"
    }],
  "quiz": [
    {
      "q": "What is the main cause of porosity in aluminium welds?",
      "options": ["A) Too much filler wire", "B) Hydrogen gas trapped during solidification", "C) Too slow travel speed", "D) Wrong tungsten electrode"],
      "answer": "B",
      "explanation": "Hydrogen from moisture, oil, or air gets trapped as the weld cools, forming bubbles."
    },
    {
      "q": "Which filler is more crack-resistant for 6061 aluminium?",
      "options": ["A) 4043", "B) 5356", "C) 1100", "D) 6061"],
      "answer": "A",
      "explanation": "4043 contains silicon, which improves crack resistance compared to 5356."
    },
    {
      "q": "What is a hot crack?",
      "options": ["A) A crack that forms after the weld cools", "B) A crack that forms while the weld is still hot", "C) A crack caused by cold weather", "D) A crack only in steel"],
      "answer": "B",
      "explanation": "Hot cracks occur during solidification when the weld metal is weak and shrinking."
    },
    {
      "q": "What does lack of fusion mean?",
      "options": ["A) The weld didn't bond to the base metal", "B) The weld is too thin", "C) The weld has too much penetration", "D) The weld is too hot"],
      "answer": "A",
      "explanation": "Lack of fusion is when the weld metal fails to bond with the base metal or previous pass."
    },
    {
      "q": "What is a keyhole technique used for?",
      "options": ["A) To make a hole in the metal", "B) To ensure full penetration in TIG welding", "C) To cool the weld quickly", "D) To remove porosity"],
      "answer": "B",
      "explanation": "Melting through to form a keyhole ensures the root is fully penetrated."
    },
    {
      "q": "What is a common method to reduce distortion?",
      "options": ["A) Welding continuously without stopping", "B) Using a heat sink", "C) Increasing amperage", "D) Welding from one end to the other"],
      "answer": "B",
      "explanation": "A heat sink draws heat away, reducing expansion and contraction."
    },
    {
      "q": "How can you correct distortion in thin aluminium sheets?",
      "options": ["A) Hammering with a planishing hammer while warm", "B) Quenching with cold water", "C) Adding more weld metal", "D) Ignoring it"],
      "answer": "A",
      "explanation": "Planishing stretches the metal and flattens it."
    },
    {
      "q": "What is the first step in visual inspection?",
      "options": ["A) Check for cracks with dye penetrant", "B) Clean the weld", "C) Inspect joint preparation before welding", "D) X-ray the weld"],
      "answer": "C",
      "explanation": "Visual inspection starts before welding by checking cleanliness and fit-up."
    },
    {
      "q": "What does undercut look like?",
      "options": ["A) A groove melted into the base metal along the weld toe", "B) A hole in the weld", "C) A crack at the end of the weld", "D) Excessive reinforcement"],
      "answer": "A",
      "explanation": "Undercut is a groove caused by melting the base metal without filling it."
    },
    {
      "q": "When is dye penetrant testing most useful?",
      "options": ["A) For finding internal porosity", "B) For finding surface-breaking defects", "C) For measuring weld size", "D) For checking gas flow"],
      "answer": "B",
      "explanation": "PT only detects defects that reach the surface, like cracks and surface porosity."
    },
    {
      "q": "What is a disadvantage of X-ray testing?",
      "options": ["A) It is cheap", "B) It requires special equipment and safety gear", "C) It only works on steel", "D) It is fast"],
      "answer": "B",
      "explanation": "X-ray equipment is expensive and requires radiation safety measures."
    },
    {
      "q": "What gas flow rate is recommended for TIG welding aluminium?",
      "options": ["A) 2-5 litres per minute", "B) 10-15 litres per minute", "C) 20-25 litres per minute", "D) 30-40 litres per minute"],
      "answer": "B",
      "explanation": "10-15 L/min provides good shielding without turbulence."
    },
    {
      "q": "What is cold cracking often caused by?",
      "options": ["A) Hydrogen embrittlement", "B) Too much heat", "C) Fast travel speed", "D) Wrong tungsten"],
      "answer": "A",
      "explanation": "Hydrogen from moisture or oil can cause delayed cracking in the HAZ."
    },
    {
      "q": "How do you fix a crack in a weld?",
      "options": ["A) Weld over it", "B) Grind it out completely and re-weld", "C) Paint over it", "D) Ignore it"],
      "answer": "B",
      "explanation": "The crack must be removed entirely to prevent it from returning."
    },
    {
      "q": "What is a fillet weld break test used for?",
      "options": ["A) To check for lack of fusion", "B) To measure hardness", "C) To check gas flow", "D) To test filler wire"],
      "answer": "A",
      "explanation": "Breaking a fillet weld reveals if it fused properly to the base metal."
    },
    {
      "q": "What is backstep welding?",
      "options": ["A) Welding from both ends toward the center", "B) Welding short segments and stepping back over the start", "C) Welding only on the back side", "D) Welding with a backhand technique"],
      "answer": "B",
      "explanation": "Backstep welding balances heat and reduces distortion."
    },
    {
      "q": "What is a common sign of lack of penetration?",
      "options": ["A) A visible line at the root", "B) Excessive reinforcement", "C) Spatter", "D) Undercut"],
      "answer": "A",
      "explanation": "A line where the weld meets the base metal without blending indicates LOP."
    },
    {
      "q": "What should you use to clean aluminium before welding?",
      "options": ["A) A stainless steel wire brush and acetone", "B) A regular steel brush and water", "C) Sandpaper and oil", "D) A cloth with diesel"],
      "answer": "A",
      "explanation": "A stainless brush removes oxide, and acetone removes oil and grease."
    },
    {
      "q": "What is the recommended preheat for thick aluminium sections?",
      "options": ["A) 50-100Â°C", "B) 100-150Â°C", "C) 200-250Â°C", "D) 300-350Â°C"],
      "answer": "B",
      "explanation": "Preheating to 100-150Â°C helps drive off moisture and slows cooling."
    },
    {
      "q": "What is a heat-affected zone (HAZ)?",
      "options": ["A) The area that melts during welding", "B) The area that is heated but does not melt", "C) The area that is cooled quickly", "D) The area with no change"],
      "answer": "B",
      "explanation": "The HAZ is the base metal that is heated but not melted, and can be weakened."
    },
    {
      "q": "Which defect can dye penetrant testing detect?",
      "options": ["A) Internal porosity", "B) Surface cracks", "C) Lack of penetration", "D) Distortion"],
      "answer": "B",
      "explanation": "PT only detects defects that are open to the surface."
    },
    {
      "q": "What is the purpose of a backing plate?",
      "options": ["A) To prevent distortion", "B) To support the root and prevent burn-through", "C) To cool the weld", "D) To add filler metal"],
      "answer": "B",
      "explanation": "A backing plate helps control the root and ensures full penetration."
    },
    {
      "q": "What is a common cause of lack of fusion?",
      "options": ["A) Too high amperage", "B) Too fast travel speed", "C) Too much cleaning", "D) Wrong gas"],
      "answer": "B",
      "explanation": "Moving too fast doesn't allow the base metal to melt and fuse."
    },
    {
      "q": "What is the correct torch angle for TIG welding aluminium?",
      "options": ["A) 90 degrees", "B) 10-15 degrees back (pushing)", "C) 45 degrees forward", "D) 30 degrees drag"],
      "answer": "B",
      "explanation": "A slight push angle helps with visibility and penetration."
    },
    {
      "q": "What is a planishing hammer used for?",
      "options": ["A) To remove slag", "B) To stretch and flatten distorted metal", "C) To clean the weld", "D) To measure weld size"],
      "answer": "B",
      "explanation": "Planishing stretches the weld and base metal to correct distortion."
    },
    {
      "q": "What is the maximum allowable misalignment for a butt weld?",
      "options": ["A) 10% of thickness", "B) 25% of thickness", "C) 50% of thickness", "D) 100% of thickness"],
      "answer": "A",
      "explanation": "Misalignment should be kept to less than 10% of thickness for quality welds."
    },
    {
      "q": "What is a weld gauge used for?",
      "options": ["A) To measure weld size and undercut", "B) To measure gas flow", "C) To check amperage", "D) To clean the weld"],
      "answer": "A",
      "explanation": "A weld gauge measures fillet leg length, reinforcement, and undercut depth."
    },
    {
      "q": "When is X-ray testing typically required?",
      "options": ["A) For all welds", "B) For critical welds like pressure vessels", "C) For thin sheet metal", "D) For decorative welds"],
      "answer": "B",
      "explanation": "X-ray is used for high-integrity applications where internal defects are unacceptable."
    },
    {
      "q": "What is the first thing to do if you see porosity after welding?",
      "options": ["A) Paint over it", "B) Grind it out and re-weld", "C) Add more weld on top", "D) Ignore it"],
      "answer": "B",
      "explanation": "Porosity must be removed completely to ensure a sound weld."
    },
    {
      "q": "What is the recommended gap for a butt weld on 3 mm aluminium?",
      "options": ["A) 0 mm", "B) 1-2 mm", "C) 3-4 mm", "D) 5-6 mm"],
      "answer": "B",
      "explanation": "A 1-2 mm gap allows for proper penetration without burn-through."
    }
  ],
  "videos": [
    "aluminium welding porosity causes and fixes",
    "how to inspect aluminium welds visual and dye penetrant",
    "aluminium welding distortion control techniques"
  ]
}
