Repository: rAsAfrica1/rise-africa-skills

File: deep_courses/advanced-welding/module-01.json
{
  "course": "Advanced Welding Techniques",
  "module_number": 1,
  "module_title": "Beyond the Basics",
  "lessons": [
    {
      "title": "Introduction and Why It Matters",
      "body": "Advanced welding is not just about joining metal; it is about creating strong, safe, and lasting structures that can withstand the demands of African industry, construction, and repair work. Whether you are welding a trailer chassis in Nairobi, repairing a water tank in Lagos, or building a gate in Accra, the quality of your weld determines safety and durability. Basic welding gets two pieces stuck together. Advanced welding ensures the joint can carry loads, resist vibration, and survive years of exposure to sun, rain, and dust. In many African markets, skilled welders who can work with different metals and positions earn 2-3 times more than general welders. For example, a certified welder on a pipeline project in Tanzania can earn $30-$50 per day, while an unskilled welder might earn $5-$10. This module takes you beyond simple flat-position stick welding. You will learn to select the right process for the job, prepare metal properly, control heat, and troubleshoot defects. You will also learn safety practices that prevent injury and death. Welding is dangerous: electric shock, fumes, burns, and eye damage are real risks. But with the right techniques and gear, you can work safely and productively. By the end of this module, you will be able to make high-quality welds in various positions, identify and fix common defects, and apply best practices on any job site. This knowledge is your ticket to better pay and more respect in the trade. Letâs get started."
    },
    {
      "title": "Tools and Materials",
      "body": "To do advanced welding, you need more than a basic arc welder and a chipping hammer. Start with a reliable welding machine. For stick welding (SMAW), a 200-amp inverter welder works well on 220V single-phase, common in many African workshops. For MIG welding, a 200-amp MIG with gas capability is ideal. You will also need an angle grinder with 115mm or 230mm discs for cutting and grinding. A wire brush, chipping hammer, and slag hammer are essential for cleaning welds. For measuring and marking, get a steel tape, combination square, and soapstone or marker. Clamps (C-clamps, magnetic clamps) hold parts in place. Personal protective equipment (PPE) is non-negotiable: auto-darkening welding helmet with at least shade 10-13, leather gloves, flame-resistant jacket, safety boots, and a respirator for fumes. For materials, mild steel is the most common and easiest to weld. You will also encounter stainless steel (needs different electrodes and lower heat) and aluminum (requires AC TIG or spool gun MIG). Electrodes: for mild steel, use E6013 for general work and E7018 for high-strength joints. For stainless, use 308L or 316L rods. Filler wire for MIG: ER70S-6 for mild steel. Shielding gas: for MIG, use 75% argon/25% CO2 mix for steel; for TIG, pure argon. Always store electrodes in a dry place; moisture causes porosity. In Africa, you can find these tools at hardware stores in major cities or order online. Invest in quality; cheap tools cost more in downtime and bad welds."
    },
    {
      "title": "Step by Step Method",
      "body": "Follow these steps for a strong advanced weld. First, prepare the metal. Clean it with a grinder to bare shiny metal, removing rust, paint, and oil. Bevel edges for thick metal (over 6mm) to ensure penetration. Set your machine: for 3.2mm E6013 electrode on mild steel, set around 90-120 amps. For 4.0mm, use 120-160 amps. For MIG on 6mm steel, set voltage to 20-22V and wire speed to 4-5 m/min. Clamp your work securely. Second, tack weld the pieces at both ends and middle to prevent distortion. Third, start welding. For stick, strike the arc like a match, then maintain a short arc (arc length about equal to electrode diameter). Use a drag angle of 10-15 degrees. For a flat butt weld, move in a straight line or slight weave. For vertical up, use a triangle or Z weave, pausing at edges. For overhead, use lower amperage and faster travel. Fourth, control heat input. If the metal gets too hot (turns blue or grey), stop and let it cool. Overheating causes warping and weakens the weld. Fifth, after welding, clean the slag with a chipping hammer and wire brush. Inspect for defects: cracks, porosity, undercut. If you find a defect, grind it out and re-weld. Finally, let the weld cool naturally; do not quench with water unless specified, as rapid cooling can cause cracking. Practice each position on scrap metal before doing a real job. Remember, consistency in travel speed, angle, and arc length is key."
    },
    {
      "title": "Common Mistakes and Fixes",
      "body": "Even experienced welders make mistakes. Here are common ones and how to fix them. 1) Porosity: small holes in the weld caused by moisture, oil, or too long an arc. Fix: clean metal, use dry electrodes, and shorten arc. 2) Undercut: a groove melted into the base metal along the weld toe. Caused by too high amperage or wrong angle. Fix: reduce amps, adjust angle to 10-15 degrees, and use a slight weave. 3) Slag inclusion: trapped slag inside the weld. Happens when you don't clean between passes or use wrong polarity. Fix: clean thoroughly, use correct polarity (electrode positive for E6013). 4) Spatter: small metal droplets stuck to the workpiece. Caused by too high amperage or long arc. Fix: reduce amps, shorten arc, use anti-spatter spray. 5) Warping: metal bends due to uneven heating. Fix: clamp securely, use tack welds, alternate welding sides, and allow cooling. 6) Incomplete penetration: weld doesn't reach the root. Fix: increase root gap, higher amps, slower travel. 7) Cracking: often from rapid cooling or high carbon steel. Fix: preheat thick steel, use low-hydrogen electrodes like E7018, and cool slowly. 8) Wrong electrode angle: leads to uneven beads. Fix: maintain 10-15 degree drag angle. Always inspect your work with a flashlight and magnifying glass. If you find a defect, grind it out completely and re-weld. Never try to cover up a defect with another pass; it will fail. Practice on scrap until you can consistently produce clean welds."
    },
    {
      "title": "Safety and Best Practice",
      "body": "Welding safety is not optional; it saves lives. In Africa, many workshops lack proper ventilation, so you must protect yourself. Always wear an auto-darkening helmet with correct shade: shade 10 for low amps, 13 for high amps. Never look at the arc without protection; it causes arc eye (painful burns to the cornea). Wear leather gloves, a flame-resistant long-sleeve jacket, and safety boots. Use a respirator when welding galvanized or painted metal, as fumes are toxic. Ensure good ventilation: open doors and windows, use a fan to blow fumes away, but not directly on the weld (it disrupts shielding gas). Keep a fire extinguisher nearby and a bucket of sand or water. Never weld near flammable materials. Check your cables for damage; exposed wires cause electric shock. Ground the work clamp securely. Work on a dry surface, not wet ground. When welding overhead, wear a cap and ear plugs to keep sparks out. Keep your work area clean and organized. Store gas cylinders upright and secured. Never weld a closed container; it can explode. Best practices: plan your weld, use the right process for the metal, and don't rush. Take breaks to avoid fatigue. Stay hydrated. If you feel dizzy, stop and get fresh air. Finally, get trained in first aid for burns and electric shock. Your safety is your responsibility."
    },
    {
      "title": "Practical Exercise",
      "body": "Now it's time to practice. This exercise will help you apply what you've learned. You will need: mild steel plates (100mm x 100mm x 6mm), a stick welder (200A), E6013 electrodes (3.2mm), angle grinder, wire brush, chipping hammer, clamps, and PPE. Task 1: Butt weld in flat position. Clean two plates, bevel edges if needed, tack weld at both ends. Set amperage to 100-120A. Weld a straight bead along the joint. Clean slag, inspect for porosity and undercut. Task 2: T-joint in horizontal position. Place one plate vertical on another, tack weld. Weld along the joint using a slight weave. Use 110-130A. Task 3: Vertical up weld. Set two plates vertically with a gap, tack. Weld from bottom to top using a triangle weave, pausing at edges. Use 90-110A. Task 4: Overhead weld. Position plates overhead (secure safely). Use 80-100A, short arc, fast travel. After each task, grind out any defects and re-weld. Record your settings and observations. Aim for consistent bead width and penetration. If you don't have a welder, visit a local workshop and ask to practice under supervision. Alternatively, use a welding simulator app. After completing, compare your welds to the examples in the module. Take photos and share with your instructor or peers for feedback. Repeat until you can produce clean, strong welds in all positions. This practice is the foundation for advanced certification."
    }
  ,
    {
      "title": "Practical Reference",
      "body": "<section>\n  <h2>Practical Reference: Advanced Welding for African Fabrication Businesses</h2>\n\n  <p>This practical reference is the working companion to <strong>Beyond the Basics</strong> in the <em>Advanced Welding Techniques</em> course. It is written for the African fabricator, workshop owner, or technical trainer who needs repeatable results on the bench and on site â whether you are welding a maize sheller frame in Kumasi, a water tank in Nairobi, a truck body in Lagos, or a gate in Gaborone. The focus is on decisions that protect your margin: correct process selection, sound consumable choices, controlled distortion, and safe practice that keeps your team working and your insurance valid.</p>\n\n  <p>Advanced welding is not about exotic machines. It is about controlling five variables: <strong>process, current, travel speed, joint preparation, and heat input</strong>. When those are controlled, you reduce rework, cut consumable waste, and win repeat contracts. In many African markets, the difference between a profitable fabrication shop and one that struggles is not the price of steel â it is the cost of repair welding, rejected work, and downtime.</p>\n\n  <h3>Why this matters in the African context</h3>\n  <p>Across the continent, fabrication demand is rising with infrastructure, agro-processing, transport, and mining. At the same time, power supply can be unstable, consumables may be imported at high cost, and skilled welders are in short supply. A business-first approach means standardising on processes you can power reliably (for example, inverter-based SMAW or FCAW where generator support is available), training your team on one or two procedures done well, and documenting settings so results do not depend on one person's memory.</p>\n\n  <figure>\n    <svg viewBox=\"0 0 640 360\" role=\"img\" aria-labelledby=\"weldTitle weldDesc\" xmlns=\"http://www.w3.org/2000/svg\">\n      <title id=\"weldTitle\">Schematic of shielded metal arc welding (SMAW) circuit</title>\n      <desc id=\"weldDesc\">Diagram showing a welding power source, electrode holder with covered electrode, workpiece, work clamp, and arc with slag and weld pool.</desc>\n      <rect x=\"0\" y=\"0\" width=\"640\" height=\"360\" fill=\"#f7f7f5\"/>\n      <rect x=\"60\" y=\"150\" width=\"140\" height=\"110\" rx=\"8\" fill=\"#2f4f6f\" stroke=\"#1b2f45\" stroke-width=\"2\"/>\n      <text x=\"130\" y=\"195\" text-anchor=\"middle\" fill=\"#ffffff\" font-family=\"Arial, sans-serif\" font-size=\"14\">Welding Power</text>\n      <text x=\"130\" y=\"215\" text-anchor=\"middle\" fill=\"#ffffff\" font-family=\"Arial, sans-serif\" font-size=\"14\">Source (AC/DC)</text>\n      <text x=\"130\" y=\"240\" text-anchor=\"middle\" fill=\"#cfe2f3\" font-family=\"Arial, sans-serif\" font-size=\"11\">Inverter or transformer</text>\n\n      <line x1=\"200\" y1=\"175\" x2=\"330\" y2=\"110\" stroke=\"#c0392b\" stroke-width=\"4\"/>\n      <line x1=\"200\" y1=\"235\" x2=\"330\" y2=\"290\" stroke=\"#1f6f3a\" stroke-width=\"4\"/>\n\n      <rect x=\"330\" y=\"90\" width=\"18\" height=\"50\" fill=\"#7a5c3e\" stroke=\"#3e2f1f\" stroke-width=\"2\"/>\n      <rect x=\"348\" y=\"105\" width=\"70\" height=\"12\" fill=\"#9e9e9e\" stroke=\"#5a5a5a\" stroke-width=\"2\"/>\n      <text x=\"395\" y=\"90\" text-anchor=\"middle\" fill=\"#333\" font-family=\"Arial, sans-serif\" font-size=\"12\">Electrode holder</text>\n      <text x=\"395\" y=\"140\" text-anchor=\"middle\" fill=\"#333\" font-family=\"Arial, sans-serif\" font-size=\"12\">Covered electrode</text>\n\n      <path d=\"M418 111 L470 150\" stroke=\"#f39c12\" stroke-width=\"3\" stroke-dasharray=\"6 4\"/>\n      <text x=\"500\" y=\"140\" fill=\"#b9770e\" font-family=\"Arial, sans-serif\" font-size=\"12\">Arc</text>\n\n      <rect x=\"440\" y=\"220\" width=\"150\" height=\"30\" fill=\"#95a5a6\" stroke=\"#5d6d7e\" stroke-width=\"2\"/>\n      <text x=\"515\" y=\"240\" text-anchor=\"middle\" fill=\"#1b2f45\" font-family=\"Arial, sans-serif\" font-size=\"12\">Workpiece (steel)</text>\n\n      <path d=\"M470 150 Q500 185 480 220\" stroke=\"#e67e22\" stroke-width=\"3\" fill=\"none\"/>\n      <text x=\"520\" y=\"185\" fill=\"#a04000\" font-family=\"Arial, sans-serif\" font-size=\"12\">Weld pool + slag</text>\n\n      <rect x=\"330\" y=\"280\" width=\"60\" height=\"20\" fill=\"#7f8c8d\" stroke=\"#5d6d7e\" stroke-width=\"2\"/>\n      <text x=\"360\" y=\"330\" text-anchor=\"middle\" fill=\"#333\" font-family=\"Arial, sans-serif\" font-size=\"12\">Work clamp</text>\n      <line x1=\"390\" y1=\"290\" x2=\"440\" y2=\"250\" stroke=\"#1f6f3a\" stroke-width=\"3\"/>\n\n      <text x=\"320\" y=\"40\" text-anchor=\"middle\" fill=\"#1b2f45\" font-family=\"Arial, sans-serif\" font-size=\"16\" font-weight=\"bold\">SMAW / Stick Welding Circuit</text>\n    </svg>\n    <figcaption>Diagram of a shielded metal arc welding (SMAW) circuit showing power source, electrode holder, covered electrode, arc, weld pool, workpiece, and work clamp. Adapted from the welding fundamentals described by <a href=\"https://www.osha.gov/welding-cutting-brazing\" target=\"_blank\" rel=\"noopener\">OSHA, Welding, Cutting, and Brazing</a> and the American Welding Society (AWS) <a href=\"https://www.aws.org/\" target=\"_blank\" rel=\"noopener\">welding process resources</a>.</figcaption>\n  </figure>\n\n  <h3>Process selection at a glance</h3>\n  <p>Use the table below to match the job to the process. In most African workshops, SMAW (stick) and FCAW (flux-cored) dominate structural and repair work because they tolerate wind, rust, and less-than-perfect fit-up. GMAW (MIG/MAG) is faster for production but needs clean metal and shielding gas. TIG is for precision, thin sections, and aluminium or stainless where appearance and code compliance matter.</p>\n\n  <table>\n    <caption>Table 1: Process selection guide for common African fabrication jobs (compiled from AWS and Lincoln Electric process guidance)</caption>\n    <thead>\n      <tr>\n        <th scope=\"col\">Process</th>\n        <th scope=\"col\">Best for</th>\n        <th scope=\"col\">Typical current</th>\n        <th scope=\"col\">Power needs</th>\n        <th scope=\"col\">Business note</th>\n      </tr>\n    </thead>\n    <tbody>\n      <tr>\n        <td>SMAW (stick)</td>\n        <td>Structural steel, repairs, site work, dirty/rusty metal</td>\n        <td>80â200 A DC or AC</td>\n        <td>Single-phase 220â240 V or generator</td>\n        <td>Lowest setup cost; consumables widely available</td>\n      </tr>\n      <tr>\n        <td>FCAW (flux-cored)</td>\n        <td>Heavy fabrication, truck bodies, tanks, outdoor work</td>\n        <td>150â300 A DC</td>\n        <td>230â400 V, 3-phase preferred</td>\n        <td>High deposition; good for production contracts</td>\n      </tr>\n      <tr>\n        <td>GMAW (MIG/MAG)</td>\n        <td>Production runs, thin sheet, clean steel, aluminium</td>\n        <td>100â250 A DC</td>\n        <td>230â400 V + shielding gas</td>\n        <td>Fast but gas supply chain is a constraint inland</td>\n      </tr>\n      <tr>\n        <td>GTAW (TIG)</td>\n        <td>Stainless, aluminium, food equipment, precision joints</td>\n        <td>50â200 A DC/AC</td>\n        <td>230 V + argon</td>\n        <td>Higher skill and cost; premium pricing possible</td>\n      </tr>\n    </tbody>\n  </table>\n\n  <h3>Consumable and parameter reference</h3>\n  <p>Settings are starting points, not gospel. Always run a test coupon. The table below reflects common workshop practice for mild steel using DC electrode positive (DCEP) where applicable. Adjust for material thickness, joint type, and position.</p>\n\n  <table>\n    <caption>Table 2: Typical starting parameters for mild steel (adapted from Lincoln Electric <em>Welding Guide</em> and AWS A5 electrode classification data)</caption>\n    <thead>\n      <tr>\n        <th scope=\"col\">Material thickness</th>\n        <th scope=\"col\">Electrode / wire</th>\n        <th scope=\"col\">Current (A)</th>\n        <th scope=\"col\">Polarity</th>\n        <th scope=\"col\">Notes</th>\n      </tr>\n    </thead>\n    <tbody>\n      <tr>\n        <td>1.5â3 mm</td>\n        <td>E6013 2.5 mm</td>\n        <td>60â90</td>\n        <td>AC or DCEP</td>\n        <td>Sheet metal, gates, light frames</td>\n      </tr>\n      <tr>\n        <td>3â6 mm</td>\n        <td>E6013 3.2 mm</td>\n        <td>90â130</td>\n        <td>AC or DCEP</td>\n        <td>General fabrication, brackets</td>\n      </tr>\n      <tr>\n        <td>6â10 mm</td>\n        <td>E7018 3.2 mm</td>\n        <td>110â150</td>\n        <td>DCEP</td>\n        <td>Structural, low hydrogen required</td>\n      </tr>\n      <tr>\n        <td>10â20 mm</td>\n        <td>E7018 4.0 mm</td>\n        <td>150â220</td>\n        <td>DCEP</td>\n        <td>Multi-pass, back-gouge or grind between passes</td>\n      </tr>\n      <tr>\n        <td>6â12 mm</td>\n        <td>FCAW E71T-1 1.2 mm</td>\n        <td>180â260</td>\n        <td>DCEP</td>\n        <td>High deposition; check gasless vs gas-shielded</td>\n      </tr>\n    </tbody>\n  </table>\n\n  <div style=\"border:2px solid #c0392b; background:#fdecea; padding:14px 16px; margin:20px 0; border-radius:6px;\">\n    <p style=\"margin:0 0 8px 0; color:#922b21; font-weight:bold;\">â  SAFETY WARNING â FUME, ARC FLASH AND ELECTRIC SHOCK</p>\n    <p style=\"margin:0; color:#641e16;\">Welding fume contains metal oxides and gases that can cause lung damage, metal fume fever, and in the case of stainless steel, hexavalent chromium. Arc flash can cause permanent eye damage (\"arc eye\") within seconds. Wet conditions, damaged cables, and poor earthing cause electrocution. <strong>Never weld without appropriate fume extraction or forced ventilation, a proper welding helmet with correct shade, dry gloves, and an inspected earth clamp.</strong> In confined spaces such as tanks, silos, and vehicle bodies, use a fume extractor and a trained spotter. Do not weld on containers that have held fuel or chemicals without certified cleaning and gas testing. This is a legal requirement under most national occupational safety laws and is enforced by inspectors in Kenya, Nigeria, South Africa, Ghana, and elsewhere.</p>\n  </div>\n\n  <h3>Step-by-step practical method</h3>\n  <ol>\n    <li><strong>Plan the joint and the sequence.</strong> Decide weld order to balance heat and control distortion. On long frames, use back-step or skip welding.</li>\n    <li><strong>Prepare the metal.</strong> Remove rust, mill scale, oil, paint, and moisture at least 25 mm from the joint. Poor preparation is the number one cause of porosity and lack of fusion.</li>\n    <li><strong>Set up the machine.</strong> Confirm polarity, current range, and cable condition. For E7018, use DCEP and a dry electrode (keep low-hydrogen electrodes in a heated quiver or sealed container).</li>\n    <li><strong>Tack and check alignment.</strong> Use short tacks at the ends and midpoints. Check square, level, and dimensions before full welding.</li>\n    <li><strong>Run the root pass.</strong> Keep a consistent arc length and travel speed. For open roots, use a keyhole technique or backing strip depending on the procedure.</li>\n    <li><strong>Clean between passes.</strong> Chip slag, wire brush, and inspect. Trapped slag causes defects that fail inspection and cost you the contract.</li>\n    <li><strong>Fill and cap.</strong> Control interpass temperature. For thick sections, avoid overheating the base metal, which can reduce toughness.</li>\n    <li><strong>Inspect and document.</strong> Visual inspection, then dye penetrant or ultrasonic where required. Record settings and welder ID for traceability.</li>\n  </ol>\n\n  <h3>Common mistakes and fixes</h3>\n  <ul>\n    <li><strong>Porosity:</strong> Usually moisture, oil, or paint. Fix by cleaning and using dry electrodes.</li>\n    <li><strong>Undercut:</strong> Current too high or travel too fast. Reduce current or slow down; adjust angle.</li>\n    <li><strong>Lack of fusion:</strong> Travel too fast, current too low, or wrong angle. Increase heat input and direct the arc at the joint root.</li>\n    <li><strong>Distortion:</strong> Poor sequence or too much heat. Use clamps, tacks, and balanced welding.</li>\n    <li><strong>Slag inclusions:</strong> Skipping cleaning between passes. Chip and brush every pass.</li>\n  </ul>\n\n  <h3>Business-first notes for African workshops</h3>\n  <p>Track your consumable cost per metre of weld. On a typical structural job, electrode and gas costs can be 10â20% of the contract value; rework can erase the entire margin. Standardise on two or three processes, train apprentices on those, and keep a logbook of settings for repeat jobs. Where power is unreliable, invest in a generator sized for your largest machine, and keep spare cables, clamps, and helmets. Finally, price for inspection and documentation â clients who pay for quality expect records.</p>\n\n  <h3>Quick Reference Checklist</h3>\n  <ul>\n    <li>â Confirm material type, thickness, and joint design before starting.</li>\n    <li>â Clean 25 mm either side of the joint â no rust, oil, paint, or moisture.</li>\n    <li>â Check polarity, current, and cable/earth condition.</li>\n    <li>â Use dry low-hydrogen electrodes for structural work; store them correctly.</li>\n    <li>â Tack, check alignment, and plan weld sequence to control distortion.</li>\n    <li>â Clean slag between every pass; inspect before capping.</li>\n    <li>â Wear correct PPE: helmet shade, gloves, apron, and fume control.</li>\n    <li>â Record settings and welder ID for traceability and repeat jobs.</li>\n  </ul>\n\n  <h3>Further Reading</h3>\n  <ul>\n    <li><a href=\"https://www.osha.gov/welding-cutting-brazing\" target=\"_blank\" rel=\"noopener\">OSHA â Welding, Cutting, and Brazing Safety</a> (free official guidance on hazards and controls).</li>\n    <li><a href=\"https://www.aws.org/\" target=\"_blank\" rel=\"noopener\">American Welding Society (AWS)</a> â process and certification resources, including free introductory materials.</li>\n    <li><a href=\"https://www.lincolnelectric.com/en/welding-guide\" target=\"_blank\" rel=\"noopener\">Lincoln Electric â Welding Guide</a> (free parameter tables and process explanations).</li>\n    <li><a href=\"https://www.hse.gov.uk/welding/\" target=\"_blank\" rel=\"noopener\">UK Health and Safety Executive â Welding</a> (fume, ventilation, and legal duties).</li>\n    <li><a href=\"https://www.iso.org/standard/70786.html\" target=\"_blank\" rel=\"noopener\">ISO 9606 â Qualification testing of welders</a> (international benchmark for competence).</li>\n  </ul>\n\n  <p><em>Rise AFRICA Skills â Advanced Welding Techniques, Module: Beyond the Basics. Practical Reference lesson. Always verify local regulations and manufacturer data before production welding.</em></p>\n</section>"
    }],
  "quiz": [
    {
      "q": "What is the main difference between basic and advanced welding?",
      "options": ["A) Advanced welding uses only MIG", "B) Advanced welding focuses on strength, safety, and versatility", "C) Basic welding is only for thin metal", "D) Advanced welding requires no safety gear"],
      "answer": "B",
      "explanation": "Advanced welding ensures joints can carry loads and last, while basic welding just sticks metal together."
    },
    {
      "q": "Which electrode is commonly used for general mild steel welding?",
      "options": ["A) E6013", "B) 308L", "C) ER70S-6", "D) 316L"],
      "answer": "A",
      "explanation": "E6013 is a general-purpose electrode for mild steel."
    },
    {
      "q": "What is the recommended shade for a welding helmet when using high amperage?",
      "options": ["A) 5", "B) 8", "C) 13", "D) 15"],
      "answer": "C",
      "explanation": "Shade 13 protects eyes from bright arc at high amps."
    },
    {
      "q": "What causes porosity in a weld?",
      "options": ["A) Too short an arc", "B) Moisture or oil on metal", "C) Low amperage", "D) Fast travel speed"],
      "answer": "B",
      "explanation": "Porosity is caused by contaminants like moisture or oil."
    },
    {
      "q": "How should you fix undercut?",
      "options": ["A) Increase amperage", "B) Reduce amperage and adjust angle", "C) Weld over it without cleaning", "D) Use a longer arc"],
      "answer": "B",
      "explanation": "Undercut is fixed by reducing heat and correcting electrode angle."
    },
    {
      "q": "What is the correct polarity for E6013 electrode?",
      "options": ["A) DCEN", "B) DCEP", "C) AC only", "D) Any polarity"],
      "answer": "B",
      "explanation": "E6013 typically uses electrode positive (DCEP) for good penetration."
    },
    {
      "q": "What should you do before welding thick metal?",
      "options": ["A) Bevel the edges", "B) Weld quickly", "C) Use lower amperage", "D) Skip cleaning"],
      "answer": "A",
      "explanation": "Beveling ensures proper penetration on thick metal."
    },
    {
      "q": "What is a tack weld?",
      "options": ["A) A small weld to hold parts in place", "B) A decorative weld", "C) A type of electrode", "D) A welding position"],
      "answer": "A",
      "explanation": "Tack welds temporarily hold parts aligned before full welding."
    },
    {
      "q": "Which gas mixture is common for MIG welding of steel?",
      "options": ["A) Pure argon", "B) 75% argon/25% CO2", "C) Pure CO2", "D) 50% helium/50% argon"],
      "answer": "B",
      "explanation": "75/25 argon/CO2 provides good penetration and arc stability."
    },
    {
      "q": "What is the main risk of welding galvanized metal?",
      "options": ["A) It is too hard", "B) Toxic fumes", "C) It melts too fast", "D) It requires no gas"],
      "answer": "B",
      "explanation": "Galvanized coating releases toxic zinc fumes when welded."
    },
    {
      "q": "What should you do if you get arc eye?",
      "options": ["A) Rub your eyes", "B) See a doctor immediately", "C) Continue welding", "D) Use eye drops"],
      "answer": "B",
      "explanation": "Arc eye is a corneal burn and requires medical attention."
    },
    {
      "q": "What is the purpose of a wire brush in welding?",
      "options": ["A) To clean slag and dirt", "B) To cool the weld", "C) To measure amperage", "D) To hold the electrode"],
      "answer": "A",
      "explanation": "Wire brush removes slag and contaminants between passes."
    },
    {
      "q": "What causes spatter?",
      "options": ["A) Too low amperage", "B) Too high amperage or long arc", "C) Clean metal", "D) Correct angle"],
      "answer": "B",
      "explanation": "High amperage or long arc causes molten metal to splatter."
    },
    {
      "q": "How can you prevent warping?",
      "options": ["A) Weld continuously without breaks", "B) Clamp and use tack welds", "C) Use maximum amperage", "D) Quench with water"],
      "answer": "B",
      "explanation": "Clamping and tacking reduce heat distortion."
    },
    {
      "q": "What is incomplete penetration?",
      "options": ["A) Weld too wide", "B) Weld doesn't reach the root", "C) Weld too tall", "D) Weld has too much spatter"],
      "answer": "B",
      "explanation": "Incomplete penetration means the weld metal did not fuse at the root."
    },
    {
      "q": "Which electrode is low-hydrogen?",
      "options": ["A) E6013", "B) E7018", "C) E6011", "D) E6010"],
      "answer": "B",
      "explanation": "E7018 is a low-hydrogen electrode, reducing cracking risk."
    },
    {
      "q": "What should you do before welding a closed container?",
      "options": ["A) Fill it with water", "B) Never weld it", "C) Open it slightly", "D) Weld quickly"],
      "answer": "B",
      "explanation": "Closed containers can explode due to trapped gases."
    },
    {
      "q": "What is the correct travel angle for stick welding?",
      "options": ["A) 90 degrees", "B) 10-15 degrees drag", "C) 45 degrees push", "D) 30 degrees push"],
      "answer": "B",
      "explanation": "A 10-15 degree drag angle gives good penetration and bead shape."
    },
    {
      "q": "What is the first step in the step-by-step method?",
      "options": ["A) Set amperage", "B) Clean the metal", "C) Tack weld", "D) Weld"],
      "answer": "B",
      "explanation": "Cleaning metal to bare shiny surface is essential before welding."
    },
    {
      "q": "What is the recommended amperage for 3.2mm E6013 electrode?",
      "options": ["A) 50-70A", "B) 90-120A", "C) 150-180A", "D) 200-250A"],
      "answer": "B",
      "explanation": "90-120A is typical for 3.2mm E6013 on mild steel."
    },
    {
      "q": "What is the purpose of a respirator in welding?",
      "options": ["A) To filter fumes", "B) To protect from sparks", "C) To improve vision", "D) To keep head warm"],
      "answer": "A",
      "explanation": "Respirator prevents inhalation of toxic welding fumes."
    },
    {
      "q": "What is slag inclusion?",
      "options": ["A) Trapped slag in weld", "B) A type of weld", "C) A cleaning tool", "D) A gas"],
      "answer": "A",
      "explanation": "Slag inclusion is non-metallic solid material trapped in the weld."
    },
    {
      "q": "How should you store electrodes?",
      "options": ["A) In a dry place", "B) In water", "C) In oil", "D) In open air"],
      "answer": "A",
      "explanation": "Moisture causes porosity, so store electrodes dry."
    },
    {
      "q": "What is the main danger of electric shock in welding?",
      "options": ["A) It can kill you", "B) It makes you tired", "C) It improves weld quality", "D) It is not dangerous"],
      "answer": "A",
      "explanation": "Electric shock can be fatal; always check cables and ground."
    },
    {
      "q": "What is the correct way to cool a weld?",
      "options": ["A) Quench with water", "B) Let it cool naturally", "C) Blow with air", "D) Cover with oil"],
      "answer": "B",
      "explanation": "Natural cooling prevents cracking; quenching can cause hardening."
    },
    {
      "q": "What is a common cause of cracking?",
      "options": ["A) Slow cooling", "B) Rapid cooling", "C) Low amperage", "D) Clean metal"],
      "answer": "B",
      "explanation": "Rapid cooling can cause thermal stresses leading to cracks."
    },
    {
      "q": "What is the purpose of a chipping hammer?",
      "options": ["A) To remove slag", "B) To weld", "C) To measure", "D) To grind"],
      "answer": "A",
      "explanation": "Chipping hammer removes slag after welding."
    },
    {
      "q": "Which position is most difficult for beginners?",
      "options": ["A) Flat", "B) Horizontal", "C) Vertical", "D) Overhead"],
      "answer": "D",
      "explanation": "Overhead welding is challenging due to gravity and molten metal falling."
    },
    {
      "q": "What should you do if you find a defect in your weld?",
      "options": ["A) Cover it with another pass", "B) Grind it out and re-weld", "C) Ignore it", "D) Paint over it"],
      "answer": "B",
      "explanation": "Defects must be completely removed and re-welded for strength."
    },
    {
      "q": "What is the recommended voltage for MIG welding 6mm steel?",
      "options": ["A) 10-12V", "B) 20-22V", "C) 30-32V", "D) 40-42V"],
      "answer": "B",
      "explanation": "20-22V is typical for MIG on 6mm steel with ER70S-6 wire."
    }
  ],
  "videos": [
    "advanced stick welding techniques for beginners",
    "how to weld vertical up with 7018",
    "MIG welding settings for mild steel"
  ]
}

File: deep_courses/advanced-welding/module-02.json
{
  "course": "Advanced Welding Techniques",
  "module_number": 2,
  "module_title": "TIG Welding In Depth",
  "lessons": [
    {
      "title": "Introduction and Why It Matters",
      "body": "TIG welding, or Tungsten Inert Gas welding, is a precise method that uses a non-consumable tungsten electrode to create an arc that melts the base metal. A separate filler rod is added by hand. This gives you control that stick or MIG welding can't match. In Africa, TIG is in high demand for food-grade stainless steel in dairy and brewery plants, aluminium in auto repair and window fabrication, and thin sheet metal in artisan workshops. For example, in Kenya's growing solar panel industry, TIG is used to weld aluminium frames that must be watertight and corrosion-resistant. Learning TIG opens doors to higher-paying jobs because it requires skill and patience. Unlike stick welding, TIG produces clean, spatter-free welds that often need no grinding. That saves time and money. But it's slower and demands good hand-eye coordination. You'll need a TIG machine with high-frequency start, a gas cylinder of 100% argon, and a regulator. In many African cities, you can find used TIG machines for around $300-$600. The gas costs about $50-$80 per refill, but a cylinder lasts many hours. TIG is also versatile: you can weld steel, stainless steel, aluminium, copper, and even titanium. For a self-employed welder, TIG means you can take on repair jobs for restaurants, dairies, and factories that need sanitary welds. This module will teach you from the ground up: tools, technique, fixing mistakes, safety, and a practical exercise. By the end, you'll be able to lay a clean bead on mild steel and stainless steel, and you'll know how to troubleshoot common problems. TIG is a skill that pays for itself quickly if you practice. Let's get started."
    },
    {
      "title": "Tools and Materials",
      "body": "To TIG weld, you need the right equipment. First, a TIG welder. Look for one with adjustable amperage (at least 200A for aluminium) and high-frequency start. Inverters are lighter and more energy-efficient. Brands like Miller, Lincoln, or cheaper Chinese units like Everlast are common in Africa. Next, a tungsten electrode. For steel and stainless, use 2% thoriated (red) or ceriated (grey) tungsten. For aluminium, pure tungsten (green) works but lanthanated (gold) is better. You'll need a tungsten grinder or a dedicated grinding wheel to sharpen the tip. Never use the same wheel for steel. Shielding gas: 100% argon for most metals. For thicker aluminium, you can use a helium-argon mix, but argon is fine up to 6mm. Gas flow rate: 10-15 cubic feet per hour (CFH) for most jobs. A flowmeter is essential. Filler rods: for mild steel, use ER70S-6; for stainless, ER308L; for aluminium, ER4043 or ER5356. Sizes: 1.6mm, 2.4mm, and 3.2mm. You'll also need a welding helmet with a shade 9-13 lens, TIG gloves (thin and flexible), and a torch with a collet body, collet, and ceramic cup. Cups come in sizes #4 to #8; #6 is a good all-rounder. A foot pedal is highly recommended for amperage control. For cleaning, have a stainless steel wire brush (dedicated to aluminium only) and acetone or alcohol for wiping oil. In Africa, you can source these from welding supply shops in major cities or online. A basic TIG setup costs around $500-$1000. Don't skimp on gas quality; moisture in gas causes porosity. Keep your tungsten sharp and your metal clean. That's half the battle."
    },
    {
      "title": "Step by Step Method",
      "body": "Start by cleaning your metal. Remove all oil, paint, and rust with acetone and a stainless brush. For aluminium, brush with a dedicated stainless brush until shiny. Set up your machine: for 3mm mild steel, set amperage to 80-100A; for 3mm stainless, 60-80A; for 3mm aluminium, 120-150A. Set gas flow to 12 CFH. Sharpen your tungsten to a point (for steel) or a balled tip (for aluminium). Clamp your work lead to the table or workpiece. Put on your helmet and gloves. Hold the torch like a pencil, with the cup resting on the metal if possible. Press the foot pedal to start the arc. Keep a short arc length (1-2mm). For steel, make a small puddle, then dip the filler rod into the leading edge of the puddle. Move forward steadily, dipping and moving. For a bead on plate, travel speed should be about 2-3mm per second. For a butt joint, tack the ends first, then weld from one end to the other. Use a slight forward push angle (10-15 degrees). For aluminium, you need to move faster and use more heat. The puddle should be shiny and fluid. Dip the filler as soon as the puddle forms. If you see black soot, you're too hot or moving too slow. For stainless, keep the heat low and move quickly to avoid warping. After welding, let the post-flow gas run for a few seconds to cool the tungsten. Practice on scrap metal first. Make 10 beads on a flat plate before trying joints. Remember: TIG is about consistency. Keep your arc length constant and your dip rhythm steady. A good exercise is to weld a series of overlapping beads, then cut and etch to see penetration. In Africa, many welders learn by doing repairs on pots, pans, and gates. Start with thin material and work up."
    },
    {
      "title": "Common Mistakes and Fixes",
      "body": "Mistake 1: Tungsten touching the puddle. This contaminates the tungsten and causes a sputtery arc. Fix: Sharpen the tungsten again and restart. Keep a short arc but don't dip the tungsten. Mistake 2: Porosity (holes in the weld). Causes: dirty metal, low gas flow, or too much arc length. Fix: Clean with acetone, increase gas to 15 CFH, and shorten arc. Mistake 3: Lack of penetration. You're moving too fast or amps too low. Fix: Increase amps by 10-20A and slow down. For 3mm steel, you need at least 80A. Mistake 4: Burn-through on thin metal. Too many amps or too slow. Fix: Reduce amps, use a faster travel speed, or use a heat sink (copper backing). Mistake 5: Tungsten balling up on steel. This happens if you use pure tungsten on steel. Fix: Use 2% thoriated or ceriated tungsten. Mistake 6: Arc wandering. This is often due to a bent tungsten or wrong grind angle. Fix: Grind tungsten longitudinally, not radially, and keep it straight. Mistake 7: Black soot on aluminium. This is from too much heat or not enough cleaning. Fix: Reduce amps, increase travel speed, and brush the aluminium right before welding. Mistake 8: Cracking in stainless. This can happen from too much heat or fast cooling. Fix: Use less amps, backstep weld, or use a chill block. Mistake 9: Gas leaks. Check hose connections with soapy water. Replace cracked hoses. Mistake 10: Inconsistent bead. This is from poor hand position. Fix: Rest your hand on a block or use a torch guide. Practice makes perfect. In Africa, where materials can be expensive, always test on scrap first. Learn to read the puddle: it should be a calm, shiny pool. If it's turbulent, something is wrong. Keep a notebook of settings that work for different thicknesses. That's how you become a pro."
    },
    {
      "title": "Safety and Best Practice",
      "body": "TIG welding is safer than stick welding because there's no slag and less spatter, but hazards still exist. The arc emits intense ultraviolet (UV) and infrared light. Always wear a welding helmet with a proper shade. For TIG at 100A, use shade 10; for 200A, shade 12. Never look at the arc with naked eyes. Wear flame-resistant clothing, leather gloves, and a leather apron. TIG gloves are thin for dexterity, but they still protect from heat and UV. Ensure good ventilation. TIG welding produces ozone and nitrogen oxides, especially on aluminium. In a small workshop, use a fume extractor or open windows and doors. Never weld in a closed room. Argon gas is heavier than air and can displace oxygen. If you're welding in a pit or confined space, use a respirator and have someone watch you. Keep a fire extinguisher nearby. The arc can ignite flammable materials. Clear the area of paper, cloth, and solvents. Electrical safety: check your cables for damage. Don't weld in wet conditions. Use a GFCI if possible. Ground the workpiece properly. When not welding, turn off the machine and close the gas valve. Store gas cylinders upright and secure them with a chain. Never roll a cylinder on its side. In Africa, power fluctuations can damage inverters. Use a surge protector or voltage stabilizer. Best practices: Keep your tungsten sharp and clean. Use the right gas flow. Don't overheat the metal; it can warp or crack. Let the weld cool before handling. Clean your work area daily. Wear safety glasses when grinding tungsten. And always practice good posture to avoid back strain. TIG welding can be done for hours, so take breaks. Drink water. Remember, safety is not just for you; it's for everyone in the shop. A safe welder is a productive welder."
    },
    {
      "title": "Practical Exercise",
      "body": "For this exercise, you'll need: a TIG welder, 3mm mild steel plate (100mm x 100mm), ER70S-6 filler rod (2.4mm), argon gas, a #6 cup, 2% thoriated tungsten (2.4mm), a stainless brush, acetone, and a grinder. First, clean the steel with acetone and brush off any rust. Set your machine to DCEN (direct current electrode negative) for steel. Set amperage to 90A. Set gas flow to 12 CFH. Sharpen your tungsten to a sharp point. Clamp the plate to your table. Put on your helmet and gloves. Step 1: Make a bead on plate without filler. Practice moving the torch in a straight line, creating a puddle. Keep arc length 2mm. Do this for 5 passes. Step 2: Add filler. Hold the filler rod at a 15-degree angle. Dip the rod into the leading edge of the puddle, then move forward. Dip every 2-3mm. Aim for a consistent bead width of 4-5mm. Do 10 beads. Step 3: Butt joint. Cut two plates, place them with a 1mm gap, tack both ends. Weld from one end to the other. Use the same dip technique. Check penetration by cutting the weld crosswise and polishing with a grinder. You want full penetration without burn-through. Step 4: T-joint. Stand one plate on another and weld the corner. This is harder; use 80A and move faster. Step 5: Aluminium practice (optional). If you have aluminium, set to AC, use pure tungsten, and 120A. Clean with a stainless brush, weld a bead. After each step, inspect your weld. Look for undercut, porosity, and consistency. Write down the settings that worked. Repeat until you can make a clean bead without stopping. In Africa, you can use scrap metal from car panels or roofing sheets. Practice for at least 2 hours. This exercise builds muscle memory. When you can weld a butt joint on 3mm steel that passes a bend test, you're ready for real jobs."
    }
  ,
    {
      "title": "Practical Reference",
      "body": "<section>\n  <h2>Practical Reference: TIG Welding in an African Agribusiness Context</h2>\n\n  <p>TIG (Tungsten Inert Gas) welding â also called GTAW (Gas Tungsten Arc Welding) â is the precision instrument of metal joining. For African agribusinesses, it is the technique that turns a workshop into a revenue centre: repairing stainless steel milk lines in Kenya, fabricating aluminium irrigation manifolds in Zambia, building food-grade processing tanks in Nigeria, or restoring tractor hydraulic fittings in Tanzania. This Practical Reference consolidates the tools, parameters, defect remedies and safety controls you need to quote, weld and deliver TIG work profitably. Treat it as your bench-side companion during the Practical Exercise and beyond.</p>\n\n  <figure>\n    <svg viewBox=\"0 0 620 340\" role=\"img\" aria-labelledby=\"tigTitle tigDesc\" width=\"100%\" height=\"auto\" style=\"max-width:620px;border:1px solid #ccc;background:#fafafa;border-radius:6px;\">\n      <title id=\"tigTitle\">Schematic of a TIG welding torch setup</title>\n      <desc id=\"tigDesc\">Diagram showing a TIG torch with tungsten electrode, ceramic cup, shielding gas flow, filler rod, workpiece and earth clamp forming a closed welding circuit.</desc>\n\n      <!-- Workpiece -->\n      <rect x=\"60\" y=\"250\" width=\"500\" height=\"40\" fill=\"#9aa4ad\" stroke=\"#5b666f\" stroke-width=\"2\"/>\n      <text x=\"310\" y=\"278\" font-family=\"Arial\" font-size=\"14\" fill=\"#1b1b1b\" text-anchor=\"middle\">Workpiece (steel / stainless / aluminium)</text>\n\n      <!-- Weld pool -->\n      <ellipse cx=\"310\" cy=\"250\" rx=\"48\" ry=\"12\" fill=\"#ffb347\" stroke=\"#c47b00\" stroke-width=\"2\"/>\n      <text x=\"310\" y=\"228\" font-family=\"Arial\" font-size=\"12\" fill=\"#7a4a00\" text-anchor=\"middle\">Weld pool</text>\n\n      <!-- Torch body -->\n      <polygon points=\"285,120 335,120 322,205 298,205\" fill=\"#3f4a55\" stroke=\"#222\" stroke-width=\"2\"/>\n      <text x=\"310\" y=\"112\" font-family=\"Arial\" font-size=\"13\" fill=\"#111\" text-anchor=\"middle\">TIG torch body</text>\n\n      <!-- Ceramic cup -->\n      <polygon points=\"298,205 322,205 330,240 290,240\" fill=\"#e8e2d4\" stroke=\"#8a8272\" stroke-width=\"2\"/>\n      <text x=\"360\" y=\"228\" font-family=\"Arial\" font-size=\"12\" fill=\"#333\">Ceramic gas cup</text>\n\n      <!-- Tungsten electrode -->\n      <line x1=\"310\" y1=\"200\" x2=\"310\" y2=\"246\" stroke=\"#222\" stroke-width=\"3\"/>\n      <circle cx=\"310\" cy=\"247\" r=\"3\" fill=\"#111\"/>\n      <text x=\"150\" y=\"200\" font-family=\"Arial\" font-size=\"12\" fill=\"#333\">Tungsten electrode (2% thoriated / lanthanated)</text>\n      <line x1=\"250\" y1=\"196\" x2=\"306\" y2=\"240\" stroke=\"#999\" stroke-width=\"1\"/>\n\n      <!-- Shielding gas arrows -->\n      <path d=\"M290 240 Q270 250 275 262\" stroke=\"#1f7ac4\" stroke-width=\"2\" fill=\"none\" marker-end=\"url(#arrowBlue)\"/>\n      <path d=\"M330 240 Q350 250 345 262\" stroke=\"#1f7ac4\" stroke-width=\"2\" fill=\"none\" marker-end=\"url(#arrowBlue)\"/>\n      <defs>\n        <marker id=\"arrowBlue\" markerWidth=\"8\" markerHeight=\"8\" refX=\"6\" refY=\"3\" orient=\"auto\">\n          <path d=\"M0,0 L6,3 L0,6 z\" fill=\"#1f7ac4\"/>\n        </marker>\n      </defs>\n      <text x=\"410\" y=\"258\" font-family=\"Arial\" font-size=\"12\" fill=\"#1f7ac4\">Argon shielding gas</text>\n\n      <!-- Filler rod -->\n      <line x1=\"430\" y1=\"150\" x2=\"345\" y2=\"245\" stroke=\"#b5651d\" stroke-width=\"4\"/>\n      <text x=\"440\" y=\"145\" font-family=\"Arial\" font-size=\"12\" fill=\"#7a4512\">Filler rod</text>\n\n      <!-- Earth clamp -->\n      <rect x=\"520\" y=\"290\" width=\"60\" height=\"26\" fill=\"#c0392b\" stroke=\"#7b241c\" stroke-width=\"2\"/>\n      <text x=\"550\" y=\"308\" font-family=\"Arial\" font-size=\"11\" fill=\"#fff\" text-anchor=\"middle\">Earth</text>\n      <line x1=\"550\" y1=\"290\" x2=\"550\" y2=\"250\" stroke=\"#7b241c\" stroke-width=\"3\"/>\n\n      <!-- Power source -->\n      <rect x=\"20\" y=\"20\" width=\"120\" height=\"60\" fill=\"#2c3e50\" stroke=\"#111\" stroke-width=\"2\" rx=\"6\"/>\n      <text x=\"80\" y=\"45\" font-family=\"Arial\" font-size=\"12\" fill=\"#fff\" text-anchor=\"middle\">TIG power</text>\n      <text x=\"80\" y=\"62\" font-family=\"Arial\" font-size=\"12\" fill=\"#fff\" text-anchor=\"middle\">source (AC/DC)</text>\n      <line x1=\"80\" y1=\"80\" x2=\"80\" y2=\"140\" stroke=\"#111\" stroke-width=\"2\"/>\n      <line x1=\"80\" y1=\"140\" x2=\"310\" y2=\"140\" stroke=\"#111\" stroke-width=\"2\"/>\n      <line x1=\"310\" y1=\"140\" x2=\"310\" y2=\"170\" stroke=\"#111\" stroke-width=\"2\"/>\n      <line x1=\"80\" y1=\"140\" x2=\"550\" y2=\"140\" stroke=\"#111\" stroke-width=\"2\" stroke-dasharray=\"6 4\"/>\n      <line x1=\"550\" y1=\"140\" x2=\"550\" y2=\"250\" stroke=\"#111\" stroke-width=\"2\" stroke-dasharray=\"6 4\"/>\n      <text x=\"180\" y=\"134\" font-family=\"Arial\" font-size=\"11\" fill=\"#111\">Torch cable / gas hose</text>\n      <text x=\"420\" y=\"134\" font-family=\"Arial\" font-size=\"11\" fill=\"#111\">Work lead (return)</text>\n    </svg>\n    <figcaption>Schematic of a TIG welding set-up showing torch, tungsten electrode, ceramic cup, argon shielding, filler rod, workpiece and return lead. Adapted from the American Welding Society, <em>Welding Handbook, Volume 2: Welding Processes, Part 1</em> (9th ed.), and Lincoln Electric, <em>GTAW (TIG) Welding Guide</em>.</figcaption>\n  </figure>\n\n  <h3>Core Process Parameters</h3>\n  <p>Parameter selection separates a profitable TIG shop from a frustrated one. The table below gives starting points for the materials most common in African agribusiness fabrication â mild steel frames, stainless dairy and food equipment, and aluminium irrigation components. Always verify against the filler manufacturer's data sheet and do a test coupon before committing to a customer's part.</p>\n\n  <table border=\"1\" cellpadding=\"8\" cellspacing=\"0\" style=\"border-collapse:collapse;width:100%;font-size:14px;\">\n    <caption style=\"caption-side:top;text-align:left;font-weight:bold;padding-bottom:6px;\">Table 1: Typical DCEN TIG parameters for common agribusiness materials (1.6&nbsp;mm tungsten, argon shielding)</caption>\n    <thead style=\"background:#eef3f7;\">\n      <tr>\n        <th>Material</th>\n        <th>Thickness</th>\n        <th>Current (A)</th>\n        <th>Filler rod</th>\n        <th>Argon flow (L/min)</th>\n      </tr>\n    </thead>\n    <tbody>\n      <tr><td>Mild steel</td><td>1.5 mm</td><td>60â80</td><td>ER70S-2 (1.6 mm)</td><td>8â10</td></tr>\n      <tr><td>Mild steel</td><td>3.0 mm</td><td>90â120</td><td>ER70S-2 (2.4 mm)</td><td>10â12</td></tr>\n      <tr><td>Stainless 304</td><td>1.5 mm</td><td>55â75</td><td>ER308L (1.6 mm)</td><td>8â10</td></tr>\n      <tr><td>Stainless 304</td><td>3.0 mm</td><td>85â110</td><td>ER308L (2.4 mm)</td><td>10â12</td></tr>\n      <tr><td>Aluminium 6061 (AC)</td><td>3.0 mm</td><td>120â150</td><td>ER4043 (2.4 mm)</td><td>12â15</td></tr>\n    </tbody>\n  </table>\n  <p style=\"font-size:12px;color:#555;\">Source: adapted from Lincoln Electric, <em>GTAW Welding Guide</em> (Cleveland, OH), and Miller Electric, <em>TIG Welding Handbook</em>. Values are starting points; joint design, position and travel speed will shift them.</p>\n\n  <h3>Common Defects, Causes and Business Consequences</h3>\n  <p>Every defect is a cost: rework hours, wasted gas, lost customer trust. The table below links the defect to its root cause and the shop-floor correction â so a supervisor can diagnose from the bench, not from a textbook.</p>\n\n  <table border=\"1\" cellpadding=\"8\" cellspacing=\"0\" style=\"border-collapse:collapse;width:100%;font-size:14px;\">\n    <caption style=\"caption-side:top;text-align:left;font-weight:bold;padding-bottom:6px;\">Table 2: TIG defect diagnosis and corrective action</caption>\n    <thead style=\"background:#eef3f7;\">\n      <tr>\n        <th>Defect</th>\n        <th>Likely cause</th>\n        <th>Corrective action</th>\n        <th>Cost impact if ignored</th>\n      </tr>\n    </thead>\n    <tbody>\n      <tr>\n        <td>Porosity</td>\n        <td>Damp filler, dirty base metal, low gas flow or draughts</td>\n        <td>Clean with acetone, dry filler, raise flow to 10â12 L/min, shield from wind</td>\n        <td>Leaks in milk or water lines; rework and warranty claims</td>\n      </tr>\n      <tr>\n        <td>Oxidised / black weld</td>\n        <td>Insufficient shielding, wrong polarity, excessive heat</td>\n        <td>Check gas cup size, use DCEN on steel, reduce amperage, add trailing shield</td>\n        <td>Rejection on food-grade stainless; corrosion risk</td>\n      </tr>\n      <tr>\n        <td>Tungsten contamination</td>\n        <td>Electrode touched pool or filler; wrong tungsten type</td>\n        <td>Re-grind tungsten longitudinally, use 2% lanthanated on AC, keep 2â3 mm arc gap</td>\n        <td>Weld restarts, arc wander, lost time per joint</td>\n      </tr>\n      <tr>\n        <td>Incomplete fusion</td>\n        <td>Low current, fast travel, poor joint prep</td>\n        <td>Increase amperage 10â15%, slow travel, bevel and clean edges</td>\n        <td>Structural failure in tractor or trailer repairs â liability</td>\n      </tr>\n      <tr>\n        <td>Burn-through</td>\n        <td>Excess current, slow travel, thin material</td>\n        <td>Reduce amperage, increase travel speed, use heat sink or backing</td>\n        <td>Scrapped sheet metal; wasted stainless stock</td>\n      </tr>\n    </tbody>\n  </table>\n  <p style=\"font-size:12px;color:#555;\">Source: compiled from AWS <em>Welding Handbook</em> Vol. 2 and Lincoln Electric GTAW troubleshooting guidance.</p>\n\n  <div style=\"border:2px solid #c0392b;background:#fdecea;padding:14px;border-radius:6px;margin:20px 0;\">\n    <strong style=\"color:#c0392b;\">â  SAFETY WARNING â TIG welding hazards</strong>\n    <ul style=\"margin:8px 0 0 18px;padding:0;\">\n      <li><strong>Electric shock:</strong> TIG uses high-frequency (HF) starting. Never weld in wet boots or on damp ground â common during rainy seasons. Use a dry insulating mat and check the earth clamp.</li>\n      <li><strong>UV radiation:</strong> The TIG arc emits intense UV. Always use a shade 10â13 helmet with correct filter. Bare skin will burn within minutes.</li>\n      <li><strong>Argon asphyxiation:</strong> Argon is heavier than air and displaces oxygen in confined workshops, pits or tanks. Ventilate enclosed spaces and never weld inside a sealed vessel without forced extraction.</li>\n      <li><strong>Fumes:</strong> Stainless welding releases hexavalent chromium and nickel. Use local exhaust ventilation or a powered air-purifying respirator (PAPR).</li>\n      <li><strong>Fire:</strong> Sparks can ignite dry grass, maize husks or diesel spills common in agri workshops. Keep a dry-powder extinguisher within 3 metres and clear combustibles from the bench.</li>\n    </ul>\n  </div>\n\n  <h3>Quick Reference Checklist</h3>\n  <ul>\n    <li><strong>Prepare the metal:</strong> Degrease with acetone, grind to bright metal, bevel joints &gt;3 mm.</li>\n    <li><strong>Select tungsten:</strong> 2% lanthanated for AC/DC general work; grind longitudinally to a sharp point.</li>\n    <li><strong>Set gas flow:</strong> 8â12 L/min argon; increase to 14 L/min for aluminium or outdoor draughts.</li>\n    <li><strong>Check polarity:</strong> DCEN for steel and stainless; AC for aluminium.</li>\n    <li><strong>Maintain arc length:</strong> 2â3 mm, short enough to hear a steady hiss, not a crackle.</li>\n    <li><strong>Feed filler consistently:</strong> dip at the leading edge of the pool, withdraw before moving.</li>\n    <li><strong>Control heat input:</strong> use foot pedal or amperage control to taper off and avoid crater cracks.</li>\n    <li><strong>Post-weld:</strong> brush stainless with a dedicated stainless brush; inspect for porosity before signing off.</li>\n  </ul>\n\n  <h3>Further Reading</h3>\n  <ul>\n    <li><a href=\"https://www.aws.org/\" target=\"_blank\" rel=\"noopener\">American Welding Society (AWS)</a> â free technical resources, safety fact sheets and the <em>Welding Handbook</em> reference material.</li>\n    <li><a href=\"https://www.lincolnelectric.com/en/Education/Pages/default.aspx\" target=\"_blank\" rel=\"noopener\">Lincoln Electric â Education &amp; Welding Guides</a> â free downloadable GTAW guides and parameter charts.</li>\n    <li><a href=\"https://www.millerwelds.com/resources/article-library\" target=\"_blank\" rel=\"noopener\">Miller Electric â Resource Library</a> â TIG welding handbooks, defect troubleshooting and videos.</li>\n    <li><a href=\"https://www.osha.gov/welding-cutting-brazing\" target=\"_blank\" rel=\"noopener\">OSHA â Welding, Cutting and Brazing Safety</a> â free e-tools and hazard guidance applicable to African workshop HSE plans.</li>\n    <li><a href=\"https://www.ilo.org/\" target=\"_blank\" rel=\"noopener\">International Labour Organization (ILO)</a> â occupational safety and health resources for informal and small-scale metalwork enterprises.</li>\n  </ul>\n\n  <p style=\"font-size:13px;color:#444;\"><strong>Business note:</strong> In markets such as Kenya, Nigeria, Ghana and South Africa, TIG capability opens doors to higher-value work â food-grade stainless fabrication, dairy and beverage plant maintenance, aluminium irrigation and solar mounting structures. Price TIG by the joint complexity, not just by the hour: a clean, defect-free weld on a milk line is worth more than three rushed ones. Train your team on this reference, log every defect, and use the checklist as a pre-quote quality gate.</p>\n</section>"
    }],
  "quiz": [
    {
      "q": "What does TIG stand for?",
      "options": ["A) Tungsten Inert Gas", "B) Total Inert Gas", "C) Tungsten Ionized Gas", "D) Thermal Inert Gas"],
      "answer": "A",
      "explanation": "TIG stands for Tungsten Inert Gas, referring to the non-consumable tungsten electrode and inert shielding gas."
    },
    {
      "q": "Which gas is most commonly used for TIG welding?",
      "options": ["A) Carbon dioxide", "B) Argon", "C) Oxygen", "D) Nitrogen"],
      "answer": "B",
      "explanation": "Argon is an inert gas that shields the weld from contamination and is suitable for most TIG applications."
    },
    {
      "q": "What is the purpose of a foot pedal in TIG welding?",
      "options": ["A) To control gas flow", "B) To control amperage", "C) To move the torch", "D) To feed filler wire"],
      "answer": "B",
      "explanation": "A foot pedal allows the welder to adjust amperage while welding, providing better heat control."
    },
    {
      "q": "Which tungsten electrode is best for welding steel?",
      "options": ["A) Pure tungsten (green)", "B) 2% thoriated (red)", "C) Zirconiated (white)", "D) Lanthanated (gold)"],
      "answer": "B",
      "explanation": "2% thoriated tungsten maintains a sharp tip and handles high amperage well, making it ideal for steel."
    },
    {
      "q": "What is the recommended gas flow rate for most TIG welding?",
      "options": ["A) 5-8 CFH", "B) 10-15 CFH", "C) 20-25 CFH", "D) 30-35 CFH"],
      "answer": "B",
      "explanation": "10-15 cubic feet per hour provides adequate shielding without wasting gas or causing turbulence."
    },
    {
      "q": "What type of current is used for TIG welding aluminium?",
      "options": ["A) DCEN", "B) DCEP", "C) AC", "D) DC variable"],
      "answer": "C",
      "explanation": "Alternating current (AC) helps break up the oxide layer on aluminium and provides cleaning action."
    },
    {
      "q": "What is the correct filler rod for mild steel TIG welding?",
      "options": ["A) ER308L", "B) ER4043", "C) ER70S-6", "D) ER5356"],
      "answer": "C",
      "explanation": "ER70S-6 is a common mild steel filler rod that provides good strength and ductility."
    },
    {
      "q": "What should you do if your tungsten touches the weld puddle?",
      "options": ["A) Continue welding", "B) Increase gas flow", "C) Stop, regrind tungsten, and restart", "D) Add more filler"],
      "answer": "C",
      "explanation": "Touching the puddle contaminates the tungsten, causing an unstable arc, so it must be reground."
    },
    {
      "q": "What causes porosity in a TIG weld?",
      "options": ["A) Too much filler", "B) Dirty metal or low gas flow", "C) High amperage", "D) Fast travel speed"],
      "answer": "B",
      "explanation": "Porosity is often caused by contamination from dirt, oil, or inadequate shielding gas coverage."
    },
    {
      "q": "What is the recommended arc length for TIG welding?",
      "options": ["A) 1-2mm", "B) 3-5mm", "C) 6-8mm", "D) 10-12mm"],
      "answer": "A",
      "explanation": "A short arc length of 1-2mm maintains a focused arc and good shielding."
    },
    {
      "q": "Why should you use a stainless steel brush on aluminium before welding?",
      "options": ["A) To remove oxide layer", "B) To add alloying elements", "C) To cool the metal", "D) To increase conductivity"],
      "answer": "A",
      "explanation": "Aluminium forms a tough oxide layer that must be removed to prevent porosity and ensure good fusion."
    },
    {
      "q": "What is the correct shade lens for TIG welding at 100A?",
      "options": ["A) Shade 8", "B) Shade 10", "C) Shade 12", "D) Shade 14"],
      "answer": "B",
      "explanation": "Shade 10 is recommended for TIG welding at 100A to protect eyes from UV and infrared radiation."
    },
    {
      "q": "What is a common cause of burn-through on thin metal?",
      "options": ["A) Too little amperage", "B) Too much amperage", "C) Too much filler", "D) Too slow travel speed"],
      "answer": "B",
      "explanation": "Excessive amperage overheats the metal, causing it to melt through; reduce amps or increase travel speed."
    },
    {
      "q": "What is the purpose of post-flow gas in TIG welding?",
      "options": ["A) To cool the tungsten and shield the weld", "B) To increase amperage", "C) To clean the metal", "D) To feed filler wire"],
      "answer": "A",
      "explanation": "Post-flow continues gas flow after the arc stops to protect the hot tungsten and weld from oxidation."
    },
    {
      "q": "Which type of tungsten is best for aluminium?",
      "options": ["A) 2% thoriated (red)", "B) Pure tungsten (green)", "C) Ceriated (grey)", "D) Lanthanated (gold)"],
      "answer": "B",
      "explanation": "Pure tungsten balls up nicely on AC and provides a stable arc for aluminium welding."
    },
    {
      "q": "What is the recommended amperage for 3mm mild steel TIG welding?",
      "options": ["A) 40-60A", "B) 80-100A", "C) 120-150A", "D) 160-180A"],
      "answer": "B",
      "explanation": "80-100A provides sufficient heat to fuse 3mm steel without burn-through."
    },
    {
      "q": "What is a common mistake when welding stainless steel?",
      "options": ["A) Using too much gas", "B) Using too much heat", "C) Using too little filler", "D) Using AC current"],
      "answer": "B",
      "explanation": "Stainless steel is prone to warping and cracking if overheated, so use lower amperage and faster travel."
    },
    {
      "q": "Why is it important to grind tungsten longitudinally?",
      "options": ["A) It looks better", "B) It prevents arc wandering", "C) It increases amperage", "D) It reduces gas flow"],
      "answer": "B",
      "explanation": "Longitudinal grinding creates a stable arc that stays focused on the weld joint."
    },
    {
      "q": "What should you do if you see black soot on an aluminium weld?",
      "options": ["A) Increase amperage", "B) Reduce heat and clean metal", "C) Add more filler", "D) Use DCEN"],
      "answer": "B",
      "explanation": "Black soot indicates excessive heat or inadequate cleaning; reduce amps and brush the metal."
    },
    {
      "q": "What is the correct way to store gas cylinders?",
      "options": ["A) Lying on their side", "B) Upright and secured", "C) In a closed cabinet", "D) Near a heat source"],
      "answer": "B",
      "explanation": "Cylinders should be stored upright and chained to prevent falling and damaging the valve."
    },
    {
      "q": "What is a good practice before TIG welding?",
      "options": ["A) Clean the metal with acetone", "B) Use a rusty brush", "C) Weld in a closed room", "D) Skip gloves"],
      "answer": "A",
      "explanation": "Cleaning with acetone removes oils and contaminants that cause porosity."
    },
    {
      "q": "What is the purpose of a collet in a TIG torch?",
      "options": ["A) To hold the tungsten", "B) To direct gas flow", "C) To insulate the torch", "D) To control amperage"],
      "answer": "A",
      "explanation": "The collet grips the tungsten electrode and ensures electrical contact."
    },
    {
      "q": "What is the recommended cup size for general TIG welding?",
      "options": ["A) #4", "B) #6", "C) #8", "D) #10"],
      "answer": "B",
      "explanation": "A #6 ceramic cup provides good gas coverage for most applications."
    },
    {
      "q": "What is a common cause of arc wandering?",
      "options": ["A) Bent tungsten", "B) Too much gas", "C) Low amperage", "D) Dirty metal"],
      "answer": "A",
      "explanation": "A bent or improperly ground tungsten causes the arc to wander; keep it straight."
    },
    {
      "q": "Why should you use a heat sink when welding thin metal?",
      "options": ["A) To increase amperage", "B) To prevent warping", "C) To add filler", "D) To cool the torch"],
      "answer": "B",
      "explanation": "A heat sink absorbs excess heat, reducing distortion and burn-through."
    },
    {
      "q": "What is the correct travel speed for TIG welding?",
      "options": ["A) As fast as possible", "B) 2-3mm per second", "C) 10mm per second", "D) Depends on amperage and thickness"],
      "answer": "D",
      "explanation": "Travel speed must be adjusted based on material thickness, amperage, and desired bead size."
    },
    {
      "q": "What is a sign of good penetration in a TIG weld?",
      "options": ["A) A flat bead", "B) A convex bead", "C) A consistent bead with slight reinforcement", "D) A spattery surface"],
      "answer": "C",
      "explanation": "A good weld has a smooth, consistent bead with proper fusion and slight reinforcement."
    },
    {
      "q": "What should you do if you run out of shielding gas mid-weld?",
      "options": ["A) Continue welding", "B) Stop, replace cylinder, and restart", "C) Increase amperage", "D) Use a different gas"],
      "answer": "B",
      "explanation": "Without shielding gas, the weld will be contaminated; stop and replace the cylinder."
    },
    {
      "q": "Why is ventilation important in TIG welding?",
      "options": ["A) To remove ozone and fumes", "B) To cool the welder", "C) To improve gas flow", "D) To prevent arc wandering"],
      "answer": "A",
      "explanation": "TIG welding produces ozone and metal fumes that can be harmful if inhaled."
    },
    {
      "q": "What is the first step in the practical exercise?",
      "options": ["A) Weld a butt joint", "B) Make a bead on plate without filler", "C) Weld a T-joint", "D) Weld aluminium"],
      "answer": "B",
      "explanation": "Practicing a bead on plate helps develop puddle control before adding filler."
    }
  ],
  "videos": [
    "TIG welding basics for beginners",
    "TIG welding aluminium step by step",
    "TIG welding stainless steel techniques"
  ]
}
