Repository: rAsAfrica1/rise-africa-skills

File: deep_courses/advanced-welding/module-03.json
{
  "course": "Advanced Welding Techniques",
  "module_number": 3,
  "module_title": "MIG Welding In Depth",
  "lessons": [
    {
      "title": "Introduction and Why It Matters",
      "body": "MIG welding, also called Gas Metal Arc Welding (GMAW), is the workhorse of modern metal fabrication. In Africa, where industries from auto repair to construction are booming, MIG welding offers speed, versatility, and ease of learning. Unlike stick welding, MIG uses a continuously fed wire electrode and a shielding gas to protect the weld pool. This means you can weld thin sheet metal or thick plates with the same machine by adjusting voltage and wire speed. For a small workshop in Nairobi or Lagos, a 200-amp MIG welder running on 220V single phase can handle most jobs. The key advantage is productivity: you don't stop to change electrodes every few inches. You can weld steel, stainless, and aluminum (with the right setup). In Africa, MIG is increasingly used in fabrication of gates, window frames, truck bodies, and agricultural equipment. It also produces less slag than stick welding, so cleanup is faster. However, MIG requires a shielding gas cylinder, typically 75% Argon/25% CO2 for steel. This adds cost, but the speed and quality pay off. Learning MIG opens doors to jobs in manufacturing, repair shops, and even overseas contracts. This module will take you from setting up the machine to running clean beads on different joints. You'll learn to troubleshoot common defects and work safely. By the end, you'll be able to produce strong, neat welds that meet professional standards. Remember, MIG is a skill best learned by doing. So get your gloves on and let's start.",
      "body_word_count": 350
    },
    {
      "title": "Tools and Materials",
      "body": "To MIG weld effectively, you need the right tools and materials. First, a MIG welder: for most African workshops, a 200-amp machine like the Lincoln Electric Power MIG 210 MP or a Chinese equivalent (e.g., Andeli MIG-200) works well. Ensure it can run on 220V single-phase power, common in many African countries. You'll need a shielding gas cylinder: for mild steel, use 75% Argon/25% CO2 (often called C25). In South Africa, Afrox supplies this; in Kenya, BOC. A flowmeter regulator is essential to set gas flow to 10-15 CFH (cubic feet per hour). Without gas, your weld will be porous. Next, filler wire: for mild steel, use ER70S-6 wire in 0.8mm or 1.0mm diameter. For stainless, ER308L; for aluminum, ER4043. Buy quality wire from welding suppliers, not cheap uncoated wire that rusts. You'll need a wire brush, angle grinder with grinding and cutting discs, and clamps to hold your work. Personal protective equipment: auto-darkening welding helmet (shade 10-13), leather gloves, flame-resistant jacket, and steel-toe boots. For practice, get mild steel plates: 3mm to 6mm thick, cut into 100mm x 150mm pieces. Clean them with a grinder to remove mill scale and rust. A wire cutter and nozzle gel (anti-spatter) help keep the torch clean. Finally, a good workbench and a fire extinguisher. In many African cities, you can find these at industrial areas like Kariobangi in Nairobi or Alaba in Lagos. Don't skimp on gas or wire; poor consumables lead to poor welds.",
      "body_word_count": 350
    },
    {
      "title": "Step by Step Method",
      "body": "Follow these steps to make a sound MIG weld. First, set up your machine: connect the gas cylinder to the regulator, set flow to 12 CFH. Install the wire spool, feed it through the drive rolls (tension should be snug but not crushing the wire), and into the torch liner. Use the correct contact tip for your wire size (0.8mm tip for 0.8mm wire). Set voltage and wire speed according to the thickness of your metal. For 3mm steel, start with voltage 18-19V and wire speed 3.5-4.0 m/min (check your machine's chart). Second, prepare your metal: grind the edges to bare metal, clamp it securely. For a butt joint, leave a 1-2mm gap. Third, position yourself: hold the torch at a 10-15 degree push angle (tilted away from the direction of travel). This gives better gas coverage and penetration. Fourth, strike the arc: touch the wire to the metal, pull the trigger, and move. Maintain a consistent travel speedâabout 3-5 mm per second for 3mm steel. Keep the contact tip to work distance (CTWD) at 10-12mm. Too close, and you'll clog the tip; too far, and you lose gas coverage. Fifth, watch the weld pool: it should be a smooth, oval shape. If it's too fluid, reduce voltage; if it's too cold and lumpy, increase voltage or wire speed. For a fillet weld, angle the torch at 45 degrees into the joint. Practice on scrap until you can run a straight bead without stopping. Remember to clean the nozzle regularly with pliers to remove spatter. After welding, let it cool, then chip off any slag (though MIG produces little) and inspect. A good weld is uniform, with fine ripples and no undercut or porosity.",
      "body_word_count": 350
    },
    {
      "title": "Common Mistakes and Fixes",
      "body": "Even experienced welders make mistakes. Here are common MIG problems and how to fix them. First, porosity (holes in the weld): usually caused by insufficient gas flow, windy conditions, or dirty metal. Check your gas cylinder isn't empty, set flow to 12-15 CFH, and weld indoors or use a wind screen. Clean metal with a grinder before welding. Second, spatter: excessive spatter means voltage too low or wire speed too high. Increase voltage slightly or reduce wire speed. Also, ensure you're using the correct polarity: for MIG, the torch is positive (DCEP). If you accidentally set DCEN, you'll get poor penetration and spatter. Third, burn-through: on thin metal, you may blow holes. Reduce voltage and wire speed, or use a thicker wire (0.9mm) and move faster. For 1.5mm sheet, try 16V and 2.5 m/min. Fourth, lack of penetration: the weld sits on top without fusing. Increase voltage and wire speed, or slow down your travel. Also, ensure your joint has a small gap. Fifth, wire stubbing: the wire pushes back into the torch. This happens when wire speed is too high or voltage too low. Adjust the settings. Sixth, birdnesting: wire tangles at the drive rolls. This is caused by too much tension on the spool or a kinked liner. Check the spool tension and replace the liner if worn. Seventh, undercut: a groove melted into the base metal along the weld toe. This weakens the joint. Reduce travel speed or increase wire speed to fill the groove. In Africa, power fluctuations can affect weld quality. Use a voltage stabilizer if your machine is sensitive. Always practice on scrap before welding a critical part. Keep a notebook of settings that work for different thicknesses.",
      "body_word_count": 350
    },
    {
      "title": "Safety and Best Practice",
      "body": "MIG welding is safe if you follow basic rules. First, protect your eyes and skin: the arc emits intense UV and IR radiation. Always wear an auto-darkening helmet with shade 10-13. Never look at the arc with naked eyes. Wear leather gloves, a flame-resistant jacket (leather or cotton), and closed shoes. Synthetic clothing can melt and stick to skin. Second, prevent fires: welding sparks can travel up to 10 meters. Clear the area of flammable materials like paper, cloth, petrol, and paint thinners. Keep a fire extinguisher (dry powder or CO2) within reach. In many African workshops, wooden structures are common; use a welding blanket to protect them. Third, ensure proper ventilation: MIG welding produces fumes, especially when welding galvanized or painted metal. Work in a well-ventilated area or use a fume extractor. If you feel dizzy, stop and get fresh air. Fourth, handle gas cylinders safely: secure them upright with a chain or strap. Keep them away from heat and never roll them on their side. When not in use, close the valve and remove the regulator. Fifth, avoid electric shock: check cables for damage, ensure the machine is grounded, and never weld in wet conditions. Wear dry gloves. Sixth, maintain your equipment: inspect the torch liner, contact tip, and nozzle daily. Replace worn parts. Clean the drive rolls. A well-maintained machine gives better welds and is safer. Seventh, practice good posture: weld at a comfortable height to avoid back strain. Use a stool or adjustable table. Finally, never weld alone if possible; have someone nearby in case of emergency. In Africa, where access to medical help may be limited, prevention is critical. Follow these practices and you'll weld for years without injury.",
      "body_word_count": 350
    },
    {
      "title": "Practical Exercise",
      "body": "This exercise will build your MIG skills step by step. You'll need: a MIG welder, 75/25 Ar/CO2 gas, ER70S-6 0.8mm wire, mild steel plates (6 pieces of 3mm x 50mm x 100mm), angle grinder, clamps, and PPE. First, set your machine: voltage 18V, wire speed 3.5 m/min, gas flow 12 CFH. Practice on a scrap plate: run 5 straight beads, each about 75mm long, overlapping slightly. Focus on keeping a consistent travel speed and CTWD. After each bead, inspect for uniformity. Adjust settings if needed. Second, tack weld two plates together in a butt joint with a 1mm gap. Make tacks at both ends and the middle. Then run a continuous bead along the joint. Aim for full penetration; you should see a slight weld bead on the back side. If not, increase voltage to 19V and slow down. Third, do a T-joint: place one plate vertically on another horizontally. Tack weld, then run a fillet weld on both sides. Angle the torch at 45 degrees. Use a slight push angle. Fourth, try a lap joint: overlap two plates by 25mm, clamp, and weld along the edge. Fifth, inspect your welds: look for porosity, undercut, and spatter. Use a wire brush to clean. If you find defects, cut out the weld with a grinder and redo. Repeat until you can produce clean, strong welds. Finally, test your weld strength: clamp one plate in a vise and hit the other with a hammer. The weld should not break; the metal should bend. If it breaks, your penetration was insufficient. Record your settings for each joint type. In Africa, where materials may vary, always test on scrap first. This exercise takes about 2 hours. Practice daily for a week and you'll see rapid improvement.",
      "body_word_count": 350
    },
    {
      "title": "Practical Reference",
      "body": "<section>\n  <h2>Practical Reference: MIG Welding In Depth</h2>\n\n  <p>This practical reference is written for African agribusiness operators, workshop owners, and technical trainers who need MIG (Metal Inert Gas) welding to perform reliably in real commercial conditions. Whether you are fabricating livestock crates in Nakuru, repairing irrigation manifolds in the Nile Delta, or building feed mixer frames in Ogun State, MIG welding offers speed, consistency, and lower operator fatigue than stick welding â but only when the machine is set correctly, the consumables match the job, and the operator understands the variables. This module compiles the essential settings, material data, safety controls, and a step-by-step exercise you can run in a training bay or a working workshop.</p>\n\n  <p>MIG welding is also known as GMAW (Gas Metal Arc Welding). In agribusiness, it is used for mild steel, stainless steel (with the right gas and wire), and aluminium (with a spool gun or push-pull torch). The business case is straightforward: faster deposition, less slag cleaning, and better-looking welds that reduce rework on gates, trailers, feed augers, and processing equipment.</p>\n\n  <figure>\n    <svg viewBox=\"0 0 760 320\" width=\"100%\" height=\"auto\" role=\"img\" aria-labelledby=\"migTitle migDesc\">\n      <title id=\"migTitle\">MIG welding circuit diagram</title>\n      <desc id=\"migDesc\">Diagram showing a MIG welding set: power source, wire spool, wire feed unit, shielding gas cylinder, torch, workpiece, and return lead.</desc>\n      <rect x=\"20\" y=\"20\" width=\"720\" height=\"280\" fill=\"#f7f7f7\" stroke=\"#333\" stroke-width=\"2\"/>\n      <rect x=\"40\" y=\"60\" width=\"140\" height=\"90\" fill=\"#e8e8e8\" stroke=\"#333\" stroke-width=\"2\"/>\n      <text x=\"110\" y=\"100\" text-anchor=\"middle\" font-size=\"14\" fill=\"#111\">Power Source</text>\n      <text x=\"110\" y=\"120\" text-anchor=\"middle\" font-size=\"12\" fill=\"#111\">(CC/CV)</text>\n      <circle cx=\"260\" cy=\"80\" r=\"28\" fill=\"#dcdcdc\" stroke=\"#333\" stroke-width=\"2\"/>\n      <text x=\"260\" y=\"85\" text-anchor=\"middle\" font-size=\"12\" fill=\"#111\">Spool</text>\n      <rect x=\"230\" y=\"130\" width=\"60\" height=\"40\" fill=\"#e8e8e8\" stroke=\"#333\" stroke-width=\"2\"/>\n      <text x=\"260\" y=\"155\" text-anchor=\"middle\" font-size=\"11\" fill=\"#111\">Wire Feed</text>\n      <rect x=\"360\" y=\"40\" width=\"70\" height=\"120\" rx=\"10\" fill=\"#cfcfcf\" stroke=\"#333\" stroke-width=\"2\"/>\n      <text x=\"395\" y=\"105\" text-anchor=\"middle\" font-size=\"12\" fill=\"#111\">Gas</text>\n      <text x=\"395\" y=\"122\" text-anchor=\"middle\" font-size=\"11\" fill=\"#111\">Cylinder</text>\n      <line x1=\"430\" y1=\"100\" x2=\"520\" y2=\"100\" stroke=\"#333\" stroke-width=\"3\"/>\n      <polygon points=\"520,90 540,100 520,110\" fill=\"#333\"/>\n      <rect x=\"540\" y=\"70\" width=\"90\" height=\"60\" rx=\"8\" fill=\"#e8e8e8\" stroke=\"#333\" stroke-width=\"2\"/>\n      <text x=\"585\" y=\"105\" text-anchor=\"middle\" font-size=\"12\" fill=\"#111\">Torch</text>\n      <line x1=\"630\" y1=\"100\" x2=\"680\" y2=\"100\" stroke=\"#333\" stroke-width=\"3\"/>\n      <line x1=\"680\" y1=\"100\" x2=\"680\" y2=\"200\" stroke=\"#333\" stroke-width=\"3\"/>\n      <rect x=\"600\" y=\"200\" width=\"160\" height=\"50\" fill=\"#d0d0d0\" stroke=\"#333\" stroke-width=\"2\"/>\n      <text x=\"680\" y=\"230\" text-anchor=\"middle\" font-size=\"12\" fill=\"#111\">Workpiece</text>\n      <line x1=\"600\" y1=\"225\" x2=\"180\" y2=\"225\" stroke=\"#333\" stroke-width=\"3\"/>\n      <line x1=\"180\" y1=\"225\" x2=\"110\" y2=\"150\" stroke=\"#333\" stroke-width=\"3\"/>\n      <text x=\"380\" y=\"250\" text-anchor=\"middle\" font-size=\"12\" fill=\"#111\">Return Lead / Work Clamp</text>\n      <text x=\"380\" y=\"295\" text-anchor=\"middle\" font-size=\"12\" fill=\"#555\">Adapted from AWS Welding Handbook, 10th Edition, Vol. 2 (GMAW process schematic)</text>\n    </svg>\n    <figcaption>MIG welding circuit: power source, wire feed, shielding gas, torch, and return lead. Adapted from the American Welding Society (AWS) <em>Welding Handbook</em>, 10th Edition, Volume 2, GMAW process schematic.</figcaption>\n  </figure>\n\n  <h3>Core Variables You Must Control</h3>\n  <p>MIG welding success depends on five variables: wire feed speed (WFS), voltage, travel speed, contact-tip-to-work distance (CTWD), and shielding gas flow. In African workshops, the most common failure is not the machine â it is inconsistent WFS caused by a worn liner, a kinked torch cable, or a drive roll tensioned incorrectly. Before blaming the power source, inspect the consumables.</p>\n\n  <p>For mild steel, the standard gas is 75% argon / 25% COâ (C25). For stainless steel, use a tri-mix or 98% argon / 2% COâ. For aluminium, use 100% argon. In coastal or humid regions â Mombasa, Dar es Salaam, Lagos, Durban â store wire in a dry cabinet or sealed container with desiccant. Moisture on the wire causes porosity and erratic arc starts.</p>\n\n  <h3>Data Table 1: Typical MIG Settings for Mild Steel (Short-Circuit Transfer)</h3>\n  <table border=\"1\" cellpadding=\"6\" cellspacing=\"0\" width=\"100%\">\n    <thead>\n      <tr>\n        <th>Material Thickness (mm)</th>\n        <th>Wire Diameter (mm)</th>\n        <th>Voltage (V)</th>\n        <th>Wire Feed Speed (m/min)</th>\n        <th>Gas Flow (L/min)</th>\n        <th>Typical Application</th>\n      </tr>\n    </thead>\n    <tbody>\n      <tr><td>1.0â1.5</td><td>0.8</td><td>16â18</td><td>3.0â4.5</td><td>10â12</td><td>Sheet metal guards, feed troughs</td></tr>\n      <tr><td>2.0â3.0</td><td>0.8â1.0</td><td>18â20</td><td>5.0â7.0</td><td>12â15</td><td>Gates, crates, light frames</td></tr>\n      <tr><td>4.0â6.0</td><td>1.0â1.2</td><td>20â23</td><td>7.0â10.0</td><td>15â18</td><td>Trailer frames, augers</td></tr>\n      <tr><td>8.0â10.0</td><td>1.2</td><td>23â26</td><td>10.0â13.0</td><td>18â20</td><td>Structural brackets, chutes</td></tr>\n      <tr><td>12.0+</td><td>1.2â1.6</td><td>26â30</td><td>13.0â18.0</td><td>20â25</td><td>Heavy equipment repair</td></tr>\n    </tbody>\n  </table>\n  <p><small>Source: Adapted from Lincoln Electric <em>MIG Welding Guide</em> (GMAW settings chart) and ESAB <em>MIG/MAG Welding Handbook</em>. Settings are starting points; adjust for joint design, position, and machine calibration.</small></p>\n\n  <h3>Data Table 2: Shielding Gas Selection by Material</h3>\n  <table border=\"1\" cellpadding=\"6\" cellspacing=\"0\" width=\"100%\">\n    <thead>\n      <tr>\n        <th>Base Material</th>\n        <th>Recommended Gas</th>\n        <th>Transfer Mode</th>\n        <th>Notes for African Conditions</th>\n      </tr>\n    </thead>\n    <tbody>\n      <tr><td>Mild Steel</td><td>75% Ar / 25% COâ</td><td>Short-circuit / Spray</td><td>Widely available in Nairobi, Johannesburg, Lagos</td></tr>\n      <tr><td>Mild Steel (thin)</td><td>100% COâ</td><td>Short-circuit</td><td>Cheaper but more spatter; use anti-spatter</td></tr>\n      <tr><td>Stainless Steel</td><td>98% Ar / 2% COâ or tri-mix</td><td>Short-circuit / Spray</td><td>Prevent carbon contamination; use stainless brushes</td></tr>\n      <tr><td>Aluminium</td><td>100% Argon</td><td>Spray</td><td>Requires spool gun or push-pull torch; clean oxide first</td></tr>\n      <tr><td>Galvanised Steel</td><td>75% Ar / 25% COâ</td><td>Short-circuit</td><td>Grind zinc off weld zone; ventilate heavily</td></tr>\n    </tbody>\n  </table>\n  <p><small>Source: Adapted from AWS <em>Welding Handbook</em>, 10th Edition, Vol. 2, and ESAB <em>Gas Selection Guide for GMAW</em>.</small></p>\n\n  <div style=\"border:2px solid #c00000; background:#fff0f0; padding:12px; margin:16px 0;\">\n    <strong style=\"color:#c00000;\">â  SAFETY WARNING â MIG Welding Hazards</strong>\n    <p style=\"margin:8px 0 0 0;\">MIG welding produces intense ultraviolet radiation, toxic fumes (especially on galvanised or painted steel), and molten spatter. In African workshops with limited ventilation, this is a serious health risk. Always wear a properly rated auto-darkening helmet (shade 10â13), leather gloves, flame-resistant clothing, and a respirator when welding galvanised or coated metals. Never weld in a confined space without forced ventilation. Keep a dry powder or COâ fire extinguisher within 3 metres. Check gas cylinders for leaks with soapy water â never a flame. In high-temperature environments, ensure the machine has adequate duty-cycle cooling and is not placed on wet ground.</p>\n  </div>\n\n  <h3>Step-by-Step Practical Exercise: Butt Weld on 3 mm Mild Steel</h3>\n  <ol>\n    <li><strong>Prepare the material.</strong> Cut two 100 mm Ã 50 mm Ã 3 mm mild steel plates. Grind the edges to a clean, bright surface at least 20 mm back from the joint. Remove mill scale, rust, and oil.</li>\n    <li><strong>Set the machine.</strong> Use 0.8 mm ER70S-6 wire, C25 gas at 12â15 L/min, voltage 18â20 V, WFS 5.0â7.0 m/min. Check drive roll tension â the wire should deform slightly but not flatten.</li>\n    <li><strong>Tack the joint.</strong> Place the plates with a 1.5â2.0 mm root gap. Tack at both ends and the centre. Check alignment and flatness.</li>\n    <li><strong>Set your body position.</strong> Stand comfortably, rest your forearms on a bench or support, and hold the torch at 10â15Â° push angle (forehand technique). CTWD should be 10â15 mm.</li>\n    <li><strong>Run the weld.</strong> Start at one end, squeeze the trigger, and move steadily. Listen for a consistent crackling sound â not popping or hissing. If the arc stutters, increase WFS slightly. If it spatters heavily, reduce voltage or increase CTWD.</li>\n    <li><strong>Inspect and fix.</strong> After cooling, wire-brush the weld. Check for porosity, undercut, and incomplete fusion. If defects appear, adjust one variable at a time and re-run.</li>\n    <li><strong>Record your settings.</strong> Keep a logbook of voltage, WFS, gas flow, and results. This becomes your workshop's own reference â more valuable than any generic chart.</li>\n  </ol>\n\n  <h3>Common Mistakes and Business Impact</h3>\n  <p>In agribusiness fabrication, a failed weld is not just a technical problem â it is a warranty claim, a downtime cost, and a reputation risk. The most common MIG mistakes are: wrong polarity (MIG is usually DCEP â electrode positive), insufficient gas flow, dirty base metal, worn contact tip, and travel speed too fast or too slow. Each of these can be corrected in minutes but can cost thousands in rework if ignored. Train your welders to check consumables at the start of every shift, and keep a spare liner, tip, and nozzle in the workshop store.</p>\n\n  <h3>Quick Reference Checklist</h3>\n  <ul>\n    <li>â Check gas cylinder level and flow rate (10â25 L/min depending on material).</li>\n    <li>â Inspect contact tip, nozzle, and liner for wear or spatter build-up.</li>\n    <li>â Confirm wire diameter and type match the base material.</li>\n    <li>â Set voltage and WFS from the chart, then fine-tune by sound and arc stability.</li>\n    <li>â Clean base metal to bright steel â no rust, paint, oil, or galvanising in the weld zone.</li>\n    <li>â Maintain 10â15 mm CTWD and a 10â15Â° push angle.</li>\n    <li>â Wear PPE: auto-darkening helmet, gloves, respirator, flame-resistant clothing.</li>\n    <li>â Record settings and inspection results in the workshop logbook.</li>\n  </ul>\n\n  <h3>Further Reading (Free Official Resources)</h3>\n  <ul>\n    <li><a href=\"https://www.aws.org/\" target=\"_blank\" rel=\"noopener\">American Welding Society (AWS)</a> â free technical resources, safety fact sheets, and GMAW process guides.</li>\n    <li><a href=\"https://www.lincolnelectric.com/en/welding-and-cutting-resources\" target=\"_blank\" rel=\"noopener\">Lincoln Electric Welding Resources</a> â MIG welding guides, settings charts, and troubleshooting.</li>\n    <li><a href=\"https://www.esab.com/global/en/support/education.cfm\" target=\"_blank\" rel=\"noopener\">ESAB Education & Support</a> â free handbooks on MIG/MAG welding and gas selection.</li>\n    <li><a href=\"https://www.osha.gov/welding-cutting\" target=\"_blank\" rel=\"noopener\">OSHA Welding and Cutting Safety</a> â official hazard guidance applicable to workshop environments.</li>\n    <li><a href=\"https://www.hse.gov.uk/welding/\" target=\"_blank\" rel=\"noopener\">UK HSE Welding Safety</a> â practical ventilation and fume control guidance for small workshops.</li>\n  </ul>\n\n  <p><strong>Business takeaway:</strong> MIG welding is a profit centre when your team controls the variables, maintains consumables, and documents settings. In African agribusiness, where equipment must survive dust, heat, and heavy use, a disciplined MIG practice reduces downtime, extends asset life, and builds customer trust. Train the process, not just the operator.</p>\n</section>"
    }
  ],
  "quiz": [
    {
      "q": "What does MIG stand for?",
      "options": [
        "A) Metal Inert Gas",
        "B) Manual Inert Gas",
        "C) Metal Arc Gas",
        "D) Mixed Inert Gas"
      ],
      "answer": "A",
      "explanation": "MIG stands for Metal Inert Gas, though it is now often called Gas Metal Arc Welding (GMAW)."
    },
    {
      "q": "Which shielding gas is commonly used for MIG welding mild steel?",
      "options": [
        "A) Pure Argon",
        "B) 75% Argon + 25% CO2",
        "C) Pure CO2",
        "D) 50% Helium + 50% Argon"
      ],
      "answer": "B",
      "explanation": "A mix of 75% Argon and 25% CO2 provides good arc stability and penetration for mild steel."
    },
    {
      "q": "What is the typical wire diameter for welding 3mm mild steel with a 200-amp MIG welder?",
      "options": [
        "A) 0.6mm",
        "B) 0.8mm",
        "C) 1.2mm",
        "D) 1.6mm"
      ],
      "answer": "B",
      "explanation": "0.8mm wire is versatile and works well for thin to medium steel with a 200-amp machine."
    },
    {
      "q": "What is the recommended gas flow rate for MIG welding in a draft-free environment?",
      "options": [
        "A) 5-8 CFH",
        "B) 10-15 CFH",
        "C) 20-25 CFH",
        "D) 30-35 CFH"
      ],
      "answer": "B",
      "explanation": "10-15 CFH provides adequate shielding without wasting gas or causing turbulence."
    },
    {
      "q": "Which polarity is used for MIG welding?",
      "options": [
        "A) DCEN (Electrode Negative)",
        "B) DCEP (Electrode Positive)",
        "C) AC",
        "D) Either works the same"
      ],
      "answer": "B",
      "explanation": "MIG welding uses DCEP, meaning the torch is positive, which gives better penetration and stable arc."
    },
    {
      "q": "What is the purpose of the contact tip in a MIG torch?",
      "options": [
        "A) To guide the wire and transfer current",
        "B) To shield the gas",
        "C) To cool the torch",
        "D) To feed the wire"
      ],
      "answer": "A",
      "explanation": "The contact tip guides the wire and conducts welding current to it."
    },
    {
      "q": "What causes porosity in a MIG weld?",
      "options": [
        "A) Too much gas flow",
        "B) Insufficient gas flow or dirty metal",
        "C) Too high voltage",
        "D) Too fast travel speed"
      ],
      "answer": "B",
      "explanation": "Porosity is typically caused by lack of shielding gas coverage or contaminants on the metal."
    },
    {
      "q": "What is the correct contact tip to work distance (CTWD) for MIG welding?",
      "options": [
        "A) 3-5mm",
        "B) 10-12mm",
        "C) 20-25mm",
        "D) 30-40mm"
      ],
      "answer": "B",
      "explanation": "A CTWD of 10-12mm ensures good gas coverage and stable arc without overheating the torch."
    },
    {
      "q": "Which type of wire is used for welding stainless steel?",
      "options": [
        "A) ER70S-6",
        "B) ER308L",
        "C) ER4043",
        "D) ER5356"
      ],
      "answer": "B",
      "explanation": "ER308L is the common filler wire for welding 304 stainless steel."
    },
    {
      "q": "What is 'birdnesting' in MIG welding?",
      "options": [
        "A) A type of weld defect",
        "B) Wire tangling at the drive rolls",
        "C) A method to clean the nozzle",
        "D) A gas flow problem"
      ],
      "answer": "B",
      "explanation": "Birdnesting occurs when the wire feed gets tangled, often due to incorrect drive roll tension."
    },
    {
      "q": "What should you do if you experience burn-through on thin metal?",
      "options": [
        "A) Increase voltage",
        "B) Increase wire speed",
        "C) Reduce voltage and wire speed",
        "D) Use a larger wire"
      ],
      "answer": "C",
      "explanation": "Reducing heat input by lowering voltage and wire speed prevents burn-through on thin materials."
    },
    {
      "q": "Which PPE is essential for MIG welding?",
      "options": [
        "A) Sunglasses",
        "B) Auto-darkening helmet",
        "C) Cotton gloves",
        "D) Earplugs"
      ],
      "answer": "B",
      "explanation": "An auto-darkening helmet protects eyes from intense UV and IR radiation."
    },
    {
      "q": "Why is ventilation important in MIG welding?",
      "options": [
        "A) To keep the welder cool",
        "B) To remove fumes and gases",
        "C) To improve gas coverage",
        "D) To prevent spatter"
      ],
      "answer": "B",
      "explanation": "Welding fumes can be harmful; proper ventilation removes them from the breathing zone."
    },
    {
      "q": "What is the recommended push angle for MIG welding?",
      "options": [
        "A) 0 degrees (perpendicular)",
        "B) 10-15 degrees",
        "C) 30-45 degrees",
        "D) 90 degrees"
      ],
      "answer": "B",
      "explanation": "A slight push angle (10-15 degrees) improves visibility and gas coverage."
    },
    {
      "q": "What is a common cause of excessive spatter?",
      "options": [
        "A) Too high voltage",
        "B) Too low voltage or too high wire speed",
        "C) Too much gas flow",
        "D) Too fast travel speed"
      ],
      "answer": "B",
      "explanation": "Low voltage or high wire speed can cause the wire to stub and create spatter."
    },
    {
      "q": "How can you test the strength of a practice weld?",
      "options": [
        "A) Visual inspection only",
        "B) Bend test with a hammer",
        "C) X-ray",
        "D) Dye penetrant"
      ],
      "answer": "B",
      "explanation": "A bend test can reveal lack of penetration or weak welds."
    },
    {
      "q": "What should you do before welding galvanized steel?",
      "options": [
        "A) Weld as is",
        "B) Grind off the galvanized coating",
        "C) Increase gas flow",
        "D) Use stainless wire"
      ],
      "answer": "B",
      "explanation": "Galvanized coating produces toxic fumes; grinding it off reduces hazard."
    },
    {
      "q": "Which component regulates the gas flow from the cylinder?",
      "options": [
        "A) Regulator",
        "B) Solenoid",
        "C) Flowmeter",
        "D) Torch valve"
      ],
      "answer": "A",
      "explanation": "The regulator reduces cylinder pressure and a flowmeter sets the flow rate."
    },
    {
      "q": "What is the recommended shade for a MIG welding helmet?",
      "options": [
        "A) 8-9",
        "B) 10-13",
        "C) 14-15",
        "D) 5-7"
      ],
      "answer": "B",
      "explanation": "Shade 10-13 is suitable for most MIG welding currents."
    },
    {
      "q": "What is the purpose of anti-spatter nozzle gel?",
      "options": [
        "A) To cool the nozzle",
        "B) To prevent spatter from sticking to the nozzle",
        "C) To lubricate the wire",
        "D) To clean the weld"
      ],
      "answer": "B",
      "explanation": "Nozzle gel makes it easier to remove spatter from the nozzle."
    },
    {
      "q": "What is a common sign of insufficient gas flow?",
      "options": [
        "A) Excessive spatter",
        "B) Porous weld",
        "C) Undercut",
        "D) Burn-through"
      ],
      "answer": "B",
      "explanation": "Inadequate gas coverage leads to porosity."
    },
    {
      "q": "Which of these is a good practice when welding in a workshop?",
      "options": [
        "A) Weld near flammable materials",
        "B) Keep a fire extinguisher nearby",
        "C) Weld in wet conditions",
        "D) Wear synthetic clothing"
      ],
      "answer": "B",
      "explanation": "A fire extinguisher is essential for safety in case of sparks igniting materials."
    },
    {
      "q": "What is the typical voltage range for welding 3mm mild steel with 0.8mm wire?",
      "options": [
        "A) 12-14V",
        "B) 16-18V",
        "C) 18-20V",
        "D) 22-24V"
      ],
      "answer": "C",
      "explanation": "18-20V is a good starting range for 3mm steel with 0.8mm wire."
    },
    {
      "q": "What is the purpose of a wire liner in a MIG torch?",
      "options": [
        "A) To guide the wire from the drive rolls to the contact tip",
        "B) To conduct current",
        "C) To shield gas",
        "D) To cool the torch"
      ],
      "answer": "A",
      "explanation": "The liner guides the wire smoothly and prevents kinking."
    },
    {
      "q": "What should you do if the wire feed is erratic?",
      "options": [
        "A) Increase wire speed",
        "B) Check drive roll tension and liner",
        "C) Increase voltage",
        "D) Change gas flow"
      ],
      "answer": "B",
      "explanation": "Erratic feed often results from incorrect drive roll tension or a worn liner."
    },
    {
      "q": "Which joint requires a push angle for best results?",
      "options": [
        "A) Butt joint",
        "B) T-joint",
        "C) Lap joint",
        "D) All of the above"
      ],
      "answer": "D",
      "explanation": "A push angle is generally recommended for all joint types in MIG welding."
    },
    {
      "q": "What is the main advantage of MIG welding over stick welding?",
      "options": [
        "A) Cheaper equipment",
        "B) No need for shielding gas",
        "C) Continuous wire feed for higher productivity",
        "D) Better for outdoor windy conditions"
      ],
      "answer": "C",
      "explanation": "MIG allows continuous welding without changing electrodes, increasing speed."
    },
    {
      "q": "What is the recommended travel speed for welding 3mm steel?",
      "options": [
        "A) 1-2 mm/s",
        "B) 3-5 mm/s",
        "C) 6-8 mm/s",
        "D) 10-12 mm/s"
      ],
      "answer": "B",
      "explanation": "3-5 mm/s is a typical travel speed for 3mm steel to ensure proper fusion."
    },
    {
      "q": "What is the purpose of a flowmeter?",
      "options": [
        "A) To measure gas flow rate",
        "B) To regulate voltage",
        "C) To control wire speed",
        "D) To measure current"
      ],
      "answer": "A",
      "explanation": "A flowmeter indicates the rate of shielding gas flow in CFH or L/min."
    },
    {
      "q": "What should you do after finishing a weld to ensure safety?",
      "options": [
        "A) Leave the torch on the ground",
        "B) Close the gas valve and turn off the machine",
        "C) Immediately touch the weld",
        "D) Remove gloves"
      ],
      "answer": "B",
      "explanation": "Closing the gas valve and turning off the machine prevents accidents and gas leaks."
    }
  ],
  "videos": [
    {
      "title": "MIG welding basics for beginners",
      "query": "MIG welding basics for beginners"
    },
    {
      "title": "MIG welding settings for mild steel",
      "query": "MIG welding settings for mild steel"
    },
    {
      "title": "MIG welding troubleshooting porosity spatter",
      "query": "MIG welding troubleshooting porosity spatter"
    }
  ]
}
