Repository: rAsAfrica1/rise-africa-skills

File: deep_courses/advanced-welding/module-04.json
{
  "course": "Advanced Welding Techniques",
  "module_number": 4,
  "module_title": "Stick Welding Advanced Techniques",
  "lessons": [
    {
      "title": "Introduction and Why It Matters",
      "body": "Stick welding, also called SMAW (Shielded Metal Arc Welding), is the most common welding process in African workshops because it is cheap, portable, and works outdoors. With a simple electrode holder, ground clamp, and a welding machine that runs on 220V single-phase power, you can weld gates, burglar bars, trailers, and water tanks. Advanced stick welding means you can weld out of position (vertical, overhead), on thick metal, and with different electrode types. This skill gets you hired on construction sites, in fabrication shops, and for repair work. In many African countries, a certified stick welder earns 2-3 times more than a general laborer. You will learn to run clean beads, avoid defects, and work safely. The demand is high: from fixing broken ploughs in rural areas to building steel roofs in cities. This module builds on basic stick welding. You will learn to control heat, travel speed, and electrode angle for strong welds. We focus on practical techniques you can practice with a 3.2mm or 4.0mm electrode, a chipping hammer, and a wire brush. By the end, you will be able to weld a T-joint in the flat, horizontal, and vertical positions. That is the standard for most jobs. Remember: stick welding is forgiving but requires steady hands and good preparation. Clean your metal, set your amperage right, and practice daily. In Africa, where resources are limited, stick welding is the go-to process because it does not need gas cylinders or fancy equipment. You can run it off a generator. That makes it perfect for remote sites. So let's get started. Your ability to stick weld well will open doors to steady income and respect in the trade.",
      "word_count": 300
    },
    {
      "title": "Tools and Materials",
      "body": "To do advanced stick welding, you need the right tools. First, a welding machine. In Africa, common brands are ESAB, Lincoln, and local Chinese units like TELWIN. For 3.2mm and 4.0mm electrodes, you need a machine that delivers 80-200 amps. A 200-amp inverter welder works on 220V and is portable. Second, electrodes. The most common are E6013 (for general purpose, easy to strike) and E7018 (for high strength, low hydrogen). Buy from a reputable supplier because fake electrodes cause porosity. Store them in a dry place; if they get damp, bake them at 100Â°C for an hour. Third, safety gear: a welding helmet with a #10 or #11 shade lens, leather gloves, a leather apron, and safety boots. Fourth, tools: a chipping hammer, a wire brush, a 4-inch angle grinder with grinding and cutting discs, a tape measure, a square, and clamps. For practice, get mild steel plates 6mm to 10mm thick, cut into 100mm x 150mm pieces. You also need a metal table or a firebrick surface to weld on. A bucket of water and a fire extinguisher are mandatory. In many African workshops, you can find all these at a local hardware store or market. For a starter kit, budget around $200-$300 for a decent inverter welder and accessories. If you cannot afford a machine, look for a nearby vocational training center that rents time. Always check your cables for cracks; replace them if damaged. Keep your electrode holder clean and tight. A loose connection causes overheating and poor arc. Finally, a good ground clamp is essential. Clamp it directly to the workpiece, not to a painted surface. With these tools, you are ready to practice advanced techniques.",
      "word_count": 300
    },
    {
      "title": "Step by Step Method",
      "body": "Follow these steps for a strong stick weld on a T-joint (vertical plate on horizontal plate). Step 1: Prepare the metal. Grind the edges to bare shiny steel. Remove rust, paint, and oil. Use a wire brush. Step 2: Set your machine. For 3.2mm E6013 electrode, set amperage at 90-120 amps. For 4.0mm, set 120-160 amps. If the arc sounds like bacon frying, it's right. If it pops, increase amps. If it burns through, decrease. Step 3: Position yourself. For flat welding, sit or stand comfortably. For vertical, stand to the side. Step 4: Strike the arc. Scratch the electrode like a match or tap it down. Once lit, hold a short arc (arc length about equal to electrode diameter). Step 5: Maintain a 10-15 degree push angle (electrode tilted in the direction of travel). For vertical up, use a slight drag angle (tilt down). Step 6: Use the correct motion. For a straight bead, move steadily. For a weave, use a slight side-to-side motion, pausing at the edges. Step 7: Watch the puddle. The molten pool should be oval and bright. If it gets too large, speed up or lower amps. Step 8: Finish the weld. At the end, pause and backstep slightly to fill the crater, then lift the electrode. Step 9: Clean the slag. Wait for the weld to cool until it turns from red to grey. Then chip with a chipping hammer and brush. Step 10: Inspect. Look for undercut, porosity, and cracks. If you see defects, grind and re-weld. Practice this on scrap plates daily. In Africa, many welders learn by doing. Start with flat position, then horizontal, then vertical. Each position requires a different angle and travel speed. For vertical up, use lower amps (about 10% less) and a faster travel speed to prevent the puddle from dripping. For overhead, use 3.2mm electrode and higher amps to push the metal in. Keep your arc tight. With repetition, you will develop muscle memory. Remember: a good weld looks like a stack of dimes. That comes from consistent travel speed and puddle control.",
      "word_count": 340
    },
    {
      "title": "Common Mistakes and Fixes",
      "body": "Even experienced welders make mistakes. Here are common ones and how to fix them. Mistake 1: Arc blow. This happens when the arc wanders due to magnetic forces, common when welding near the ground clamp or on thick steel. Fix: Move the ground clamp to the other end of the workpiece. Wrap the electrode cable around the work a few times to create a magnetic field. Use AC instead of DC if possible. Mistake 2: Porosity (holes in the weld). Causes: damp electrodes, dirty metal, or too long an arc. Fix: Bake electrodes at 100Â°C for 1 hour, clean metal to bare shine, and keep a short arc. Mistake 3: Slag inclusion. This is when slag gets trapped in the weld. Causes: not cleaning between passes, wrong electrode angle. Fix: Chip and brush thoroughly after each pass. Use a 10-15 degree push angle. Mistake 4: Undercut (groove melted into base metal along the weld edge). Causes: too high amps, too fast travel, or wrong angle. Fix: Lower amps by 10-15, slow down, and pause at the edges. Mistake 5: Spatter. Causes: too high amps, long arc, or damp electrodes. Fix: Lower amps, shorten arc, and use anti-spatter spray. Mistake 6: Cracking. Causes: rapid cooling, high sulfur in steel, or wrong electrode. Fix: Pre-heat thick steel to 100-150Â°C, use E7018 low hydrogen electrodes, and cool slowly by covering with sand or a blanket. Mistake 7: Incomplete fusion (weld does not stick to base metal). Causes: too low amps, too fast travel, or wrong angle. Fix: Increase amps, slow down, and aim the arc at the joint root. Mistake 8: Burn-through on thin metal. Causes: too high amps, slow travel. Fix: Use 2.5mm electrode, lower amps to 60-80, and move faster. In Africa, many welders use E6013 because it's cheap and easy. But for critical jobs like trailer hitches, use E7018. Always practice on scrap before welding a real part. If you see a mistake, grind it out and re-weld. Never try to cover a bad weld with more metal. That creates a weak joint. Keep a notebook of your settings and results. That is how you improve.",
      "word_count": 340
    },
    {
      "title": "Safety and Best Practice",
      "body": "Safety is not optional. Stick welding produces intense UV light, sparks, fumes, and electric shock hazards. Follow these rules. 1. Wear a welding helmet with a proper shade lens. For stick welding up to 200 amps, use shade #10 to #13. Never use a torch filter. 2. Wear leather gloves, a leather apron, and safety boots. No open shoes. 3. Protect your ears and hair. Wear a cap and ear plugs if welding overhead. 4. Keep a fire extinguisher nearby. In Africa, many workshops are wooden, so fire risk is high. Also have a bucket of sand or water. 5. Ensure good ventilation. Welding fumes contain manganese and other metals. Weld outdoors or use a fan to blow fumes away. Do not weld in a closed room. 6. Check electrical cables for damage. Do not weld in wet conditions. Wear rubber-soled boots and stand on a dry rubber mat. 7. Turn off the machine before changing electrodes or adjusting the holder. 8. Do not weld on containers that held fuel or chemicals. They can explode. 9. Use a screen to protect others from arc flash. Arc flash can cause painful eye burns. 10. Keep your work area clean. Remove flammable materials like paper, cloth, and petrol. Best practices: Always clamp your ground directly to the workpiece. Use the correct amperage for the electrode size. Do not exceed the duty cycle of your machine. For example, a 200-amp inverter welder at 60% duty cycle can run 6 minutes out of 10 at 200 amps. Let it cool. Keep your electrodes dry. Store them in a sealed container with silica gel. Practice good posture to avoid back strain. In Africa, many welders work long hours. Take breaks. Drink water. If you feel dizzy, stop and get fresh air. Finally, get trained in first aid. Know how to treat burns and eye injuries. A safe welder is a productive welder.",
      "word_count": 340
    },
    {
      "title": "Practical Exercise",
      "body": "Now put your skills to the test. This exercise will help you master advanced stick welding. You will weld a T-joint in three positions: flat, horizontal, and vertical. Materials: Two mild steel plates, each 100mm x 150mm x 8mm thick. One will be the base, the other the vertical web. You also need a 3.2mm E6013 electrode, a 4.0mm E7018 electrode, a chipping hammer, wire brush, grinder, and your welding machine. Step 1: Clean both plates with a grinder and wire brush. Step 2: Tack weld the vertical plate to the center of the base plate at 90 degrees. Use two tacks, one at each end. Step 3: Set your machine to 110 amps for the 3.2mm E6013. Step 4: Flat position: Weld the joint on the top side. Use a 10-15 degree push angle and a slight weave. Run a bead from left to right. Clean slag, then run a second pass if needed. Step 5: Horizontal position: Rotate the T-joint so the weld is on the vertical side. Weld from left to right. Use a 5-10 degree drag angle. Keep a short arc. Step 6: Vertical position: Stand the T-joint up. Weld from bottom to top. Use 100 amps and a slight upward push angle. Use a triangle motion, pausing at the edges. Step 7: After each weld, chip and brush. Inspect for defects. Step 8: For the 4.0mm E7018, repeat the vertical weld but set amps to 140. Use a short arc and a slight drag. Step 9: Cut the welded T-joint across the weld with a hacksaw or angle grinder. Examine the cross-section. Look for fusion, porosity, and slag inclusion. A good weld will show complete fusion and no holes. Step 10: Record your settings and observations. Repeat until you can produce a clean weld in all positions. In Africa, this exercise is often used in welding tests for jobs. Practice on scrap until you are confident. Then try on a real project like a gate or a trailer. Remember: consistency is key. Weld every day for at least an hour. Your hands will learn.",
      "word_count": 340
    }
  ,
    {
      "title": "Practical Reference",
      "body": "<section>\n  <h2>Practical Reference: Stick Welding Advanced Techniques for African Agribusiness & Fabrication Enterprises</h2>\n\n  <p>This practical reference consolidates the core technical knowledge needed to execute advanced shielded metal arc welding (SMAW, commonly called \"stick welding\") in African workshop conditions. Whether you are fabricating livestock crushes in Kenya, repairing irrigation pump housings in Ghana, building grain silos in Tanzania, or producing wheelbarrows and ox-carts in Ethiopia, the principles below will help you reduce rework, extend equipment life, and protect your margin. Stick welding remains the most widely used arc process across the continent because it is portable, tolerant of wind and dirty steel, and requires relatively low capital investment. However, advanced work â multi-pass joints, out-of-position welds, cast iron repair, and hardfacing â demands disciplined technique and correct consumable selection.</p>\n\n  <figure>\n    <svg viewBox=\"0 0 640 320\" width=\"100%\" height=\"auto\" role=\"img\" aria-label=\"Diagram of stick welding circuit and electrode angle\">\n      <rect x=\"0\" y=\"0\" width=\"640\" height=\"320\" fill=\"#f7f7f2\"/>\n      <rect x=\"40\" y=\"40\" width=\"150\" height=\"90\" fill=\"#333\" rx=\"6\"/>\n      <text x=\"115\" y=\"78\" fill=\"#fff\" font-size=\"14\" text-anchor=\"middle\" font-family=\"Arial\">Welding</text>\n      <text x=\"115\" y=\"96\" fill=\"#fff\" font-size=\"14\" text-anchor=\"middle\" font-family=\"Arial\">Power Source</text>\n      <text x=\"115\" y=\"116\" fill=\"#ffd24d\" font-size=\"12\" text-anchor=\"middle\" font-family=\"Arial\">AC / DC</text>\n      <line x1=\"190\" y1=\"70\" x2=\"300\" y2=\"70\" stroke=\"#c0392b\" stroke-width=\"4\"/>\n      <text x=\"245\" y=\"60\" fill=\"#c0392b\" font-size=\"12\" text-anchor=\"middle\" font-family=\"Arial\">Work lead (+)</text>\n      <line x1=\"190\" y1=\"105\" x2=\"300\" y2=\"105\" stroke=\"#2c3e50\" stroke-width=\"4\"/>\n      <text x=\"245\" y=\"125\" fill=\"#2c3e50\" font-size=\"12\" text-anchor=\"middle\" font-family=\"Arial\">Electrode holder (â)</text>\n      <rect x=\"300\" y=\"200\" width=\"280\" height=\"60\" fill=\"#8e9aa3\" rx=\"4\"/>\n      <text x=\"440\" y=\"235\" fill=\"#fff\" font-size=\"14\" text-anchor=\"middle\" font-family=\"Arial\">Workpiece (steel plate)</text>\n      <line x1=\"300\" y1=\"70\" x2=\"300\" y2=\"215\" stroke=\"#c0392b\" stroke-width=\"3\"/>\n      <line x1=\"300\" y1=\"105\" x2=\"470\" y2=\"105\" stroke=\"#2c3e50\" stroke-width=\"3\"/>\n      <line x1=\"470\" y1=\"105\" x2=\"470\" y2=\"200\" stroke=\"#2c3e50\" stroke-width=\"3\"/>\n      <circle cx=\"470\" cy=\"200\" r=\"6\" fill=\"#f39c12\"/>\n      <line x1=\"470\" y1=\"200\" x2=\"520\" y2=\"150\" stroke=\"#2c3e50\" stroke-width=\"6\" stroke-linecap=\"round\"/>\n      <text x=\"540\" y=\"150\" fill=\"#2c3e50\" font-size=\"12\" font-family=\"Arial\">Electrode</text>\n      <path d=\"M470 200 Q500 170 520 150\" stroke=\"#e67e22\" stroke-width=\"2\" fill=\"none\" stroke-dasharray=\"4 3\"/>\n      <text x=\"500\" y=\"205\" fill=\"#e67e22\" font-size=\"11\" font-family=\"Arial\">Arc</text>\n      <text x=\"470\" y=\"290\" fill=\"#555\" font-size=\"12\" font-family=\"Arial\">Angle: 10â15Â° travel, 90Â° to work</text>\n    </svg>\n    <figcaption>Stick welding circuit schematic adapted from the American Welding Society (AWS) <em>Welding Handbook, Volume 2 â Welding Processes, Part 1</em> (9th ed., 2004), Ch. 3 \"Shielded Metal Arc Welding,\" Figure 3.1. Publicly referenced by AWS and cited in Lincoln Electric's <em>Procedure Handbook of Arc Welding</em>, 14th ed.</figcaption>\n  </figure>\n\n  <h3>Electrode Selection by Application</h3>\n\n  <p>Choosing the correct electrode classification is the single most important decision for weld integrity. The AWS A5.1 classification (e.g., E6013) encodes tensile strength (60,000 psi), position (1 = all positions), and coating/current type (3 = rutile, AC/DC). In African workshops, four electrodes cover the vast majority of agribusiness fabrication and repair work. The table below maps them to real tasks.</p>\n\n  <table border=\"1\" cellpadding=\"8\" cellspacing=\"0\" style=\"border-collapse:collapse;width:100%;font-size:14px;\">\n    <caption style=\"font-weight:bold;text-align:left;padding:6px;\">Table 1: Electrode selection matrix for common African agribusiness tasks</caption>\n    <thead style=\"background:#2c3e50;color:#fff;\">\n      <tr>\n        <th>Electrode</th>\n        <th>Coating / Current</th>\n        <th>Best Use Case</th>\n        <th>Typical African Application</th>\n        <th>Penetration</th>\n      </tr>\n    </thead>\n    <tbody>\n      <tr>\n        <td>E6013</td>\n        <td>Rutile, AC/DC</td>\n        <td>General fabrication, sheet metal, low-stress joints</td>\n        <td>Wheelbarrow bodies, water troughs, light gates</td>\n        <td>Shallow</td>\n      </tr>\n      <tr>\n        <td>E7018</td>\n        <td>Low-hydrogen, DC+</td>\n        <td>Structural steel, high-strength joints, multi-pass</td>\n        <td>Trailer chassis, silo frames, implement hitches</td>\n        <td>Medium-deep</td>\n      </tr>\n      <tr>\n        <td>E6011</td>\n        <td>Cellulosic, AC/DC</td>\n        <td>Dirty, rusty, or painted steel; root passes</td>\n        <td>Field repair of ploughs, harrows, fencing</td>\n        <td>Deep</td>\n      </tr>\n      <tr>\n        <td>E309L / E312</td>\n        <td>Stainless / dissimilar</td>\n        <td>Joining dissimilar metals, cast iron repair</td>\n        <td>Pump housings, milk processing equipment</td>\n        <td>Medium</td>\n      </tr>\n    </tbody>\n  </table>\n  <p style=\"font-size:12px;color:#555;\">Source: AWS A5.1/A5.1M:2012 <em>Specification for Carbon Steel Electrodes for Shielded Metal Arc Welding</em>; Lincoln Electric <em>Procedure Handbook of Arc Welding</em>, 14th ed., Ch. 6.</p>\n\n  <h3>Machine Settings and Joint Preparation</h3>\n\n  <p>Amperage is the primary variable you control. Too low produces incomplete fusion and slag entrapment; too high causes undercut, spatter, and burn-through. The table below gives starting ranges for the most common electrode diameters used in African workshops (2.5 mm, 3.2 mm, 4.0 mm). Always fine-tune on scrap of the same thickness before welding the actual workpiece. Note that most African rural workshops run on 220â240 V single-phase AC; verify your machine's duty cycle before sustained production runs.</p>\n\n  <table border=\"1\" cellpadding=\"8\" cellspacing=\"0\" style=\"border-collapse:collapse;width:100%;font-size:14px;\">\n    <caption style=\"font-weight:bold;text-align:left;padding:6px;\">Table 2: Recommended amperage ranges by electrode diameter and type</caption>\n    <thead style=\"background:#2c3e50;color:#fff;\">\n      <tr>\n        <th>Electrode Diameter</th>\n        <th>E6013 (AC/DC)</th>\n        <th>E7018 (DC+)</th>\n        <th>E6011 (AC/DC)</th>\n        <th>Plate Thickness Guide</th>\n      </tr>\n    </thead>\n    <tbody>\n      <tr>\n        <td>2.5 mm (3/32\")</td>\n        <td>70â100 A</td>\n        <td>70â100 A</td>\n        <td>60â90 A</td>\n        <td>1.5â3 mm</td>\n      </tr>\n      <tr>\n        <td>3.2 mm (1/8\")</td>\n        <td>100â140 A</td>\n        <td>110â150 A</td>\n        <td>90â130 A</td>\n        <td>3â6 mm</td>\n      </tr>\n      <tr>\n        <td>4.0 mm (5/32\")</td>\n        <td>140â190 A</td>\n        <td>150â210 A</td>\n        <td>130â180 A</td>\n        <td>6â12 mm</td>\n      </tr>\n    </tbody>\n  </table>\n  <p style=\"font-size:12px;color:#555;\">Source: Lincoln Electric <em>Procedure Handbook of Arc Welding</em>, 14th ed., Table 6-3; ESAB <em>Welding Handbook</em> (2019), Section 3.2. Ranges assume flat position; reduce 10â15% for vertical and overhead.</p>\n\n  <div style=\"border:2px solid #c0392b;background:#fdecea;padding:14px;margin:20px 0;border-radius:6px;\">\n    <strong style=\"color:#c0392b;\">â  SAFETY WARNING â Arc Flash, Fumes & Fire Risk</strong>\n    <p style=\"margin:8px 0 0 0;\">Stick welding emits intense ultraviolet and infrared radiation that can cause permanent eye damage (\"arc eye\") within seconds. Always wear a properly shaded helmet (minimum shade 10 for up to 200 A; shade 12â14 for higher currents). In many African workshops, welding is performed near combustible materials such as maize husks, sawdust, dry grass, and fuel drums. Maintain a 10-metre clear zone or use fire blankets. Ensure adequate ventilation â manganese and hexavalent chromium fumes from stainless electrodes are carcinogenic. Never weld on sealed containers (drums, tanks) without purging and testing for flammable vapour. Keep a dry powder or COâ extinguisher within reach, and never weld alone in a confined space.</p>\n  </div>\n\n  <h3>Step-by-Step Advanced Technique: Multi-Pass Vertical-Up Butt Weld</h3>\n\n  <p>Vertical-up welding is the most common advanced technique required in agribusiness structural work â trailer chassis, silo legs, and implement frames. The following procedure assumes a 6 mm mild steel plate, single-V butt joint, 60Â° included angle, 2 mm root gap, and E7018 3.2 mm electrodes on DC+ (electrode negative for thinner material).</p>\n\n  <ol>\n    <li><strong>Prepare the joint:</strong> Grind to bright metal 25 mm either side. Cut a 30Â° bevel on each plate. Tack every 150 mm. Clean all slag and spatter before welding.</li>\n    <li><strong>Set amperage:</strong> Start at 115 A for the root pass. Adjust based on arc stability and penetration.</li>\n    <li><strong>Root pass (vertical-up):</strong> Use a slight weave, 1â2 mm root face, travel speed steady. Maintain a short arc (arc length â electrode diameter). Watch the keyhole â it should be visible and consistent.</li>\n    <li><strong>Hot pass:</strong> Immediately after root, run a second pass at 120â125 A to refine the root and prevent slag entrapment.</li>\n    <li><strong>Fill passes:</strong> Use a weave (triangle or \"Z\") no wider than 3Ã electrode diameter. Pause at the edges to ensure fusion; move quickly across the centre.</li>\n    <li><strong>Cap pass:</strong> Slight weave, 125â130 A, crown height 1â2 mm. Ensure uniform leg length and no undercut.</li>\n    <li><strong>Clean and inspect:</strong> Chip slag between every pass. Inspect for porosity, slag inclusions, and cracks. Use a wire brush and light to check the cap.</li>\n  </ol>\n\n  <h3>Common Mistakes and Business Impact</h3>\n\n  <p>In agribusiness fabrication, a failed weld is not just a technical problem â it is a business problem. A cracked trailer chassis can cost a customer's harvest; a leaking water tank wastes a day's labour; a broken plough delays planting. The most frequent advanced-level mistakes and their fixes are:</p>\n\n  <ul>\n    <li><strong>Incorrect polarity:</strong> E7018 requires DC+ (electrode positive) for proper penetration. Running it on AC or DCâ produces a soft arc and poor fusion. Fix: verify machine polarity before every job.</li>\n    <li><strong>Long arc:</strong> Causes spatter, porosity, and loss of shielding. Fix: keep arc length equal to electrode diameter; listen for a crisp \"frying\" sound.</li>\n    <li><strong>Travel speed too fast:</strong> Produces a narrow, convex bead with poor toe fusion. Fix: slow down and watch the puddle wet out at the edges.</li>\n    <li><strong>Slag entrapment in multi-pass:</strong> Caused by not cleaning between passes. Fix: chip, brush, and inspect every pass â no exceptions.</li>\n    <li><strong>Moisture in low-hydrogen electrodes:</strong> E7018 absorbs moisture, causing porosity and hydrogen cracking. Fix: store in a sealed container with desiccant; re-bake at 300â350Â°C for 1â2 hours if exposed.</li>\n    <li><strong>Welding over rust or paint:</strong> Causes porosity and lack of fusion. Fix: grind to bright metal; use E6011 for dirty field repairs.</li>\n  </ul>\n\n  <h3>Quick Reference Checklist</h3>\n\n  <ul>\n    <li>â Verify machine polarity and amperage for the electrode selected (see Table 2).</li>\n    <li>â Clean joint to bright metal â no rust, paint, oil, or moisture within 25 mm.</li>\n    <li>â Check electrode condition: dry, undamaged coating, correct diameter.</li>\n    <li>â Set arc length â electrode diameter; maintain 10â15Â° travel angle.</li>\n    <li>â Chip and brush slag between every pass; inspect before proceeding.</li>\n    <li>â Wear shade 10â14 helmet, leather gloves, apron, and closed boots.</li>\n    <li>â Keep a fire extinguisher and 10 m clear zone; never weld near fuel or dry vegetation.</li>\n    <li>â Record amperage, electrode, and pass sequence for repeatable production.</li>\n  </ul>\n\n  <h3>Further Reading (Free Official Sources)</h3>\n\n  <ul>\n    <li><a href=\"https://www.aws.org/\" target=\"_blank\" rel=\"noopener\">American Welding Society (AWS)</a> â free access to AWS A5.1 electrode specification summaries and safety fact sheets.</li>\n    <li><a href=\"https://www.lincolnelectric.com/en/Education/Pages/default.aspx\" target=\"_blank\" rel=\"noopener\">Lincoln Electric â Welding Education &amp; How-To Guides</a> â free downloadable guides on stick welding technique and electrode selection.</li>\n    <li><a href=\"https://www.esab.com/global/en/education/\" target=\"_blank\" rel=\"noopener\">ESAB Welding Handbook &amp; Knowledge Center</a> â free technical articles on SMAW parameters and consumables.</li>\n    <li><a href=\"https://www.osha.gov/welding-cutting-brazing\" target=\"_blank\" rel=\"noopener\">OSHA Welding, Cutting &amp; Brazing Safety</a> â free official safety guidance applicable to workshop practice.</li>\n    <li><a href=\"https://www.hse.gov.uk/welding/\" target=\"_blank\" rel=\"noopener\">UK Health &amp; Safety Executive (HSE) â Welding</a> â free guidance on fume control, ventilation, and arc eye prevention.</li>\n  </ul>\n\n  <p style=\"margin-top:20px;font-style:italic;color:#444;\">Prepared for Rise AFRICA Skills â Advanced Welding Techniques. This reference is intended for trained practitioners and should be used alongside hands-on instruction and local workplace safety regulations. Always verify electrode and machine specifications against the manufacturer's data sheet before production work.</p>\n</section>"
    }],
  "quiz": [
    {
      "q": "What does SMAW stand for?",
      "options": ["A) Shielded Metal Arc Welding", "B) Stick Metal Arc Welding", "C) Solid Metal Arc Welding", "D) Shielded Manual Arc Welding"],
      "answer": "A",
      "explanation": "SMAW is the technical term for stick welding."
    },
    {
      "q": "Which electrode is commonly used for general purpose welding in Africa?",
      "options": ["A) E6013", "B) E7018", "C) E6011", "D) E7024"],
      "answer": "A",
      "explanation": "E6013 is easy to strike and widely available."
    },
    {
      "q": "What is the recommended amperage for a 3.2mm E6013 electrode?",
      "options": ["A) 50-70 amps", "B) 90-120 amps", "C) 150-180 amps", "D) 200-250 amps"],
      "answer": "B",
      "explanation": "90-120 amps gives a stable arc for 3.2mm electrodes."
    },
    {
      "q": "What should you do if your electrodes get damp?",
      "options": ["A) Use them as is", "B) Bake at 100Â°C for 1 hour", "C) Soak in water", "D) Throw them away"],
      "answer": "B",
      "explanation": "Baking removes moisture and prevents porosity."
    },
    {
      "q": "Which safety gear is essential for stick welding?",
      "options": ["A) Sunglasses", "B) Welding helmet with shade #10", "C) Cotton gloves", "D) Baseball cap"],
      "answer": "B",
      "explanation": "A proper helmet protects eyes from UV and sparks."
    },
    {
      "q": "What is arc blow?",
      "options": ["A) When the arc makes a noise", "B) When the arc wanders due to magnetic forces", "C) When the electrode sticks", "D) When the weld cools too fast"],
      "answer": "B",
      "explanation": "Arc blow is caused by magnetic fields, often near ground clamp."
    },
    {
      "q": "How can you fix porosity in a weld?",
      "options": ["A) Increase travel speed", "B) Use a longer arc", "C) Clean metal and use dry electrodes", "D) Lower amperage"],
      "answer": "C",
      "explanation": "Porosity is caused by dirt, moisture, or long arc."
    },
    {
      "q": "What is undercut?",
      "options": ["A) A groove melted into the base metal", "B) A hole in the weld", "C) Slag on top of the weld", "D) A crack in the weld"],
      "answer": "A",
      "explanation": "Undercut weakens the joint and is caused by high amps or fast travel."
    },
    {
      "q": "Which electrode is best for critical high-strength joints?",
      "options": ["A) E6013", "B) E7018", "C) E6011", "D) E7024"],
      "answer": "B",
      "explanation": "E7018 is a low hydrogen electrode for high strength."
    },
    {
      "q": "What is the correct arc length for stick welding?",
      "options": ["A) As long as possible", "B) Equal to electrode diameter", "C) 10mm", "D) 1mm"],
      "answer": "B",
      "explanation": "A short arc equal to electrode diameter gives good control."
    },
    {
      "q": "What is the recommended push angle for flat welding?",
      "options": ["A) 0 degrees", "B) 10-15 degrees", "C) 45 degrees", "D) 90 degrees"],
      "answer": "B",
      "explanation": "A slight push angle helps control slag and penetration."
    },
    {
      "q": "What should you do before welding on a container that held fuel?",
      "options": ["A) Weld immediately", "B) Fill with water", "C) Clean and purge with inert gas", "D) Use a bigger electrode"],
      "answer": "C",
      "explanation": "Fuel vapors can explode; proper cleaning and purging is required."
    },
    {
      "q": "What is the duty cycle of a 200-amp inverter welder at 60%?",
      "options": ["A) 6 minutes out of 10", "B) 10 minutes out of 10", "C) 2 minutes out of 10", "D) 60 minutes out of 100"],
      "answer": "A",
      "explanation": "60% duty cycle means 6 minutes welding, 4 minutes cooling."
    },
    {
      "q": "Which position requires lower amperage to prevent dripping?",
      "options": ["A) Flat", "B) Horizontal", "C) Vertical up", "D) Overhead"],
      "answer": "C",
      "explanation": "Vertical up needs lower amps and faster travel to control puddle."
    },
    {
      "q": "What is the correct way to strike an arc?",
      "options": ["A) Tap or scratch like a match", "B) Hold electrode away from metal", "C) Turn machine off and on", "D) Use a striker"],
      "answer": "A",
      "explanation": "Scratching or tapping starts the arc without sticking."
    },
    {
      "q": "What causes slag inclusion?",
      "options": ["A) Too high amps", "B) Not cleaning between passes", "C) Too short arc", "D) Using E7018"],
      "answer": "B",
      "explanation": "Slag trapped in weld due to poor cleaning between passes."
    },
    {
      "q": "How do you fix burn-through on thin metal?",
      "options": ["A) Increase amps", "B) Use 2.5mm electrode and lower amps", "C) Slow down travel", "D) Use a longer arc"],
      "answer": "B",
      "explanation": "Thin metal needs smaller electrode and lower heat input."
    },
    {
      "q": "What is the purpose of a chipping hammer?",
      "options": ["A) To strike the arc", "B) To remove slag", "C) To bend metal", "D) To measure thickness"],
      "answer": "B",
      "explanation": "Chipping hammer removes slag after welding."
    },
    {
      "q": "What is the minimum shade lens for stick welding at 200 amps?",
      "options": ["A) #5", "B) #8", "C) #10", "D) #14"],
      "answer": "C",
      "explanation": "Shade #10 to #13 is recommended for stick welding."
    },
    {
      "q": "Why should you not weld in a closed room?",
      "options": ["A) It is too hot", "B) Fumes are toxic", "C) It wastes electricity", "D) It causes arc blow"],
      "answer": "B",
      "explanation": "Welding fumes contain harmful metals and gases."
    },
    {
      "q": "What is the correct travel speed for a good weld?",
      "options": ["A) As fast as possible", "B) Consistent speed that keeps puddle oval", "C) Very slow to build up metal", "D) Speed does not matter"],
      "answer": "B",
      "explanation": "Consistent travel speed gives uniform bead and penetration."
    },
    {
      "q": "What is a tack weld?",
      "options": ["A) A small weld to hold parts in place", "B) A final weld", "C) A type of electrode", "D) A welding position"],
      "answer": "A",
      "explanation": "Tack welds align and hold parts before final welding."
    },
    {
      "q": "Which electrode is best for vertical up welding?",
      "options": ["A) E6013", "B) E7018", "C) E7024", "D) E6011"],
      "answer": "A",
      "explanation": "E6013 freezes quickly and is easier for vertical up."
    },
    {
      "q": "How can you prevent cracking in thick steel?",
      "options": ["A) Cool quickly with water", "B) Pre-heat to 100-150Â°C", "C) Use E6013", "D) Weld fast"],
      "answer": "B",
      "explanation": "Pre-heating slows cooling and prevents cracks."
    },
    {
      "q": "What is the correct way to store electrodes?",
      "options": ["A) In a bucket of water", "B) In a sealed container with silica gel", "C) On the floor", "D) In direct sunlight"],
      "answer": "B",
      "explanation": "Dry storage prevents moisture absorption."
    },
    {
      "q": "What should you do if you see a defect in your weld?",
      "options": ["A) Cover with more weld", "B) Grind out and re-weld", "C) Ignore it", "D) Paint over it"],
      "answer": "B",
      "explanation": "Defects must be removed to ensure strength."
    },
    {
      "q": "What is the main cause of spatter?",
      "options": ["A) Too low amps", "B) Too high amps or long arc", "C) Clean metal", "D) Dry electrodes"],
      "answer": "B",
      "explanation": "High amps and long arc cause spatter."
    },
    {
      "q": "Which position is considered the most difficult in stick welding?",
      "options": ["A) Flat", "B) Horizontal", "C) Vertical", "D) Overhead"],
      "answer": "D",
      "explanation": "Overhead welding is challenging due to gravity."
    },
    {
      "q": "What is the purpose of a ground clamp?",
      "options": ["A) To hold the electrode", "B) To complete the electrical circuit", "C) To measure amperage", "D) To clean metal"],
      "answer": "B",
      "explanation": "Ground clamp provides return path for current."
    },
    {
      "q": "What is the recommended amperage for a 4.0mm E7018 electrode?",
      "options": ["A) 80-100 amps", "B) 120-160 amps", "C) 180-200 amps", "D) 60-80 amps"],
      "answer": "B",
      "explanation": "4.0mm E7018 typically runs at 120-160 amps."
    }
  ],
  "videos": [
    "stick welding vertical up technique",
    "E7018 stick welding settings",
    "how to fix porosity in stick welding"
  ]
}
