Repository: rAsAfrica1/rise-africa-skills

File: deep_courses/advanced-welding/module-05.json
{
  "course": "Advanced Welding Techniques",
  "module_number": 5,
  "module_title": "Pipe Welding Fundamentals",
  "lessons": [
    {
      "title": "Introduction and Why It Matters",
      "body": "Pipe welding is the backbone of Africa's growing infrastructure. From water pipelines in Kenya to oil and gas lines in Nigeria, welded pipes carry the fluids that keep industries and communities running. As a welder, mastering pipe welding opens doors to high-paying jobs in construction, mining, and energy. Unlike flat welding, pipe welding demands precision because pipes are round, and you often weld in fixed positionsâhorizontal, vertical, and overhead. In Africa, many projects require welding to international codes like AWS D10.10 or API 1104. Employers pay a premium for welders who can pass a 6G pipe test, which qualifies you to weld in any position. A certified pipe welder in South Africa can earn R300âR500 per hour, while in Nigeria, skilled pipe welders on oil rigs earn even more. This module will teach you the fundamentals: how to prepare pipes, select electrodes, control heat, and avoid defects. You'll learn using common tools like angle grinders, pipe stands, and welding machines (SMAW, GTAW, GMAW). We'll focus on carbon steel pipes, which are most common, but the principles apply to stainless and alloy pipes too. By the end, you'll be able to produce a sound root pass, hot pass, fill, and cap on a pipe joint. Remember, pipe welding is not just about making sparks; it's about creating a leak-proof, strong joint that can withstand pressure and corrosion. Whether you're working on a farm irrigation system or a cross-country pipeline, these skills are in demand. So let's get startedâyour ability to weld pipe can change your career."
    },
    {
      "title": "Tools and Materials",
      "body": "To weld pipe properly, you need the right tools and materials. First, a welding machine: for stick welding (SMAW), a 200-amp inverter like the ESAB Rogue or Miller Thunderbolt is common in Africa. For TIG (GTAW), a machine with high-frequency start and foot pedal, such as the Everlast PowerTIG 200, works well. You'll also need an angle grinder with 4.5-inch or 9-inch discs for grinding tacks and cleaning. Pipe stands or rollers are essential to rotate pipes; you can make simple ones with steel pipes and bearings. For measurement, a pipe wrap-around (flexible tape) and a spirit level ensure proper alignment. Electrodes: for root passes on carbon steel, use E6010 or E6011 (cellulosic) for deep penetration, and E7018 for fill and cap. For TIG root, use ER70S-6 filler rod. Gas: for MIG (GMAW), use 75% Argon/25% CO2. For TIG, pure Argon. Safety gear: welding helmet with shade 10-13, leather gloves, flame-resistant jacket, and steel-toe boots. In Africa, you can source these from local welding suppliers or online from companies like Afrox, ESAB Africa, or local hardware stores. Pipe material: schedule 40 carbon steel pipes, 2-inch to 6-inch diameter, are ideal for practice. You'll also need a wire brush, chipping hammer, and soapstone or marker for marking. Don't forget a fire extinguisher and a bucket of water. A good workbench or welding table with a vise helps. If you're welding in the field, a portable generator (5-10 kW) powers your machine. Always check your cables and connections for wear. Having the right tools not only makes the job easier but also ensures safety and quality. Invest in good quality; cheap tools often fail and cause accidents."
    },
    {
      "title": "Step by Step Method",
      "body": "Follow these steps to weld a pipe joint in the 6G position (45-degree incline). First, prepare the pipe ends: cut them square, then bevel at 37.5 degrees using a grinder or pipe beveling machine. Clean the bevel and 1 inch around it with a grinder to bare metal. Tack weld four tacks at 12, 3, 6, and 9 o'clock positions using E6010 at 80-90 amps. Check alignment with a level and tape. Next, set your machine for root pass: E6010, DCEN (electrode negative), 70-90 amps. Start at the bottom (6 o'clock) and weld upward. Use a keyhole technique: push the electrode into the gap, create a keyhole, and move up, alternating side to side. Keep a tight arc and move quickly to avoid burn-through. After root, grind the start/stop to feather. For hot pass, use E7018 at 90-110 amps, DCEP, and weld over the root to fill any gaps. Then fill passes: E7018 at 100-120 amps, weave slightly to fill the groove. Finally, cap: E7018 at 100-120 amps, use a slight weave to create a convex bead. Clean each pass with a wire brush and chipping hammer. Check for defects like porosity or lack of fusion; grind out if needed. For TIG root, use ER70S-6 at 60-80 amps, DCEN, with a gas lens and 1/8-inch tungsten. Maintain a consistent travel speed. Practice on scrap pipes first. Remember, pipe welding is about consistency: keep your arc length short, angle correct (5-15 degrees drag), and travel speed steady. In Africa, many welders use the 'walking the cup' technique for TIG, but for stick, a slight weave works. Always test your welds with a bend test or visual inspection."
    },
    {
      "title": "Common Mistakes and Fixes",
      "body": "Pipe welding is unforgiving; small mistakes cause big failures. Here are common errors and how to fix them. 1) Burn-through: caused by too much heat, slow travel, or wide gap. Fix: reduce amps, increase travel speed, or use a smaller electrode. For root pass, try E6010 at lower amps (70-80) and a tighter gap. 2) Lack of penetration: happens when amps are too low, travel too fast, or bevel too narrow. Fix: increase amps, slow down, or widen bevel. Ensure the keyhole is visible. 3) Porosity: gas pockets from moisture, dirt, or windy conditions. Fix: clean pipe with grinder and acetone, use dry electrodes (bake E7018 at 250Â°C for 2 hours), and shield from wind with a welding blanket. 4) Slag inclusion: from not cleaning between passes. Fix: chip and brush thoroughly after each pass. 5) Undercut: from excessive weaving or high amps. Fix: reduce weave width, lower amps, or pause at edges. 6) Cracking: from rapid cooling or high sulfur in steel. Fix: preheat pipe to 100-150Â°C for thick sections, use E7018 (low hydrogen), and slow cooling. 7) Misalignment: from poor tacking. Fix: use a pipe clamp and check with a level before welding. 8) Arc blow: from magnetic fields. Fix: change ground position, use AC, or wrap cable around pipe. In Africa, humidity and dust are common culprits; store electrodes in a dry cabinet. Always inspect your work: a good weld is smooth, consistent, and free of holes. If you find a defect, grind it out and reweld. Don't try to cover it upâit will fail under pressure. Practice these fixes on scrap pipes until they become second nature."
    },
    {
      "title": "Safety and Best Practice",
      "body": "Pipe welding carries serious hazards: burns, eye damage, fumes, and electric shock. Always wear a welding helmet with a proper shade (10-13 for stick, 9-13 for TIG), leather gloves, flame-resistant jacket, and steel-toe boots. Never weld in wet conditions or without proper ventilation. In Africa, many workshops are open-air; if welding outdoors, use a welding screen to protect others from arc flash. Fumes from welding can cause metal fume fever; use a respirator if welding galvanized or stainless steel. Keep a fire extinguisher nearby and a bucket of sand or water. Before welding, inspect your machine and cables for damage; replace worn cables. Ground the workpiece directly to the pipe, not to the table, to avoid shock. Use a dry wooden board or rubber mat to stand on. When welding pipe, secure it properly on stands to prevent rolling. Never weld a pressurized pipe or one containing flammable residue. For best practice, follow these steps: 1) Plan your weld: know the position, electrode, and amps. 2) Clean the pipe and fit-up correctly. 3) Use the right technique for each pass. 4) Inspect after each pass. 5) Keep your work area tidy. 6) Stay hydratedâwelding in hot African climates can cause heat stress. 7) Take breaks to avoid fatigue, which leads to mistakes. 8) Learn first aid for burns and eye injuries. 9) Always use the correct polarity: DCEN for E6010 root, DCEP for E7018. 10) Practice on scrap until you're confident. Remember, safety is not just for you but for everyone around you. A safe welder is a productive welder."
    },
    {
      "title": "Practical Exercise",
      "body": "Now it's time to put your skills to the test. This exercise will guide you through welding a 2-inch schedule 40 carbon steel pipe in the 6G position. You'll need: two pieces of pipe, each 6 inches long, beveled at 37.5 degrees, with a 1/8-inch root gap. You'll also need your welding machine (SMAW), E6010 and E7018 electrodes, grinder, wire brush, chipping hammer, and safety gear. Set up the pipes on stands at a 45-degree angle. Tack weld at four points with E6010 at 80 amps. Check alignment. For the root pass, use E6010 at 75 amps, DCEN. Start at 6 o'clock and weld upward, using a keyhole technique. Aim for a consistent bead with slight penetration inside. After root, grind the start and stop. For hot pass, use E7018 at 95 amps, DCEP, and weld over the root. Then fill passes: E7018 at 110 amps, weaving slightly. Finally, cap: E7018 at 110 amps, with a slight weave to cover the groove. Clean between each pass. After welding, let the pipe cool, then inspect visually. Look for uniform ripple pattern, no undercut, no porosity. If you have a grinder, cut the pipe longitudinally to check penetration. You should see full fusion at the root. If defects are found, note them and practice again. For a more advanced challenge, try TIG root with ER70S-6 at 70 amps, then stick fill and cap. Repeat this exercise at least five times, varying positions (2G, 5G, 6G). In Africa, many welders practice on scrap pipes from local suppliers. Record your settings and results in a notebook. This exercise builds muscle memory and confidence. Once you can consistently produce a sound weld, you're ready for certification tests. Remember, practice makes permanentâso practice correctly."
    },
    {
      "title": "Practical Reference",
      "body": "<section>\n  <h2>Practical Reference: Pipe Welding Fundamentals for African Agribusiness &amp; Fabrication Enterprises</h2>\n\n  <p>Pipe welding is the backbone of profitable fabrication work across Africa â from irrigation manifolds on a 40-hectare tomato farm in Nigeria, to borehole pump columns in Kenya, to milk-transfer lines in a Rwandan dairy, to fuel and water reticulation for a Zambian poultry operation. For an African agribusiness, welding is not just a technical skill: it is a revenue line, a maintenance capability, and a risk-management tool. This practical reference consolidates the tools, materials, methods, defects, safety rules, and a field-ready checklist for welders working on carbon steel and stainless pipe in agricultural and agro-processing settings.</p>\n\n  <p>Work through this module alongside the earlier lessons (Introduction and Why It Matters, Tools and Materials, Step by Step Method, Common Mistakes and Fixes, Safety and Best Practice, and the Practical Exercise). The goal is simple: produce leak-free, code-conscious pipe joints that keep water, fuel, milk, and process fluids flowing â and keep your enterprise earning.</p>\n\n  <figure>\n    <svg viewBox=\"0 0 760 340\" role=\"img\" aria-labelledby=\"pipeTitle pipeDesc\" xmlns=\"http://www.w3.org/2000/svg\" style=\"width:100%;height:auto;border:1px solid #ddd;background:#fafafa\">\n      <title id=\"pipeTitle\">Pipe welding joint geometry and terminology</title>\n      <desc id=\"pipeDesc\">Cross-section diagram of a butt-welded pipe joint showing bevel angle, root gap, root face, wall thickness, and the weld cap and root passes.</desc>\n\n      <!-- wall thickness left pipe -->\n      <rect x=\"60\" y=\"90\" width=\"230\" height=\"30\" fill=\"#b0bec5\" stroke=\"#37474f\" stroke-width=\"2\"/>\n      <rect x=\"60\" y=\"220\" width=\"230\" height=\"30\" fill=\"#b0bec5\" stroke=\"#37474f\" stroke-width=\"2\"/>\n      <!-- wall thickness right pipe -->\n      <rect x=\"470\" y=\"90\" width=\"230\" height=\"30\" fill=\"#b0bec5\" stroke=\"#37474f\" stroke-width=\"2\"/>\n      <rect x=\"470\" y=\"220\" width=\"230\" height=\"30\" fill=\"#b0bec5\" stroke=\"#37474f\" stroke-width=\"2\"/>\n\n      <!-- bevel edges -->\n      <polygon points=\"290,90 320,120 290,120\" fill=\"#cfd8dc\" stroke=\"#37474f\" stroke-width=\"2\"/>\n      <polygon points=\"470,90 440,120 470,120\" fill=\"#cfd8dc\" stroke=\"#37474f\" stroke-width=\"2\"/>\n      <polygon points=\"290,250 320,220 290,220\" fill=\"#cfd8dc\" stroke=\"#37474f\" stroke-width=\"2\"/>\n      <polygon points=\"470,250 440,220 470,220\" fill=\"#cfd8dc\" stroke=\"#37474f\" stroke-width=\"2\"/>\n\n      <!-- root gap -->\n      <line x1=\"320\" y1=\"120\" x2=\"320\" y2=\"220\" stroke=\"#e53935\" stroke-width=\"2\" stroke-dasharray=\"4 3\"/>\n      <line x1=\"440\" y1=\"120\" x2=\"440\" y2=\"220\" stroke=\"#e53935\" stroke-width=\"2\" stroke-dasharray=\"4 3\"/>\n\n      <!-- weld cap -->\n      <path d=\"M280,120 Q380,60 480,120\" fill=\"#ffb300\" stroke=\"#e65100\" stroke-width=\"2\" opacity=\"0.85\"/>\n      <!-- root pass -->\n      <path d=\"M300,220 Q380,255 460,220\" fill=\"#ff8f00\" stroke=\"#e65100\" stroke-width=\"2\" opacity=\"0.85\"/>\n\n      <!-- labels -->\n      <text x=\"120\" y=\"80\" font-family=\"Arial\" font-size=\"13\" fill=\"#263238\">Pipe wall (left)</text>\n      <text x=\"530\" y=\"80\" font-family=\"Arial\" font-size=\"13\" fill=\"#263238\">Pipe wall (right)</text>\n      <text x=\"330\" y=\"105\" font-family=\"Arial\" font-size=\"12\" fill=\"#37474f\">Bevel angle (30Â°â37.5Â°)</text>\n      <text x=\"330\" y=\"175\" font-family=\"Arial\" font-size=\"12\" fill=\"#b71c1c\">Root gap (1.5â3 mm)</text>\n      <text x=\"330\" y=\"200\" font-family=\"Arial\" font-size=\"12\" fill=\"#37474f\">Root face / land (1â2 mm)</text>\n      <text x=\"300\" y=\"55\" font-family=\"Arial\" font-size=\"12\" fill=\"#e65100\">Weld cap (cover pass)</text>\n      <text x=\"300\" y=\"285\" font-family=\"Arial\" font-size=\"12\" fill=\"#e65100\">Root pass</text>\n\n      <!-- wall thickness arrow -->\n      <line x1=\"40\" y1=\"90\" x2=\"40\" y2=\"120\" stroke=\"#37474f\" stroke-width=\"1.5\" marker-start=\"url(#a)\" marker-end=\"url(#a)\"/>\n      <text x=\"10\" y=\"108\" font-family=\"Arial\" font-size=\"11\" fill=\"#37474f\">t</text>\n      <defs>\n        <marker id=\"a\" markerWidth=\"6\" markerHeight=\"6\" refX=\"3\" refY=\"3\" orient=\"auto\">\n          <circle cx=\"3\" cy=\"3\" r=\"2\" fill=\"#37474f\"/>\n        </marker>\n      </defs>\n    </svg>\n    <figcaption>Figure 1: Butt-weld joint geometry â bevel angle, root gap, root face, wall thickness, root and cap passes. Adapted from the American Welding Society <em>AWS D10.12M/D10.12: Guide for Welding Mild Steel Pipe</em> and Lincoln Electric's <em>Pipe Welding Procedures</em> reference (free PDF via lincolnelectric.com).</figcaption>\n  </figure>\n\n  <h3>Table 1: Pipe Welding Process Selection Matrix (Africa Field Conditions)</h3>\n  <table border=\"1\" cellpadding=\"6\" cellspacing=\"0\" style=\"border-collapse:collapse;width:100%;font-size:14px\">\n    <thead style=\"background:#263238;color:#fff\">\n      <tr>\n        <th>Process</th>\n        <th>Best for (typical agri use)</th>\n        <th>Power supply / site needs</th>\n        <th>Typical pipe wall (mm)</th>\n        <th>Relative cost &amp; skill</th>\n      </tr>\n    </thead>\n    <tbody>\n      <tr>\n        <td>SMAW (stick)</td>\n        <td>Borehole columns, irrigation mains, fuel lines, repairs</td>\n        <td>Portable inverter 200 A; single-phase or generator</td>\n        <td>3â12</td>\n        <td>Low cost / moderate skill</td>\n      </tr>\n      <tr>\n        <td>GTAW (TIG)</td>\n        <td>Stainless milk/process lines, thin-wall hygiene tubing</td>\n        <td>AC/DC TIG; clean, dry, low-dust environment</td>\n        <td>1.5â6</td>\n        <td>Higher cost / high skill</td>\n      </tr>\n      <tr>\n        <td>GMAW (MIG)</td>\n        <td>Fabrication shop pipe spools, structural pipe frames</td>\n        <td>230/400 V; shielding gas (COâ/Ar mix) supply chain limited in rural areas</td>\n        <td>3â10</td>\n        <td>Medium cost / moderate skill</td>\n      </tr>\n      <tr>\n        <td>FCAW (flux-core)</td>\n        <td>Heavy pipe, outdoor repairs, windy sites</td>\n        <td>Higher current; robust against wind</td>\n        <td>6â20</td>\n        <td>Medium cost / moderate skill</td>\n      </tr>\n    </tbody>\n  </table>\n  <p style=\"font-size:12px;color:#555\">Source: Adapted from Lincoln Electric, <em>Pipe Welding Procedures</em> (free technical PDF, lincolnelectric.com) and AWS <em>Welding Handbook, Vol. 1 &amp; 2</em> (aws.org). Site-need column reflects common African rural agribusiness power realities (grid instability, generator dependence).</p>\n\n  <h3>Table 2: Common Pipe Weld Defects, Causes &amp; Business Impact</h3>\n  <table border=\"1\" cellpadding=\"6\" cellspacing=\"0\" style=\"border-collapse:collapse;width:100%;font-size:14px\">\n    <thead style=\"background:#263238;color:#fff\">\n      <tr>\n        <th>Defect</th>\n        <th>Main cause</th>\n        <th>Field detection</th>\n        <th>Business impact if missed</th>\n      </tr>\n    </thead>\n    <tbody>\n      <tr>\n        <td>Lack of penetration (LOP)</td>\n        <td>Root gap too small; low current; fast travel</td>\n        <td>Hydrostatic test; visual root inspection</td>\n        <td>Leaks, pump cavitation, crop water loss</td>\n      </tr>\n      <tr>\n        <td>Porosity</td>\n        <td>Damp electrodes; dirty/damp pipe; wind on GMAW</td>\n        <td>Visual; dye penetrant (PT)</td>\n        <td>Rework cost, downtime during peak season</td>\n      </tr>\n      <tr>\n        <td>Slag inclusion</td>\n        <td>Poor interpass cleaning (SMAW/FCAW)</td>\n        <td>Visual; radiography (RT) on critical lines</td>\n        <td>Premature failure, warranty claims</td>\n      </tr>\n      <tr>\n        <td>Undercut</td>\n        <td>Excessive current; wrong angle; long arc</td>\n        <td>Visual; pipe-wall micrometer</td>\n        <td>Reduced wall thickness â burst risk</td>\n      </tr>\n      <tr>\n        <td>Burn-through</td>\n        <td>Root gap too large; too much current on thin wall</td>\n        <td>Visual; leak test</td>\n        <td>Scrap spool, wasted material &amp; labour</td>\n      </tr>\n      <tr>\n        <td>Cracking (HAZ)</td>\n        <td>Fast cooling; high carbon/hydrogen; poor fit-up</td>\n        <td>PT; visual after cooling</td>\n        <td>Catastrophic failure, safety incident, reputational loss</td>\n      </tr>\n    </tbody>\n  </table>\n  <p style=\"font-size:12px;color:#555\">Source: Compiled from AWS <em>D10.12M/D10.12</em> (aws.org), Lincoln Electric <em>Pipe Welding Procedures</em>, and ESAB <em>Pipe Welding Guide</em> (free PDF, esab.com).</p>\n\n  <div style=\"border:3px solid #b71c1c;background:#ffebee;padding:14px;margin:18px 0;border-radius:6px\">\n    <strong style=\"color:#b71c1c\">â  SAFETY WARNING â CONFINED SPACE &amp; FUME HAZARD:</strong>\n    <p style=\"margin:8px 0 0 0\">Never weld inside a pipe, tank, pit, or borehole chamber without a trained standby person, continuous forced ventilation, atmospheric testing (Oâ, flammable gas, HâS), and a rescue plan. Welding fumes from galvanised, painted, or stainless pipe can cause metal-fume fever and long-term lung damage. In African field conditions, generators and inverters must be earthed (grounded) and fitted with an RCD/earth-leakage device. Arc eye, burns, and electrocution in wet conditions are the most common serious injuries â wear a welding helmet with correct shade (min. shade 10 for SMAW), leather gloves, apron, and safety boots at all times. Follow your country's Occupational Health &amp; Safety Act (e.g., Kenya OSHA 2007, South Africa OHSA Act 85 of 1993, Nigeria Factories Act).</p>\n  </div>\n\n  <h3>Quick Reference Checklist (Field-Ready)</h3>\n  <ol>\n    <li><strong>Verify materials:</strong> Confirm pipe grade (e.g., ASTM A53/A106 carbon steel, ASTM A312 stainless), diameter, and wall thickness match the drawing and the fluid (water, fuel, milk, slurry).</li>\n    <li><strong>Check power &amp; consumables:</strong> Confirm generator/inverter output, electrode type (e.g., E6010 root, E7018 fill/cap), and that electrodes are dry (re-bake if damp).</li>\n    <li><strong>Fit-up &amp; tack:</strong> Bevel at 30Â°â37.5Â°, root gap 1.5â3 mm, root face 1â2 mm; use 3â4 tacks, aligned and ground thin.</li>\n    <li><strong>Root pass:</strong> Weld with correct current and travel speed to achieve full penetration without burn-through; inspect root where accessible.</li>\n    <li><strong>Clean every pass:</strong> Remove slag, spatter, and oxides before the next pass â especially on stainless (use a dedicated stainless brush).</li>\n    <li><strong>Control heat &amp; cooling:</strong> Manage interpass temperature; avoid quenching; allow controlled cooling to prevent HAZ cracking.</li>\n    <li><strong>Inspect &amp; test:</strong> Visual inspection, then hydrostatic or pneumatic leak test (follow pressure limits); use PT/RT on critical or high-value lines.</li>\n    <li><strong>Record &amp; hand over:</strong> Log welder ID, process, consumables, and test result â essential for warranty, insurance, and future maintenance.</li>\n  </ol>\n\n  <h3>Further Reading (Free Official Sources)</h3>\n  <ul>\n    <li><a href=\"https://www.lincolnelectric.com/en/education-and-training\" target=\"_blank\" rel=\"noopener\">Lincoln Electric â Education &amp; Training (free pipe welding procedures and guides)</a></li>\n    <li><a href=\"https://www.esab.com/global/en/support/documentation.cfm\" target=\"_blank\" rel=\"noopener\">ESAB â Technical Documentation &amp; Pipe Welding Guides (free PDFs)</a></li>\n    <li><a href=\"https://www.aws.org/standards/page/d10\" target=\"_blank\" rel=\"noopener\">American Welding Society (AWS) â D10 Committee Pipe &amp; Tube Welding Standards</a></li>\n    <li><a href=\"https://www.osha.gov/welding-cutting-brazing\" target=\"_blank\" rel=\"noopener\">OSHA â Welding, Cutting &amp; Brazing Safety Guidance (free)</a></li>\n    <li><a href=\"https://www.ilo.org/topics-and-sectors/occupational-safety-and-health\" target=\"_blank\" rel=\"noopener\">ILO â Occupational Safety &amp; Health resources (free, relevant to African workplaces)</a></li>\n  </ul>\n\n  <p style=\"margin-top:18px\"><strong>Business takeaway:</strong> In African agribusiness, a certified pipe welder with a documented procedure reduces water loss, fuel leakage, milk contamination, and unplanned downtime â all of which directly hit the bottom line. Treat every pipe joint as a profit-critical asset, not just a technical task.</p>\n</section>"
    }
  ],
  "quiz": [
    {
      "q": "What is the primary reason pipe welding is important in Africa?",
      "options": [
        "A) It is easier than flat welding",
        "B) It is needed for infrastructure like pipelines",
        "C) It requires less skill",
        "D) It is only for oil rigs"
      ],
      "answer": "B",
      "explanation": "Pipe welding is crucial for building and maintaining pipelines and other infrastructure across Africa."
    },
    {
      "q": "Which welding position is considered the most challenging?",
      "options": [
        "A) Flat",
        "B) Horizontal",
        "C) Vertical",
        "D) 6G (45-degree incline)"
      ],
      "answer": "D",
      "explanation": "The 6G position combines all positions and is used for certification tests."
    },
    {
      "q": "What does a 6G pipe test qualify a welder to do?",
      "options": [
        "A) Weld only in flat position",
        "B) Weld in any position",
        "C) Weld only pipes under 2 inches",
        "D) Weld only stainless steel"
      ],
      "answer": "B",
      "explanation": "A 6G certification allows welding in all positions on pipe."
    },
    {
      "q": "Which electrode is commonly used for the root pass on carbon steel pipe?",
      "options": [
        "A) E6010",
        "B) E7018",
        "C) E308L",
        "D) ER70S-6"
      ],
      "answer": "A",
      "explanation": "E6010 is a cellulosic electrode that provides deep penetration for root passes."
    },
    {
      "q": "What is the recommended bevel angle for pipe welding?",
      "options": [
        "A) 30 degrees",
        "B) 37.5 degrees",
        "C) 45 degrees",
        "D) 60 degrees"
      ],
      "answer": "B",
      "explanation": "A 37.5-degree bevel is standard for pipe welding to ensure proper penetration."
    },
    {
      "q": "Which tool is used to check pipe alignment?",
      "options": [
        "A) Spirit level",
        "B) Chipping hammer",
        "C) Wire brush",
        "D) Soapstone"
      ],
      "answer": "A",
      "explanation": "A spirit level ensures the pipe is properly aligned before welding."
    },
    {
      "q": "What polarity is used for E6010 root pass?",
      "options": [
        "A) DCEN",
        "B) DCEP",
        "C) AC",
        "D) Any polarity"
      ],
      "answer": "A",
      "explanation": "E6010 runs best on DCEN (electrode negative) for deep penetration."
    },
    {
      "q": "What is the purpose of a hot pass?",
      "options": [
        "A) To fill the groove completely",
        "B) To clean the root",
        "C) To fill any gaps and reinforce the root",
        "D) To cap the weld"
      ],
      "answer": "C",
      "explanation": "The hot pass fills any voids and reinforces the root pass."
    },
    {
      "q": "Which electrode is used for fill and cap passes?",
      "options": [
        "A) E6010",
        "B) E7018",
        "C) E6011",
        "D) ER70S-6"
      ],
      "answer": "B",
      "explanation": "E7018 is a low-hydrogen electrode ideal for fill and cap passes."
    },
    {
      "q": "What causes burn-through in pipe welding?",
      "options": [
        "A) Too low amperage",
        "B) Too high amperage or slow travel",
        "C) Too narrow bevel",
        "D) Dirty pipe"
      ],
      "answer": "B",
      "explanation": "Excessive heat from high amps or slow travel can burn through the pipe."
    },
    {
      "q": "How can you prevent porosity in pipe welds?",
      "options": [
        "A) Weld faster",
        "B) Use higher amps",
        "C) Clean the pipe and use dry electrodes",
        "D) Increase root gap"
      ],
      "answer": "C",
      "explanation": "Porosity is often caused by moisture, dirt, or wind, so cleaning and dry electrodes help."
    },
    {
      "q": "What is slag inclusion and how is it fixed?",
      "options": [
        "A) Gas pockets; fix by welding faster",
        "B) Trapped slag; fix by cleaning between passes",
        "C) Cracks; fix by preheating",
        "D) Undercut; fix by reducing amps"
      ],
      "answer": "B",
      "explanation": "Slag inclusion occurs when slag is trapped in the weld; cleaning between passes prevents it."
    },
    {
      "q": "What is a common cause of undercut?",
      "options": [
        "A) Low amperage",
        "B) Excessive weaving or high amps",
        "C) Fast travel speed",
        "D) Dirty pipe"
      ],
      "answer": "B",
      "explanation": "Undercut happens when the arc melts the base metal edges excessively, often from too much heat or weave."
    },
    {
      "q": "How can you prevent cracking in pipe welds?",
      "options": [
        "A) Cool rapidly with water",
        "B) Preheat thick sections and use low-hydrogen electrodes",
        "C) Use E6010 for all passes",
        "D) Weld with high amperage"
      ],
      "answer": "B",
      "explanation": "Preheating and low-hydrogen electrodes reduce the risk of cracking."
    },
    {
      "q": "What is arc blow and how is it fixed?",
      "options": [
        "A) Arc wandering due to magnetic fields; fix by changing ground position",
        "B) Arc going out; fix by increasing amps",
        "C) Arc too short; fix by lengthening",
        "D) Arc too long; fix by shortening"
      ],
      "answer": "A",
      "explanation": "Arc blow is caused by magnetic forces and can be fixed by relocating the ground or using AC."
    },
    {
      "q": "Why should you bake E7018 electrodes?",
      "options": [
        "A) To make them softer",
        "B) To remove moisture and prevent porosity",
        "C) To increase amperage",
        "D) To change polarity"
      ],
      "answer": "B",
      "explanation": "Baking removes moisture, which can cause porosity in welds."
    },
    {
      "q": "What safety gear is essential for pipe welding?",
      "options": [
        "A) Sunglasses and gloves",
        "B) Welding helmet, gloves, flame-resistant jacket, and boots",
        "C) Apron and sandals",
        "D) Only a welding helmet"
      ],
      "answer": "B",
      "explanation": "Full protective gear is necessary to prevent burns, eye damage, and electric shock."
    },
    {
      "q": "What should you do before welding a pipe?",
      "options": [
        "A) Ensure it is pressurized",
        "B) Clean the pipe and fit-up correctly",
        "C) Weld without tacks",
        "D) Use maximum amperage"
      ],
      "answer": "B",
      "explanation": "Proper cleaning and fit-up are crucial for a quality weld."
    },
    {
      "q": "What is the correct shade for a welding helmet when stick welding?",
      "options": [
        "A) 5-8",
        "B) 9-10",
        "C) 10-13",
        "D) 14-15"
      ],
      "answer": "C",
      "explanation": "Shade 10-13 is recommended for stick welding to protect eyes from arc rays."
    },
    {
      "q": "Why is ventilation important in pipe welding?",
      "options": [
        "A) To keep the welder cool",
        "B) To prevent fume inhalation",
        "C) To improve arc stability",
        "D) To reduce noise"
      ],
      "answer": "B",
      "explanation": "Welding fumes can be toxic, so proper ventilation is necessary."
    },
    {
      "q": "What is the first step in the practical exercise?",
      "options": [
        "A) Weld the root pass",
        "B) Prepare and bevel the pipe ends",
        "C) Cap the weld",
        "D) Grind the weld"
      ],
      "answer": "B",
      "explanation": "Preparation includes cutting and beveling the pipe ends before welding."
    },
    {
      "q": "How many tacks are typically used for a pipe joint?",
      "options": [
        "A) 2",
        "B) 3",
        "C) 4",
        "D) 6"
      ],
      "answer": "C",
      "explanation": "Four tacks at 12, 3, 6, and 9 o'clock positions are standard."
    },
    {
      "q": "What technique is used for the root pass with E6010?",
      "options": [
        "A) Keyhole",
        "B) Weave",
        "C) Stringer",
        "D) Drag"
      ],
      "answer": "A",
      "explanation": "The keyhole technique ensures full penetration in the root pass."
    },
    {
      "q": "What should you do after completing each pass?",
      "options": [
        "A) Immediately weld the next pass",
        "B) Clean with a wire brush and chipping hammer",
        "C) Cool with water",
        "D) Increase amperage"
      ],
      "answer": "B",
      "explanation": "Cleaning between passes prevents slag inclusion and ensures good fusion."
    },
    {
      "q": "How can you check penetration after welding?",
      "options": [
        "A) Visual inspection only",
        "B) Cut the pipe longitudinally",
        "C) Use a magnet",
        "D) Tap with a hammer"
      ],
      "answer": "B",
      "explanation": "Cutting the pipe allows you to see if the root has full penetration."
    },
    {
      "q": "What is the recommended amperage for E6010 root pass on 2-inch pipe?",
      "options": [
        "A) 50-60 amps",
        "B) 70-90 amps",
        "C) 100-120 amps",
        "D) 130-150 amps"
      ],
      "answer": "B",
      "explanation": "70-90 amps is typical for E6010 root pass on thin pipe."
    },
    {
      "q": "What is the purpose of a cap pass?",
      "options": [
        "A) To fill the groove",
        "B) To cover the weld and provide a smooth finish",
        "C) To clean the root",
        "D) To tack the pipe"
      ],
      "answer": "B",
      "explanation": "The cap pass covers the fill passes and gives the weld its final shape."
    },
    {
      "q": "What is a common mistake when welding in windy conditions?",
      "options": [
        "A) Porosity",
        "B) Undercut",
        "C) Cracking",
        "D) Burn-through"
      ],
      "answer": "A",
      "explanation": "Wind can blow away shielding gas, causing porosity in the weld."
    },
    {
      "q": "Why should you avoid welding on a pressurized pipe?",
      "options": [
        "A) It is difficult",
        "B) It can cause an explosion",
        "C) It voids the warranty",
        "D) It is not allowed by code"
      ],
      "answer": "B",
      "explanation": "Welding a pressurized pipe can lead to rupture or explosion."
    },
    {
      "q": "What is the best way to practice pipe welding?",
      "options": [
        "A) Only weld in flat position",
        "B) Practice on scrap pipes in various positions",
        "C) Watch videos only",
        "D) Use maximum amperage"
      ],
      "answer": "B",
      "explanation": "Hands-on practice on scrap pipes in different positions builds skill."
    }
  ],
  "videos": [
    {
      "title": "6G pipe welding technique SMAW",
      "query": "6G pipe welding technique SMAW"
    },
    {
      "title": "Pipe welding root pass E6010",
      "query": "pipe welding root pass E6010"
    },
    {
      "title": "TIG pipe welding for beginners",
      "query": "TIG pipe welding for beginners"
    }
  ]
}
