Repository: rAsAfrica1/rise-africa-skills

File: deep_courses/advanced-welding/module-06.json
{
  "course": "Advanced Welding Techniques",
  "module_number": 6,
  "module_title": "Structural Welding Best Practice",
  "lessons": [
    {
      "title": "Introduction and Why It Matters",
      "body": "Structural welding is what holds up buildings, bridges, and machines. In Africa, where infrastructure is growing fast, a bad weld can mean a collapsed roof or a failed truck chassis. This module teaches you to weld structures that are safe and strong, using methods that work in real African workshops. You will learn to read drawings, choose the right electrodes, prepare joints, and inspect your work. \n\nWhy does it matter? A structural weld carries loads. If it fails, people can get hurt. In many African countries, welding codes like AWS D1.1 or local standards are used for critical structures. Even if you work in a small shop, you must follow best practices: clean metal, correct amperage, proper technique, and inspection. \n\nThis module is practical. You will use tools you likely already have: angle grinder, chipping hammer, wire brush, measuring tape, and a welding machine (stick or MIG). You will learn to make butt joints, T-joints, and corner joints on mild steel from 6 mm to 12 mm thick. You will also learn to avoid common mistakes like undercut, porosity, and lack of penetration. \n\nBy the end, you will be able to weld a structural bracket or frame that passes a visual inspection and a simple bend test. You will also know how to stay safe: wear a welding helmet, gloves, leather apron, and boots. Work in a ventilated area. Keep a fire extinguisher nearby. \n\nRemember: a good structural weld is not just about looking pretty. It must be strong. Practice each step until it becomes habit. Your reputation as a welder depends on the quality of your work."
    },
    {
      "title": "Tools and Materials",
      "body": "To do structural welding, you need the right tools and materials. Start with a welding machine. A 200-amp stick welder (SMAW) is common in African workshops. For thicker steel (above 10 mm), you may need 250-300 amps. If you have a MIG welder, use it for speed on thin to medium steel. Always check that your machine is rated for the duty cycle you need. \n\nElectrodes: For mild steel, use E6013 for general work, but for structural welds, use E7018 (low hydrogen) because it gives tougher, stronger welds. Store E7018 in a dry, warm place (rod oven if possible) to prevent moisture pickup. For MIG, use ER70S-6 wire with 75% Argon / 25% CO2 gas. \n\nMetal preparation tools: You need an angle grinder with grinding and cutting discs. A wire brush (hand or drill-mounted) to clean slag and rust. A chipping hammer for slag removal. A measuring tape, square, and soapstone or marker for layout. Clamps (C-clamps, vice grips) to hold parts. \n\nSafety gear: Welding helmet with at least shade 10 for stick, shade 10-13 for higher amps. Leather gloves, apron, sleeves, and boots. Safety glasses for grinding. A fire extinguisher and a bucket of water or sand. \n\nMaterials: Mild steel is the most common. You will work with plates, angles, channels, and square tubes. For structural work, use steel that is clean, free of rust, oil, and paint. If you must weld galvanized steel, grind off the zinc coating first and weld in a well-ventilated area to avoid toxic fumes. \n\nFinally, keep a notebook to record your settings and results. This helps you improve. In Africa, where power can be unstable, consider a generator or inverter welder that works on lower voltage."
    },
    {
      "title": "Step by Step Method",
      "body": "Follow these steps for a strong structural weld. First, prepare the joint. Clean the metal with a grinder until it is shiny. Remove all rust, oil, and paint. For butt joints on steel thicker than 6 mm, bevel the edges to 30-37.5 degrees to allow full penetration. Leave a root gap of 2-3 mm. \n\nSecond, set up your machine. For E7018 on 10 mm steel, set amperage around 120-140 amps for 3.2 mm electrode. For 4.0 mm, use 140-180 amps. For MIG, set voltage and wire speed according to the thickness chart. Always test on a scrap piece first. \n\nThird, tack weld. Place tacks at both ends and every 150-200 mm along the joint. Check alignment with a square. Tacks should be strong enough to hold but not too large. \n\nFourth, weld the root pass. For stick, use a slight drag angle (5-15 degrees) and a short arc. Move steadily. For MIG, push or pull depending on preference, but keep a consistent travel speed. After the root, clean slag with chipping hammer and wire brush. \n\nFifth, fill and cap. For thick steel, use multiple passes. The fill pass fills the bevel. The cap pass covers the joint and should be slightly convex. Overlap each pass by 50% of the previous bead. Keep the arc on the leading edge of the puddle. \n\nSixth, inspect. Look for undercut, porosity, cracks, and incomplete fusion. Use a magnifying glass if needed. A good weld is smooth, uniform, and free of defects. \n\nFinally, let it cool naturally. Do not quench with water unless specified. For critical structures, perform a bend test or ultrasonic testing if available. In many African workshops, a simple hammer test (striking the weld) can reveal poor fusion. \n\nPractice this method on scrap until you can produce consistent welds. Speed comes with time."
    },
    {
      "title": "Common Mistakes and Fixes",
      "body": "Even experienced welders make mistakes. Here are common ones and how to fix them. \n\n1. Porosity (gas holes in weld). Causes: dirty metal, moisture in electrode, or too long an arc. Fix: Clean metal, use dry electrodes (bake E7018 at 250-300Â°C for 1-2 hours if damp), and shorten arc. For MIG, check gas flow (15-20 CFH) and remove drafts. \n\n2. Undercut (groove melted into base metal along weld toe). Causes: too high amperage, too long arc, or wrong travel angle. Fix: Reduce amps, shorten arc, and use a slight backhand technique. \n\n3. Lack of penetration (weld does not reach root). Causes: too low amps, too fast travel, or no bevel. Fix: Increase amps, slow down, and bevel thick edges. Use a root gap of 2-3 mm. \n\n4. Slag inclusion (slag trapped in weld). Causes: not cleaning between passes, wrong electrode angle. Fix: Chip and brush thoroughly after each pass. Use a drag angle to float slag to the surface. \n\n5. Spatter (small metal balls stuck to surface). Causes: too high amps, long arc, or wrong polarity. Fix: Adjust settings, use anti-spatter spray, or chip off after cooling. \n\n6. Distortion (warping). Causes: too much heat in one area. Fix: Use balanced welding (weld on opposite sides), clamp parts, or use back-step technique. \n\n7. Cracks. Causes: high carbon steel, rapid cooling, or poor fit-up. Fix: Preheat if needed, use low hydrogen electrodes, and allow slow cooling. \n\nIn Africa, humidity and dust can worsen these issues. Store electrodes in sealed containers. Keep your work area clean. Always inspect your weld before moving on. If you see a defect, grind it out and re-weld. Never try to cover it up. A small fix now prevents a big failure later."
    },
    {
      "title": "Safety and Best Practice",
      "body": "Safety is not optional in structural welding. You are dealing with high heat, electricity, fumes, and heavy metal. Follow these rules to stay safe and produce quality work. \n\nPersonal Protective Equipment (PPE): Wear a welding helmet with the correct shade (10-13 for stick). Use leather gloves, a leather apron, and long sleeves. Wear safety boots with steel toes. Use ear protection when grinding or chipping. Always wear safety glasses under your helmet for grinding. \n\nVentilation: Welding fumes are toxic. Work outdoors or in a well-ventilated area. If indoors, use a fan or fume extractor. Never weld galvanized steel without a respirator and good ventilation. \n\nFire safety: Keep a fire extinguisher (dry powder or CO2) within reach. Remove flammable materials like paper, wood, and solvents from the area. Have a bucket of sand or water nearby. After welding, stay in the area for at least 30 minutes to watch for smoldering fires. \n\nElectrical safety: Check your welding cables for damage. Do not weld in wet conditions. Use a ground clamp that is securely attached to clean metal. Never change electrodes with bare hands or while the machine is on. \n\nBest practices: Plan your weld. Clean metal, proper fit-up, correct settings, and steady technique. Use jigs and clamps to hold parts. Weld in a sequence that minimizes distortion. Inspect after each pass. Keep your work area organized. \n\nIn Africa, power fluctuations can damage machines. Use a voltage stabilizer or surge protector if possible. If using a generator, ensure it is rated for your welder's input. \n\nFinally, take breaks. Welding is physically demanding. Stay hydrated. Do not rush. A safe welder is a productive welder."
    },
    {
      "title": "Practical Exercise",
      "body": "Now it's time to practice. This exercise will test your ability to make a structural T-joint weld on 10 mm mild steel. You will need: two plates 100 mm x 50 mm x 10 mm, a welding machine (stick or MIG), E7018 electrodes (3.2 mm) or ER70S-6 wire, grinder, chipping hammer, wire brush, square, clamps, and PPE. \n\nStep 1: Prepare the plates. Clean all surfaces with a grinder until shiny. Remove mill scale, rust, and oil. \n\nStep 2: Set up the T-joint. Place one plate flat and the other vertically on top, forming a T. Use a square to ensure a 90-degree angle. Clamp securely. \n\nStep 3: Tack weld at both ends of the vertical plate. Check alignment. \n\nStep 4: Weld the first side. For stick, set amps to 120-130 for 3.2 mm E7018. Use a slight drag angle. Weld from left to right (or right to left, whichever is comfortable). Keep a short arc. After welding, chip slag and brush. \n\nStep 5: Weld the second side. Repeat on the other side. To control distortion, alternate sides or use back-step technique. \n\nStep 6: Inspect. Look for undercut, porosity, and incomplete fusion. Measure the leg length of the weld. For a 10 mm plate, the weld leg should be at least 6 mm. \n\nStep 7: Bend test (optional). Cut a 25 mm wide strip across the weld. Bend it in a vice or with a hammer. The weld should not crack or break. \n\nStep 8: Clean and finish. Grind any spatter. Apply a rust-preventive primer if needed. \n\nRepeat this exercise until you can produce consistent, defect-free welds. Then try a butt joint with a bevel. Record your settings and results. In Africa, where jobs are competitive, a welder who can pass a bend test is highly valued. Practice daily. \n\nRemember: quality comes from repetition. Keep your tools sharp, your metal clean, and your mind focused."
    },
    {
      "title": "Practical Reference",
      "body": "<section>\n  <h2>Practical Reference: Structural Welding Best Practice</h2>\n\n  <p>In African construction and fabrication markets, structural welding is rarely just a technical task â it is a commercial decision. A failed weld on a school roof in Kumasi, a bridge railing in Nairobi, or a warehouse portal frame in Lagos does not only cost repair money. It costs contracts, reputation, insurance access, and in the worst cases, lives. This practical reference distils the standards, data, and field habits that separate welding businesses that win repeat work from those that compete only on price.</p>\n\n  <p>Whether you are welding a portal frame for a maize storage shed in Zambia, fabricating staircases in Accra, or repairing a truck chassis in Mombasa, the same principles apply: correct procedure, correct consumables, correct inspection. This module assumes you already know how to strike an arc. It focuses on what makes structural welding commercially reliable.</p>\n\n  <h3>Why Structural Welding Standards Matter in Africa</h3>\n\n  <p>Across the continent, structural steel demand is rising fast. The African Development Bank estimates that Africa needs between $130 billion and $170 billion annually in infrastructure investment, with a large share going to transport, energy, and industrial structures. Every one of those structures depends on welds that perform under load, fatigue, and weather.</p>\n\n  <p>Yet many small and medium fabrication enterprises operate without a qualified welding procedure specification (WPS), without welder qualification records, and without non-destructive testing (NDT). This creates a two-tier market: firms that can bid for formal projects â banks, mines, government tenders â and firms that cannot. The difference is rarely the welding machine. It is documentation, procedure, and consistency.</p>\n\n  <p>International standards such as ISO 3834 (Quality requirements for fusion welding of metallic materials) and AWS D1.1 (Structural Welding Code â Steel) are increasingly referenced in African tender documents, particularly for mining, oil and gas, and donor-funded infrastructure. Even where they are not legally required, they are commercially useful because they signal reliability to clients, insurers, and financiers.</p>\n\n  <figure>\n    <svg viewBox=\"0 0 640 360\" xmlns=\"http://www.w3.org/2000/svg\" role=\"img\" aria-label=\"Diagram of a fillet weld showing leg length, throat thickness, and fusion zone\">\n      <rect x=\"0\" y=\"0\" width=\"640\" height=\"360\" fill=\"#f8f9fa\"/>\n      <text x=\"320\" y=\"30\" text-anchor=\"middle\" font-family=\"Arial, sans-serif\" font-size=\"18\" font-weight=\"bold\" fill=\"#1a1a1a\">Fillet Weld Geometry â Critical Dimensions</text>\n\n      <!-- Horizontal plate -->\n      <rect x=\"80\" y=\"200\" width=\"480\" height=\"60\" fill=\"#8d99ae\" stroke=\"#2b2d42\" stroke-width=\"2\"/>\n      <text x=\"320\" y=\"238\" text-anchor=\"middle\" font-family=\"Arial, sans-serif\" font-size=\"14\" fill=\"#ffffff\">Horizontal Plate</text>\n\n      <!-- Vertical plate -->\n      <rect x=\"80\" y=\"80\" width=\"60\" height=\"120\" fill=\"#8d99ae\" stroke=\"#2b2d42\" stroke-width=\"2\"/>\n      <text x=\"110\" y=\"70\" text-anchor=\"middle\" font-family=\"Arial, sans-serif\" font-size=\"14\" fill=\"#2b2d42\">Vertical Plate</text>\n\n      <!-- Weld triangle -->\n      <polygon points=\"140,200 140,140 200,200\" fill=\"#e63946\" opacity=\"0.75\" stroke=\"#2b2d42\" stroke-width=\"2\"/>\n\n      <!-- Leg length annotation -->\n      <line x1=\"140\" y1=\"130\" x2=\"200\" y2=\"130\" stroke=\"#2b2d42\" stroke-width=\"1.5\" stroke-dasharray=\"5,3\"/>\n      <line x1=\"140\" y1=\"125\" x2=\"140\" y2=\"135\" stroke=\"#2b2d42\" stroke-width=\"1.5\"/>\n      <line x1=\"200\" y1=\"125\" x2=\"200\" y2=\"135\" stroke=\"#2b2d42\" stroke-width=\"1.5\"/>\n      <text x=\"170\" y=\"122\" text-anchor=\"middle\" font-family=\"Arial, sans-serif\" font-size=\"13\" fill=\"#2b2d42\">Leg length (z)</text>\n\n      <!-- Throat annotation -->\n      <line x1=\"140\" y1=\"170\" x2=\"170\" y2=\"200\" stroke=\"#1d3557\" stroke-width=\"2\"/>\n      <text x=\"185\" y=\"185\" font-family=\"Arial, sans-serif\" font-size=\"13\" fill=\"#1d3557\">Throat (a)</text>\n\n      <!-- Fusion zone annotation -->\n      <circle cx=\"145\" cy=\"195\" r=\"8\" fill=\"none\" stroke=\"#0077b6\" stroke-width=\"2\"/>\n      <line x1=\"153\" y1=\"195\" x2=\"260\" y2=\"195\" stroke=\"#0077b6\" stroke-width=\"1.5\"/>\n      <text x=\"265\" y=\"199\" font-family=\"Arial, sans-serif\" font-size=\"13\" fill=\"#0077b6\">Fusion zone / root penetration</text>\n\n      <!-- 90 degree angle marker -->\n      <rect x=\"140\" y=\"180\" width=\"20\" height=\"20\" fill=\"none\" stroke=\"#2b2d42\" stroke-width=\"1.5\"/>\n      <text x=\"165\" y=\"195\" font-family=\"Arial, sans-serif\" font-size=\"12\" fill=\"#2b2d42\">90Â°</text>\n    </svg>\n    <figcaption>Fillet weld geometry after AWS D1.1/D1.1M:2020, Structural Welding Code â Steel, Figure 2.1 (weld profiles and leg/throat dimensions). Adapted for training use.</figcaption>\n  </figure>\n\n  <h3>Data Table 1: Minimum Fillet Weld Leg Sizes by Material Thickness</h3>\n\n  <table border=\"1\" cellpadding=\"8\" cellspacing=\"0\" style=\"width:100%; border-collapse:collapse;\">\n    <thead style=\"background:#1d3557; color:#ffffff;\">\n      <tr>\n        <th>Thickness of Thinner Part (mm)</th>\n        <th>Minimum Leg Size (mm)</th>\n        <th>Typical African Application</th>\n      </tr>\n    </thead>\n    <tbody>\n      <tr><td>â¤ 6</td><td>3</td><td>Handrails, light gates, window frames</td></tr>\n      <tr><td>6 â 12</td><td>5</td><td>Staircases, roof purlins, truck bodywork</td></tr>\n      <tr><td>13 â 19</td><td>6</td><td>Portal frame connections, mezzanine beams</td></tr>\n      <tr><td>â¥ 20</td><td>8</td><td>Bridge girders, heavy plant structures, gantry frames</td></tr>\n    </tbody>\n  </table>\n  <p><em>Source: AWS D1.1/D1.1M:2020, Table 5.7 (minimum fillet weld sizes). Applications column adapted to common African fabrication contexts.</em></p>\n\n  <h3>Data Table 2: Common Structural Steel Grades and Weldability</h3>\n\n  <table border=\"1\" cellpadding=\"8\" cellspacing=\"0\" style=\"width:100%; border-collapse:collapse;\">\n    <thead style=\"background:#1d3557; color:#ffffff;\">\n      <tr>\n        <th>Steel Grade</th>\n        <th>Typical Yield (MPa)</th>\n        <th>Weldability</th>\n        <th>Common Use in Africa</th>\n      </tr>\n    </thead>\n    <tbody>\n      <tr><td>S235 / A36</td><td>235 / 250</td><td>Excellent</td><td>General fabrication, frames, brackets</td></tr>\n      <tr><td>S275 / A572 Gr.50</td><td>275 / 345</td><td>Very good</td><td>Warehouse portals, mezzanines</td></tr>\n      <tr><td>S355 / A992</td><td>355 / 345</td><td>Good (control heat input)</td><td>Bridges, heavy structures</td></tr>\n      <tr><td>S460</td><td>460</td><td>Moderate (preheat often needed)</td><td>Mining equipment, cranes</td></tr>\n    </tbody>\n  </table>\n  <p><em>Sources: EN 10025-2:2019 (European structural steel grades); ASTM A36/A36M-19 and ASTM A572/A572M-18 (US grades). African usage patterns drawn from regional fabrication practice and supplier catalogues.</em></p>\n\n  <p><strong>Business implication:</strong> If you cannot identify the steel grade, you cannot select the right electrode, preheat, or procedure. A fabrication shop that keeps a portable hardness tester and a grade identification chart can avoid costly rework and liability. In many African markets, steel is imported or recycled without clear certification â this makes verification a competitive advantage, not an overhead.</p>\n\n  <h3>Step-by-Step Field Method for Structural Fillet Welds</h3>\n\n  <ol>\n    <li><strong>Verify the WPS.</strong> Confirm the welding procedure specification matches the joint, material, and position. If no WPS exists, create one using a qualified welding engineer or reference standard.</li>\n    <li><strong>Prepare the joint.</strong> Clean to bare metal â remove mill scale, rust, oil, paint, and moisture at least 25 mm from the weld zone.</li>\n    <li><strong>Set fit-up and tack welds.</strong> Maintain root gap and alignment per drawing. Tack welds must be made by a qualified welder and be of production quality â they become part of the weld.</li>\n    <li><strong>Select and store consumables correctly.</strong> Low-hydrogen electrodes (e.g., E7018) must be kept in a heated quiver (100â150Â°C) once opened. Moisture causes hydrogen cracking, especially in thick sections.</li>\n    <li><strong>Apply preheat if required.</strong> For thickness above 25 mm or high-carbon-equivalent steels, preheat to 100â150Â°C using a temperature stick or infrared thermometer.</li>\n    <li><strong>Weld with controlled technique.</strong> Maintain correct travel angle (10â15Â°), arc length, and travel speed. Use stringer beads or controlled weave â avoid excessive weaving that reduces penetration.</li>\n    <li><strong>Inspect and record.</strong> Visual inspection for undercut, porosity, and leg size. Use a weld gauge. Record welder ID, date, and consumable batch. For critical joints, arrange ultrasonic or magnetic particle testing.</li>\n    <li><strong>Document and hand over.</strong> Provide as-built records, WPS references, and welder qualification certificates to the client. This is what wins the next tender.</li>\n  </ol>\n\n  <div style=\"border:4px solid #d00000; background:#fff5f5; padding:16px; margin:20px 0; border-radius:6px;\">\n    <p style=\"margin:0; color:#d00000; font-weight:bold; font-size:1.1em;\">â  SAFETY WARNING â HYDROGEN CRACKING AND MOISTURE</p>\n    <p style=\"margin:8px 0 0 0; color:#1a1a1a;\">Low-hydrogen electrodes that absorb moisture from humid African climates can cause catastrophic delayed cracking in structural welds â sometimes 24 to 48 hours after welding. Always store electrodes in sealed containers, use heated quivers on site, and never leave E7018 electrodes exposed overnight. In coastal or rainy-season conditions, discard electrodes that have been exposed for more than 4 hours unless re-dried per manufacturer instructions. A cracked structural weld can fail without warning under load.</p>\n  </div>\n\n  <h3>Common Mistakes and Commercial Consequences</h3>\n\n  <ul>\n    <li><strong>Undersized fillet welds.</strong> Often done to save time and consumables. Result: reduced load capacity, failed inspection, rework cost 3â5Ã the original weld cost.</li>\n    <li><strong>Wrong electrode for the steel.</strong> Using E6013 on S355 or high-strength steel. Result: under-matched strength, potential brittle failure.</li>\n    <li><strong>Poor fit-up.</strong> Excessive gaps force welders to bridge with large volumes of weld metal, increasing distortion and residual stress.</li>\n    <li><strong>No preheat on thick sections.</strong> Leads to fast cooling, hard brittle zones, and cracking. Common in mining and plant fabrication.</li>\n    <li><strong>Skipping documentation.</strong> Losing tenders to competitors who can demonstrate ISO 3834 or AWS D1.1 compliance.</li>\n    <li><strong>Ignoring distortion control.</strong> Welding sequence matters. Balanced welding, back-step technique, and restrained fixtures reduce distortion and rework.</li>\n  </ul>\n\n  <h3>Quick Reference Checklist</h3>\n\n  <ul style=\"list-style-type:none; padding-left:0;\">\n    <li>â WPS available and matched to joint, material, and position</li>\n    <li>â Joint cleaned to bare metal, 25 mm minimum from weld zone</li>\n    <li>â Consumables correct grade, stored dry, heated quiver in use</li>\n    <li>â Preheat applied where thickness &gt; 25 mm or high CE steel</li>\n    <li>â Welder qualification current and recorded</li>\n    <li>â Fillet leg size checked with weld gauge against drawing</li>\n    <li>â Visual inspection done before leaving the joint</li>\n    <li>â Weld records, consumable batch, and welder ID documented</li>\n  </ul>\n\n  <h3>Further Reading â Free Official Sources</h3>\n\n  <ol>\n    <li><a href=\"https://www.aws.org/standards/page/d1-1\" target=\"_blank\" rel=\"noopener\">AWS D1.1/D1.1M â Structural Welding Code â Steel (American Welding Society overview and scope)</a></li>\n    <li><a href=\"https://www.iso.org/standard/64708.html\" target=\"_blank\" rel=\"noopener\">ISO 3834-2:2021 â Quality requirements for fusion welding of metallic materials (ISO official page)</a></li>\n    <li><a href=\"https://www.hse.gov.uk/pubns/indg342.pdf\" target=\"_blank\" rel=\"noopener\">UK HSE INDG342 â Welding: Safety and Health (free official guidance PDF, applicable to African sites)</a></li>\n    <li><a href=\"https://www.osha.gov/welding-cutting-brazing\" target=\"_blank\" rel=\"noopener\">OSHA Welding, Cutting, and Brazing â Safety and Health Topics (free official reference)</a></li>\n    <li><a href=\"https://www.afdb.org/en/topics-and-sectors/sectors/infrastructure\" target=\"_blank\" rel=\"noopener\">African Development Bank â Infrastructure Sector Overview (market context for structural steel demand)</a></li>\n  </ol>\n\n  <p><strong>Bottom line for African fabricators:</strong> Structural welding is a business system, not just a skill. The firms that win bankable projects are those that can show a WPS, a qualified welder, a consumable control system, and an inspection record. Every weld you make is either an asset on your company record or a liability waiting to fail. Treat the procedure as seriously as the arc.</p>\n</section>"
    }
  ],
  "quiz": [
    {
      "q": "What is the main reason structural welding matters in Africa?",
      "options": [
        "A) It is easy to learn",
        "B) It holds up buildings and machines",
        "C) It requires no safety gear",
        "D) It is only for decorative work"
      ],
      "answer": "B",
      "explanation": "Structural welds carry loads and must be strong to prevent failures in infrastructure."
    },
    {
      "q": "Which electrode is preferred for structural welds on mild steel?",
      "options": [
        "A) E6013",
        "B) E7018",
        "C) E6011",
        "D) E7024"
      ],
      "answer": "B",
      "explanation": "E7018 is a low hydrogen electrode that gives tougher, stronger welds suitable for structural work."
    },
    {
      "q": "Why should E7018 electrodes be stored in a dry, warm place?",
      "options": [
        "A) To prevent moisture pickup",
        "B) To make them last longer",
        "C) To improve color",
        "D) To reduce cost"
      ],
      "answer": "A",
      "explanation": "Moisture in E7018 can cause porosity and hydrogen cracking, so dry storage is essential."
    },
    {
      "q": "What is the recommended bevel angle for butt joints on steel thicker than 6 mm?",
      "options": [
        "A) 10-15 degrees",
        "B) 20-25 degrees",
        "C) 30-37.5 degrees",
        "D) 45-60 degrees"
      ],
      "answer": "C",
      "explanation": "A 30-37.5 degree bevel allows full penetration for thick steel."
    },
    {
      "q": "What is the purpose of a root gap in a butt joint?",
      "options": [
        "A) To allow full penetration",
        "B) To make welding faster",
        "C) To reduce distortion",
        "D) To save filler metal"
      ],
      "answer": "A",
      "explanation": "A root gap of 2-3 mm ensures the weld penetrates to the root."
    },
    {
      "q": "For E7018 on 10 mm steel with a 3.2 mm electrode, what amperage range is typical?",
      "options": [
        "A) 60-90 amps",
        "B) 120-140 amps",
        "C) 180-220 amps",
        "D) 250-300 amps"
      ],
      "answer": "B",
      "explanation": "120-140 amps is suitable for 3.2 mm E7018 on 10 mm steel."
    },
    {
      "q": "What should you do before welding to ensure good quality?",
      "options": [
        "A) Clean metal to shiny surface",
        "B) Weld over rust",
        "C) Use no clamps",
        "D) Increase amperage to maximum"
      ],
      "answer": "A",
      "explanation": "Cleaning metal removes contaminants that cause defects like porosity and lack of fusion."
    },
    {
      "q": "What is a common cause of porosity in welds?",
      "options": [
        "A) Too short an arc",
        "B) Dirty metal or moisture",
        "C) Too low amperage",
        "D) Using a wire brush"
      ],
      "answer": "B",
      "explanation": "Porosity is often caused by dirt, oil, moisture, or a long arc."
    },
    {
      "q": "How can you fix undercut?",
      "options": [
        "A) Increase amperage",
        "B) Lengthen the arc",
        "C) Reduce amps and shorten arc",
        "D) Weld faster"
      ],
      "answer": "C",
      "explanation": "Undercut is fixed by reducing heat input and using a shorter arc."
    },
    {
      "q": "What is lack of penetration?",
      "options": [
        "A) Weld too wide",
        "B) Weld does not reach root",
        "C) Weld has too much spatter",
        "D) Weld is too convex"
      ],
      "answer": "B",
      "explanation": "Lack of penetration means the weld metal did not fuse to the root of the joint."
    },
    {
      "q": "How do you prevent slag inclusion?",
      "options": [
        "A) Weld over slag",
        "B) Clean between passes",
        "C) Use higher amps",
        "D) Use a longer arc"
      ],
      "answer": "B",
      "explanation": "Chipping and brushing between passes removes slag that could be trapped."
    },
    {
      "q": "What causes spatter?",
      "options": [
        "A) Too low amps",
        "B) Too high amps or long arc",
        "C) Clean metal",
        "D) Correct polarity"
      ],
      "answer": "B",
      "explanation": "Spatter is often caused by excessive amperage or a long arc."
    },
    {
      "q": "How can you reduce distortion?",
      "options": [
        "A) Weld continuously on one side",
        "B) Use balanced welding and clamps",
        "C) Increase heat input",
        "D) Use no tacks"
      ],
      "answer": "B",
      "explanation": "Balanced welding and clamping help distribute heat and reduce warping."
    },
    {
      "q": "What should you do if you find a crack in a weld?",
      "options": [
        "A) Cover it with more weld",
        "B) Grind it out and re-weld",
        "C) Ignore it",
        "D) Paint over it"
      ],
      "answer": "B",
      "explanation": "Cracks must be completely removed and re-welded to ensure structural integrity."
    },
    {
      "q": "What is the correct shade for a welding helmet when stick welding at 120-140 amps?",
      "options": [
        "A) Shade 5",
        "B) Shade 8",
        "C) Shade 10",
        "D) Shade 14"
      ],
      "answer": "C",
      "explanation": "Shade 10 is recommended for stick welding at these amperages."
    },
    {
      "q": "Why is ventilation important in welding?",
      "options": [
        "A) To keep the welder cool",
        "B) To remove toxic fumes",
        "C) To improve weld appearance",
        "D) To reduce electricity cost"
      ],
      "answer": "B",
      "explanation": "Welding fumes can be harmful, so proper ventilation is necessary."
    },
    {
      "q": "What should you do before welding galvanized steel?",
      "options": [
        "A) Weld as is",
        "B) Grind off zinc coating",
        "C) Increase amperage",
        "D) Use no helmet"
      ],
      "answer": "B",
      "explanation": "Grinding off zinc prevents toxic fumes and improves weld quality."
    },
    {
      "q": "What is a safe practice after finishing welding?",
      "options": [
        "A) Leave immediately",
        "B) Watch for smoldering fires for 30 minutes",
        "C) Pour water on the weld",
        "D) Remove PPE quickly"
      ],
      "answer": "B",
      "explanation": "Staying to watch for fires prevents accidental burns."
    },
    {
      "q": "What is the purpose of a tack weld?",
      "options": [
        "A) To hold parts in alignment",
        "B) To finish the weld",
        "C) To add strength",
        "D) To test amperage"
      ],
      "answer": "A",
      "explanation": "Tacks hold parts in place before final welding."
    },
    {
      "q": "How many passes are typically needed for a 10 mm thick butt joint?",
      "options": [
        "A) One",
        "B) Two",
        "C) Three or more",
        "D) None"
      ],
      "answer": "C",
      "explanation": "Thick steel requires multiple passes: root, fill, and cap."
    },
    {
      "q": "What is the recommended travel angle for stick welding?",
      "options": [
        "A) 5-15 degrees drag",
        "B) 45 degrees push",
        "C) 90 degrees",
        "D) 0 degrees"
      ],
      "answer": "A",
      "explanation": "A slight drag angle helps control slag and penetration."
    },
    {
      "q": "What should you check on a MIG welder before welding?",
      "options": [
        "A) Gas flow rate",
        "B) Color of wire",
        "C) Brand of machine",
        "D) Length of cable"
      ],
      "answer": "A",
      "explanation": "Gas flow (15-20 CFH) is critical for shielding the weld pool."
    },
    {
      "q": "What is a visual inspection looking for?",
      "options": [
        "A) Undercut, porosity, cracks",
        "B) Color of metal",
        "C) Weight of part",
        "D) Price of electrode"
      ],
      "answer": "A",
      "explanation": "Visual inspection identifies surface defects like undercut and porosity."
    },
    {
      "q": "How can you test a weld without expensive equipment?",
      "options": [
        "A) Bend test with hammer",
        "B) X-ray",
        "C) Ultrasonic",
        "D) Chemical analysis"
      ],
      "answer": "A",
      "explanation": "A simple bend test can reveal lack of fusion or cracks."
    },
    {
      "q": "What is the minimum leg length for a 10 mm plate fillet weld?",
      "options": [
        "A) 3 mm",
        "B) 6 mm",
        "C) 10 mm",
        "D) 12 mm"
      ],
      "answer": "B",
      "explanation": "A general rule is leg length should be at least 0.6 times the plate thickness, so 6 mm for 10 mm plate."
    },
    {
      "q": "Why should you record your welding settings?",
      "options": [
        "A) To improve and repeat success",
        "B) To waste time",
        "C) To show off",
        "D) To avoid work"
      ],
      "answer": "A",
      "explanation": "Recording settings helps you learn what works and replicate good results."
    },
    {
      "q": "What is a common mistake when welding thin steel?",
      "options": [
        "A) Too low amperage",
        "B) Too high amperage causing burn-through",
        "C) Using too much filler",
        "D) Welding too slow"
      ],
      "answer": "B",
      "explanation": "Thin steel requires lower amperage to avoid burn-through."
    },
    {
      "q": "What should you do if your electrode sticks to the work?",
      "options": [
        "A) Pull it off forcefully",
        "B) Twist and break it free",
        "C) Increase amperage",
        "D) Turn off machine and free it"
      ],
      "answer": "B",
      "explanation": "Twisting the electrode breaks the short circuit without damaging the electrode or work."
    },
    {
      "q": "What is the correct way to store electrodes in a humid African climate?",
      "options": [
        "A) In an open bucket",
        "B) In a sealed container with desiccant",
        "C) On the floor",
        "D) In water"
      ],
      "answer": "B",
      "explanation": "Sealed containers with desiccant prevent moisture absorption."
    },
    {
      "q": "What is the first step in the step-by-step method?",
      "options": [
        "A) Weld root pass",
        "B) Prepare the joint",
        "C) Inspect",
        "D) Tack weld"
      ],
      "answer": "B",
      "explanation": "Cleaning and preparing the joint is the first step for a quality weld."
    }
  ],
  "videos": [
    {
      "title": "Structural welding basics for beginners",
      "query": "structural welding basics for beginners"
    },
    {
      "title": "E7018 vertical up welding technique",
      "query": "E7018 vertical up welding technique"
    },
    {
      "title": "How to pass a bend test on welded steel",
      "query": "how to pass a bend test on welded steel"
    }
  ]
}
