Repository: rAsAfrica1/rise-africa-skills

File: deep_courses/advanced-welding/module-07.json
{
  "course": "Advanced Welding Techniques",
  "module_number": 7,
  "module_title": "Welding Stainless Steel",
  "lessons": [
    {
      "title": "Introduction and Why It Matters",
      "body": "Stainless steel is everywhere in Africa: food processing plants in Kenya, dairy equipment in South Africa, chemical tanks in Nigeria, and architectural railings in Egypt. Unlike mild steel, stainless steel contains at least 10.5% chromium, which forms a protective oxide layer that resists rust. But that same chromium makes welding tricky. If you weld it wrong, you get 'sensitization' â chromium carbide precipitates at grain boundaries, leaving the steel vulnerable to corrosion. In Africa's humid coastal cities like Mombasa or Lagos, a bad stainless weld can rust through in months.\n\nYou need to care because stainless steel jobs pay better. A skilled stainless welder in Nairobi can earn 2-3 times more than a mild steel welder. Industries like breweries (e.g., East African Breweries), dairies (Brookside), and hospitals need sanitary stainless piping and tanks. The demand is high, but the supply of trained welders is low. This module will teach you the specific techniques â TIG welding with DCEN, back purging, controlled heat input â that make stainless welds last.\n\nWe'll focus on 304 and 316 stainless, the most common grades in Africa. 304 is for general use; 316 has molybdenum for chloride resistance, essential for coastal or chemical environments. You'll learn to set your machine, choose filler rods (308L for 304, 316L for 316), and avoid the mistakes that cause cracking and corrosion. By the end, you'll be able to weld a stainless steel water tank that passes a pressure test and a visual inspection.\n\nThis isn't theory. Every lesson is practical, using tools you can find in any African welding shop: an inverter TIG machine, argon gas, ceriated tungsten, and stainless filler rods. You'll practice on scrap before working on real jobs. Remember: stainless steel is expensive, so measure twice, weld once. Let's get started."
    },
    {
      "title": "Tools and Materials",
      "body": "To weld stainless steel properly, you need a TIG (Tungsten Inert Gas) welder with DCEN (Direct Current Electrode Negative). A 200-amp inverter TIG machine is ideal; brands like Miller, Lincoln, or local Chinese imports (e.g., Riland) work. You'll also need a foot pedal or torch switch to control amperage. For stainless, amperage ranges from 40-80 amps for 1.6mm sheet, up to 120-150 amps for 6mm plate. Always use pure argon gas (99.99% purity) at 8-12 litres per minute flow rate. In Africa, gas suppliers like BOC or Afrox can refill your cylinder.\n\nTungsten electrodes: use 2% ceriated (grey tip) or 1.5% lanthanated (gold tip). They handle DC better than pure tungsten. Grind the tungsten to a sharp point, lengthwise, on a dedicated grinding wheel (never use the same wheel for steel, to avoid contamination). For filler rods, match the base metal: ER308L for 304 stainless, ER316L for 316. Rod diameters: 1.6mm for thin sheet, 2.4mm for thicker sections. You'll also need a stainless steel wire brush (never use a carbon steel brush) and acetone or denatured alcohol for cleaning.\n\nOther essentials: a gas lens kit for better argon coverage, a #7 or #8 ceramic cup, and a back purge setup if welding pipes or tanks. Back purging uses argon inside the pipe to prevent oxidation on the backside of the weld. You can make a simple purge dam with aluminum foil and tape. For cutting stainless, use a plasma cutter or an angle grinder with a stainless-specific cutting disc (not the same disc you use for mild steel).\n\nPersonal protective equipment: auto-darkening welding helmet (shade 9-11 for TIG), leather gloves, and a respirator. Stainless welding produces hexavalent chromium fumes, which are carcinogenic. In a closed shop in Johannesburg or Cairo, you must have fume extraction or good ventilation. Finally, a stainless steel scratch brush and pickling paste (or a citric acid gel) for post-weld cleaning. These tools are available from welding supply shops in most African cities; if not, order online from suppliers like Weldability or Amazon."
    },
    {
      "title": "Step by Step Method",
      "body": "Step 1: Clean the metal. Stainless must be spotless. Wipe the joint and 25mm around it with acetone. Remove any oil, grease, or marker ink. Use a new stainless wire brush to scrub the surface. Do not use a brush that has touched carbon steel â it will embed iron particles and cause rust.\n\nStep 2: Set up your machine. For 2mm stainless sheet, set the TIG machine to DCEN, 60-80 amps. Set argon flow to 10 L/min. Grind your ceriated tungsten to a sharp point. Install a #7 gas lens cup. If welding pipe or a tank, set up back purging: seal one end, flow argon at 5 L/min into the other end for 2 minutes before welding. Use a oxygen meter to check that oxygen is below 1% inside.\n\nStep 3: Tack weld. Clamp the pieces together. Use the same settings. Make small tacks every 50mm. For thin sheet, use a heat sink (aluminum block) behind the joint to prevent warping. Let each tack cool before the next. Check alignment with a square.\n\nStep 4: Weld the joint. For butt welds on 2mm sheet, use a keyhole technique: start at one end, create a small keyhole (a hole that opens up), then move forward, adding filler rod as you go. Dip the rod into the leading edge of the puddle. Keep the torch angle at 70-80 degrees, pushing forward. For lap joints, direct the arc at the edge of the top plate to melt both. For T-joints, angle the torch 45 degrees and add filler to the corner. Maintain a tight arc (tungsten 2-3mm from the work). Move steadily; if you go too slow, you'll burn through; too fast, you'll get incomplete fusion.\n\nStep 5: Post-weld cleaning. After welding, the weld and heat-affected zone will have a rainbow tint (oxidation). Brush with a stainless wire brush. For critical applications, apply pickling paste (contains nitric and hydrofluoric acid â wear gloves and goggles) or use an electrochemical cleaning machine. Rinse with water after 10-20 minutes. For sanitary welds, you may need to grind and polish the weld to a smooth finish.\n\nStep 6: Inspect. Look for undercut, porosity, or cracks. A good stainless weld is shiny and has a smooth, consistent bead. If you see black spots, you had too much heat or poor gas coverage. Practice on scrap until you can produce a consistent bead."
    },
    {
      "title": "Common Mistakes and Fixes",
      "body": "Mistake 1: Using the wrong gas. Some welders try to use CO2 or a CO2/argon mix (like MIG gas) for TIG. That will cause carbon pickup and corrosion. Fix: Always use pure argon (99.99%). If you only have a MIG machine, you can use it with stainless wire and a tri-mix gas (90% helium, 7.5% argon, 2.5% CO2), but TIG is preferred.\n\nMistake 2: Too much heat. Stainless has low thermal conductivity, so heat stays in the weld zone. If you use the same amperage as mild steel, you'll burn through or cause distortion. Fix: Reduce amperage by 20-30% compared to mild steel. Use a foot pedal to ramp down at the end. For thin sheet, use a heat sink or pulse mode.\n\nMistake 3: No back purge. When welding pipes or tanks, the backside of the weld oxidizes (sugaring) if not protected. That sugar is a corrosion site. Fix: Always back purge with argon. If you can't purge, use a flux-coated rod (like E308L-16) for stick welding, but that's only for non-critical work.\n\nMistake 4: Contaminated tungsten. If you dip the tungsten into the puddle, it gets contaminated and the arc wanders. Fix: Stop, remove the tungsten, break off the contaminated tip, regrind, and restart. Keep a dedicated grinder for tungsten.\n\nMistake 5: Using carbon steel brushes. That embeds iron into the stainless surface, causing rust spots. Fix: Use only stainless steel brushes, and keep them separate.\n\nMistake 6: Welding without cleaning. Oil, paint, or marker ink causes porosity and cracks. Fix: Clean with acetone and a stainless brush before welding.\n\nMistake 7: Fast cooling. Quenching a hot stainless weld with water can cause cracking. Fix: Let it air cool, or use a heat sink to draw heat away slowly.\n\nMistake 8: Wrong filler rod. Using mild steel filler on stainless will rust and crack. Fix: Match the filler to the base metal: 308L for 304, 316L for 316.\n\nIf you make a mistake, don't panic. Grind out the bad weld and start again. Stainless is forgiving if you follow the rules."
    },
    {
      "title": "Safety and Best Practice",
      "body": "Welding stainless steel produces hexavalent chromium and nickel fumes, which can cause cancer, asthma, and skin irritation. In Africa, many workshops are poorly ventilated. You must protect yourself. Always weld in a well-ventilated area or use a fume extractor. A simple fan blowing fumes away from your breathing zone helps, but it can disrupt shielding gas. Better: use a respirator with P100 filters. 3M or Honeywell respirators are available in most African cities. If you smell a sweet, metallic taste, you're breathing fumes â stop and ventilate.\n\nArc rays from TIG welding are intense. Use an auto-darkening helmet with a shade 9-11 for stainless. Never look at the arc without a helmet. Wear leather gloves, a leather apron, and closed shoes. TIG welding produces less spatter than stick, but the arc can still burn you. Keep a fire extinguisher nearby. In a shop with wood or fabric, clear the area of flammable materials.\n\nGas safety: Argon is an asphyxiant. It's heavier than air, so it can pool in low areas (pits, tanks). If you're welding inside a tank, you must have forced ventilation and a safety watch outside. Never use argon to 'cool' yourself â it can cause immediate suffocation. Check cylinders for leaks with soapy water. Secure cylinders upright with a chain.\n\nElectrical safety: TIG machines use high frequency for arc starting. Keep your gloves dry. Ground the work piece properly. Don't weld in wet conditions. In countries with unstable power (e.g., Nigeria), use a voltage stabilizer to protect your machine.\n\nBest practices: Plan your welds to minimize distortion. Use the least amount of heat possible. Clean as you go. Label your stainless brushes and tools so they don't get contaminated. After welding, clean the weld with a stainless brush and pickling paste. For food-grade work, passivate the surface with citric acid. Document your settings for each job â amperage, gas flow, filler rod â so you can repeat good results. Finally, practice on scrap before welding a customer's expensive stainless part. A small mistake can cost thousands of naira or shillings."
    },
    {
      "title": "Practical Exercise",
      "body": "Exercise: Weld a 304 stainless steel water tank. You will need two pieces of 2mm thick 304 stainless sheet, each 300mm x 300mm. You will form a 90-degree corner and weld the seam. This simulates a real tank corner. Tools: TIG welder (200A), pure argon cylinder, 2% ceriated tungsten (2.4mm), #7 gas lens cup, ER308L filler rod (1.6mm), stainless wire brush, acetone, clamps, and a heat sink (aluminum block).\n\nStep 1: Clean both sheets with acetone and a stainless brush. Mark a 10mm bend line on each sheet. Using a sheet metal brake or a hammer and angle iron, bend a 90-degree flange on each sheet. The flanges should be 10mm wide. Clamp the two flanges together to form a corner. Check for a tight fit â gaps should be less than 0.5mm.\n\nStep 2: Set up your TIG machine. DCEN, 70 amps. Argon flow 10 L/min. Grind tungsten to a sharp point. If you have a foot pedal, set it to control amperage. Place an aluminum heat sink behind the joint to prevent warping. Tack weld at both ends and in the middle. Let each tack cool.\n\nStep 3: Weld the seam. Start at one end. Use a keyhole technique: create a small keyhole at the start, then move forward, adding filler rod with a dip-and-move rhythm. Keep the arc tight. The weld should be a smooth, concave bead. If you burn through, stop, let it cool, and reduce amperage to 60. If you get a convex bead, you're adding too much filler; use less.\n\nStep 4: After welding, inspect the weld. It should have a light gold or straw color, not black or grey. If black, you had too much heat or poor gas coverage. Brush the weld with a stainless brush. Apply pickling paste if available, or use a citric acid gel. Let it sit for 15 minutes, then rinse.\n\nStep 5: Test for leaks. Fill the tank with water and check for leaks. If you find a leak, mark it, grind it out, and re-weld. For a food-grade tank, you may need to polish the weld. Repeat this exercise with 316 stainless and ER316L filler. Practice until you can produce a consistent, leak-free weld. This skill is in high demand for dairy and brewery tanks across Africa."
    }
  ,
    {
      "title": "Practical Reference",
      "body": "<section>\n  <h2>Practical Reference: Welding Stainless Steel in African Fabrication Workshops</h2>\n\n  <p>This practical reference supports the <strong>Advanced Welding Techniques</strong> module on <strong>Welding Stainless Steel</strong>. It is written for working welders, workshop owners, and technical trainers who need to win and deliver stainless steel contracts in African markets â from dairy and food processing plants in Kenya, to breweries in Nigeria, to water treatment and mining fabrication in South Africa and Zambia. Stainless steel work pays a premium because it demands control: heat control, cleanliness, consumable selection, and post-weld treatment. Get these right and your workshop can quote confidently for hygienic, corrosion-resistant fabrication. Get them wrong and you deliver cracking, discolouration, and rust â the fastest way to lose a client.</p>\n\n  <p>This lesson is a condensed field manual. Use it at the bench, not just in the classroom. It covers the practical parameters, a comparison of processes, data tables with real sources, a safety warning, a checklist, and links to free official references.</p>\n\n  <figure>\n    <svg viewBox=\"0 0 640 360\" role=\"img\" aria-labelledby=\"svgTitle svgDesc\" xmlns=\"http://www.w3.org/2000/svg\" style=\"max-width:100%;height:auto;border:1px solid #ccc;background:#fafafa\">\n      <title id=\"svgTitle\">Schematic of TIG welding stainless steel showing torch, filler rod, shielding gas, and heat-affected zone</title>\n      <desc id=\"svgDesc\">A diagram of a TIG welding setup on stainless steel plate. A tungsten electrode inside a ceramic cup delivers an arc to the workpiece. Argon shielding gas flows around the electrode. A filler rod is added to the molten pool. The heat-affected zone and weld bead are labelled.</desc>\n\n      <!-- Workpiece -->\n      <rect x=\"80\" y=\"270\" width=\"480\" height=\"40\" fill=\"#c9ccd1\" stroke=\"#555\" stroke-width=\"2\"/>\n      <text x=\"320\" y=\"330\" text-anchor=\"middle\" font-family=\"Arial\" font-size=\"14\" fill=\"#333\">Stainless steel workpiece (e.g. 304 / 316L)</text>\n\n      <!-- Weld pool / bead -->\n      <path d=\"M300 270 Q320 250 340 270 Z\" fill=\"#f4a261\" stroke=\"#b5651d\" stroke-width=\"1.5\"/>\n      <text x=\"320\" y=\"245\" text-anchor=\"middle\" font-family=\"Arial\" font-size=\"12\" fill=\"#b5651d\">Molten pool</text>\n\n      <!-- HAZ -->\n      <rect x=\"250\" y=\"270\" width=\"140\" height=\"18\" fill=\"#f6d186\" opacity=\"0.7\"/>\n      <text x=\"320\" y=\"300\" text-anchor=\"middle\" font-family=\"Arial\" font-size=\"12\" fill=\"#8a6d1d\">Heat-affected zone (HAZ)</text>\n\n      <!-- Torch body -->\n      <rect x=\"300\" y=\"80\" width=\"40\" height=\"90\" rx=\"6\" fill=\"#2a9d8f\" stroke=\"#1d6f66\" stroke-width=\"2\"/>\n      <text x=\"320\" y=\"70\" text-anchor=\"middle\" font-family=\"Arial\" font-size=\"13\" fill=\"#1d6f66\">TIG torch</text>\n\n      <!-- Ceramic cup -->\n      <path d=\"M300 170 L340 170 L330 200 L310 200 Z\" fill=\"#e9c46a\" stroke=\"#b58f1d\" stroke-width=\"1.5\"/>\n      <text x=\"365\" y=\"190\" font-family=\"Arial\" font-size=\"11\" fill=\"#8a6d1d\">Ceramic cup</text>\n\n      <!-- Tungsten electrode -->\n      <line x1=\"320\" y1=\"200\" x2=\"320\" y2=\"255\" stroke=\"#333\" stroke-width=\"3\"/>\n      <text x=\"335\" y=\"235\" font-family=\"Arial\" font-size=\"11\" fill=\"#333\">Tungsten electrode</text>\n\n      <!-- Arc -->\n      <path d=\"M320 255 Q310 262 320 268 Q330 262 320 255\" fill=\"#ffd166\" stroke=\"#e09f3e\" stroke-width=\"1\"/>\n      <text x=\"250\" y=\"262\" font-family=\"Arial\" font-size=\"11\" fill=\"#e09f3e\">Arc</text>\n\n      <!-- Shielding gas arrows -->\n      <line x1=\"290\" y1=\"205\" x2=\"300\" y2=\"230\" stroke=\"#457b9d\" stroke-width=\"2\" marker-end=\"url(#arrowGas)\"/>\n      <line x1=\"350\" y1=\"205\" x2=\"340\" y2=\"230\" stroke=\"#457b9d\" stroke-width=\"2\" marker-end=\"url(#arrowGas)\"/>\n      <defs>\n        <marker id=\"arrowGas\" markerWidth=\"8\" markerHeight=\"8\" refX=\"6\" refY=\"3\" orient=\"auto\">\n          <path d=\"M0,0 L6,3 L0,6 Z\" fill=\"#457b9d\"/>\n        </marker>\n      </defs>\n      <text x=\"400\" y=\"225\" font-family=\"Arial\" font-size=\"11\" fill=\"#457b9d\">Argon shielding gas</text>\n\n      <!-- Filler rod -->\n      <line x1=\"430\" y1=\"150\" x2=\"345\" y2=\"262\" stroke=\"#a8a8a8\" stroke-width=\"4\"/>\n      <text x=\"445\" y=\"150\" font-family=\"Arial\" font-size=\"11\" fill=\"#666\">Filler rod (ER308L / ER316L)</text>\n\n      <!-- Ground clamp -->\n      <rect x=\"100\" y=\"290\" width=\"30\" height=\"20\" fill=\"#e76f51\" stroke=\"#a13d2a\" stroke-width=\"1.5\"/>\n      <line x1=\"115\" y1=\"290\" x2=\"115\" y2=\"230\" stroke=\"#a13d2a\" stroke-width=\"2\"/>\n      <text x=\"60\" y=\"225\" font-family=\"Arial\" font-size=\"11\" fill=\"#a13d2a\">Work clamp</text>\n    </svg>\n    <figcaption>Figure 1: TIG (GTAW) welding setup for stainless steel, showing tungsten electrode, ceramic cup, argon shielding gas, filler rod, weld pool, and heat-affected zone. Diagram adapted from the welding process schematics published by <a href=\"https://www.twi-global.com/technical-knowledge/job-knowledge/tungsten-inert-gas-welding-tig-gtaw-052\" target=\"_blank\" rel=\"noopener\">TWI Ltd (The Welding Institute), \"Tungsten Inert Gas Welding (TIG/GTAW)\"</a>.</figcaption>\n  </figure>\n\n  <h3>Process Selection: Matching the Method to the Job</h3>\n\n  <p>In African fabrication shops, three processes dominate stainless steel work: TIG (GTAW), MIG (GMAW), and manual metal arc (MMA/SMAW). TIG gives the cleanest, most controllable weld and is preferred for thin sheet, hygienic pipework, and visible architectural work. MIG is faster for thicker sections and longer runs. MMA is portable and useful on site where gas supply is unreliable, but produces more spatter and slag. The table below compares them for stainless steel.</p>\n\n  <table border=\"1\" cellpadding=\"6\" cellspacing=\"0\" style=\"border-collapse:collapse;width:100%;font-size:14px\">\n    <caption style=\"text-align:left;font-weight:bold;padding:6px\">Table 1: Process selection for stainless steel (typical workshop parameters)</caption>\n    <thead style=\"background:#2a9d8f;color:#fff\">\n      <tr>\n        <th>Process</th>\n        <th>Typical thickness</th>\n        <th>Current / polarity</th>\n        <th>Shielding gas</th>\n        <th>Best for</th>\n        <th>Limitations</th>\n      </tr>\n    </thead>\n    <tbody>\n      <tr>\n        <td>TIG (GTAW)</td>\n        <td>0.5â6 mm</td>\n        <td>DCEN (DCâ)</td>\n        <td>Argon 100% (or Ar + 2% Hâ)</td>\n        <td>Thin sheet, pipe root, food-grade, visible joints</td>\n        <td>Slow, needs skill, gas-dependent</td>\n      </tr>\n      <tr>\n        <td>MIG (GMAW)</td>\n        <td>3â12 mm</td>\n        <td>DCEP (DC+)</td>\n        <td>Ar + 2% Oâ or Ar + 2% COâ (tri-mix for some)</td>\n        <td>Thicker plate, production runs, structural</td>\n        <td>More spatter, less root control</td>\n      </tr>\n      <tr>\n        <td>MMA / SMAW</td>\n        <td>3â12 mm</td>\n        <td>DCEP (DC+)</td>\n        <td>Flux coating (no external gas)</td>\n        <td>Site work, repair, no-gas environments</td>\n        <td>Slag, higher heat input, more cleanup</td>\n      </tr>\n    </tbody>\n  </table>\n  <p style=\"font-size:12px;color:#555\">Sources: <a href=\"https://www.twi-global.com/technical-knowledge/faqs/faq-what-is-the-difference-between-tig-and-mig-welding\" target=\"_blank\" rel=\"noopener\">TWI Ltd, \"What is the difference between TIG and MIG welding?\"</a>; <a href=\"https://www.lincolnelectric.com/en/welding-and-cutting-resource-center/welding-how-tos/stainless-steel-welding\" target=\"_blank\" rel=\"noopener\">Lincoln Electric, \"Stainless Steel Welding\"</a>; <a href=\"https://www.esab.com/africa/en/education/blog/how-to-weld-stainless-steel.cfm\" target=\"_blank\" rel=\"noopener\">ESAB Africa, \"How to Weld Stainless Steel\"</a>.</p>\n\n  <h3>Practical Parameters and Consumables</h3>\n\n  <p>The single biggest cause of failed stainless welds in small workshops is <strong>heat input</strong>. Stainless steel conducts heat slowly and expands more than carbon steel. Too much heat causes distortion, carbide precipitation (sensitisation), and loss of corrosion resistance. Too little causes lack of fusion. The table below gives starting parameters you can tune to your machine and material.</p>\n\n  <table border=\"1\" cellpadding=\"6\" cellspacing=\"0\" style=\"border-collapse:collapse;width:100%;font-size:14px\">\n    <caption style=\"text-align:left;font-weight:bold;padding:6px\">Table 2: Starting parameters for TIG welding austenitic stainless steel (304 / 316L)</caption>\n    <thead style=\"background:#264653;color:#fff\">\n      <tr>\n        <th>Thickness</th>\n        <th>Amperage (A)</th>\n        <th>Tungsten (2% thoriated / lanthanated)</th>\n        <th>Filler rod</th>\n        <th>Gas flow (Argon)</th>\n        <th>Joint prep</th>\n      </tr>\n    </thead>\n    <tbody>\n      <tr><td>1.0 mm</td><td>30â50</td><td>1.6 mm</td><td>1.6 mm ER308L</td><td>8â10 L/min</td><td>Square butt, no gap</td></tr>\n      <tr><td>1.5 mm</td><td>50â80</td><td>1.6 mm</td><td>1.6 mm ER308L</td><td>8â10 L/min</td><td>Square butt, 0â1 mm gap</td></tr>\n      <tr><td>3.0 mm</td><td>90â130</td><td>2.4 mm</td><td>2.4 mm ER308L</td><td>10â12 L/min</td><td>V-groove 60Â°, 1.5 mm root face</td></tr>\n      <tr><td>6.0 mm</td><td>140â200</td><td>2.4 mm</td><td>2.4 mm ER308L</td><td>12â15 L/min</td><td>V-groove 60Â°, 2 mm root face</td></tr>\n      <tr><td>Pipe root (any)</td><td>70â110</td><td>2.4 mm</td><td>2.4 mm ER308L</td><td>10â12 L/min + purge</td><td>Open root, 2â3 mm gap</td></tr>\n    </tbody>\n  </table>\n  <p style=\"font-size:12px;color:#555\">Sources: <a href=\"https://www.lincolnelectric.com/assets/global/Products/Consumable_StainlessSteel-ER308L-Si\" target=\"_blank\" rel=\"noopener\">Lincoln Electric, ER308L/ER316L consumable data sheets</a>; <a href=\"https://www.twi-global.com/technical-knowledge/job-knowledge/heat-input-and-welding-052\" target=\"_blank\" rel=\"noopener\">TWI Ltd, \"Heat Input and Welding\"</a>; <a href=\"https://www.esab.com/africa/en/education/blog/how-to-weld-stainless-steel.cfm\" target=\"_blank\" rel=\"noopener\">ESAB Africa, \"How to Weld Stainless Steel\"</a>. Always confirm against your machine's manual and the material certificate.</p>\n\n  <h3>Key Practical Rules for the Bench</h3>\n\n  <ul>\n    <li><strong>Cleanliness is everything.</strong> Stainless steel must be free of oil, grease, paint, and carbon steel contamination. Use dedicated stainless-only wire brushes, grinding discs, and gloves. A carbon steel brush will embed iron and cause rust.</li>\n    <li><strong>Control heat input.</strong> Use the lowest amperage that gives full fusion. Interpass temperature should stay below 150 Â°C. For 316L, this reduces sensitisation.</li>\n    <li><strong>Purge the back of the weld.</strong> For pipe and hygienic work, back-purge with argon to prevent oxidation (sugaring) on the inside surface. This is non-negotiable for food and dairy clients.</li>\n    <li><strong>Use the right filler.</strong> Match filler to base metal: ER308L for 304, ER316L for 316. Never use carbon steel filler on stainless.</li>\n    <li><strong>Post-weld cleaning.</strong> Remove heat tint by pickling, passivation, or mechanical methods. Heat tint destroys the passive chromium oxide layer and is the starting point for corrosion.</li>\n    <li><strong>Distortion control.</strong> Use tack welds, balanced sequences, and heat sinks. Stainless moves more than mild steel.</li>\n  </ul>\n\n  <div style=\"border:3px solid #c1121f;background:#fff0f0;padding:14px;margin:18px 0;border-radius:6px\">\n    <p style=\"margin:0;color:#c1121f;font-weight:bold;font-size:16px\">â  SAFETY WARNING â Hexavalent Chromium and Welding Fumes</p>\n    <p style=\"margin:8px 0 0 0;color:#333\">Welding stainless steel produces fumes containing <strong>hexavalent chromium (Cr(VI))</strong> and nickel, which are carcinogenic and can cause asthma and skin sensitisation. In enclosed African workshop conditions â common where ventilation is poor â this risk is high. <strong>Always:</strong> weld with local exhaust ventilation or fume extraction at the arc; wear a powered air-purifying respirator (PAPR) or at minimum a P100/FFP3 respirator; keep your head out of the fume plume; and never weld in a confined space without forced ventilation and a spotter. Also protect against arc radiation (UV) with proper helmet shade (minimum shade 10â13 for TIG), and cover exposed skin. <em>Source: <a href=\"https://www.osha.gov/hexavalent-chromium\" target=\"_blank\" rel=\"noopener\">US OSHA, \"Hexavalent Chromium\"</a>; <a href=\"https://www.hse.gov.uk/welding/faqs.htm\" target=\"_blank\" rel=\"noopener\">UK HSE, \"Welding FAQs\"</a>.</em></p>\n  </div>\n\n  <h3>Business-First Notes for African Workshops</h3>\n\n  <p>Stainless steel work is a margin opportunity. Food and beverage processors, dairies, breweries, pharmaceutical plants, and water utilities across Africa need hygienic stainless fabrication and repair. They pay for reliability and documentation. To win and keep this work:</p>\n\n  <ul>\n    <li><strong>Quote with a procedure.</strong> Present a simple welding procedure specification (WPS) and, where required, a welder qualification record. Clients in regulated sectors (food, pharma) increasingly ask for this.</li>\n    <li><strong>Invest in gas supply.</strong> A reliable argon cylinder or bulk supply is the single biggest enabler of quality stainless work. Partner with a local gas supplier such as <a href=\"https://www.afrox.com\" target=\"_blank\" rel=\"noopener\">Afrox</a> (South Africa) or regional distributors.</li>\n    <li><strong>Train on scrap before production.</strong> Run test coupons, cut and etch them, and check penetration. This reduces rework and protects your reputation.</li>\n    <li><strong>Price for post-weld treatment.</strong> Pickling paste, passivation chemicals, and labour are real costs. Include them.</li>\n    <li><strong>Keep records.</strong> Material certificates, filler batch numbers, and gas purity records protect you if a client disputes corrosion failure.</li>\n  </ul>\n\n  <h3>Quick Reference Checklist</h3>\n\n  <ol>\n    <li>Confirm base metal grade (304, 316L, etc.) and match filler (ER308L / ER316L).</li>\n    <li>Clean joint and surrounding 25 mm with stainless-only tools; remove all oil, paint, and carbon steel contamination.</li>\n    <li>Set amperage from Table 2 and verify on a test coupon before production.</li>\n    <li>Set argon flow (8â15 L/min) and check for leaks; use a gas lens for better coverage.</li>\n    <li>Back-purge pipe and hygienic joints with argon to prevent sugaring.</li>\n    <li>Control interpass temperature (below 150 Â°C) and use balanced weld sequence to limit distortion.</li>\n    <li>Inspect for heat tint, undercut, and lack of fusion; remove tint by pickling or mechanical cleaning.</li>\n    <li>Passivate the weld and HAZ to restore corrosion resistance before handover.</li>\n  </ol>\n\n  <h3>Further Reading (Free Official Sources)</h3>\n\n  <ul>\n    <li><a href=\"https://www.twi-global.com/technical-knowledge/job-knowledge/tungsten-inert-gas-welding-tig-gtaw-052\" target=\"_blank\" rel=\"noopener\">TWI Ltd â Tungsten Inert Gas Welding (TIG/GTAW)</a></li>\n    <li><a href=\"https://www.lincolnelectric.com/en/welding-and-cutting-resource-center/welding-how-tos/stainless-steel-welding\" target=\"_blank\" rel=\"noopener\">Lincoln Electric â Stainless Steel Welding Guide</a></li>\n    <li><a href=\"https://www.esab.com/africa/en/education/blog/how-to-weld-stainless-steel.cfm\" target=\"_blank\" rel=\"noopener\">ESAB Africa â How to Weld Stainless Steel</a></li>\n    <li><a href=\"https://www.osha.gov/hexavalent-chromium\" target=\"_blank\" rel=\"noopener\">US OSHA â Hexavalent Chromium Safety</a></li>\n    <li><a href=\"https://www.hse.gov.uk/welding/faqs.htm\" target=\"_blank\" rel=\"noopener\">UK HSE â Welding Safety FAQs</a></li>\n  </ul>\n\n  <p style=\"font-size:13px;color:#555\"><em>Prepared for the Rise AFRICA Skills course \"Advanced Welding Techniques\", module \"Welding Stainless Steel\". Always follow your local national standards (e.g. SANS 10162, EN 1090, AWS D1.6) and your machine manufacturer's instructions.</em></p>\n</section>"
    }],
  "quiz": [
    {
      "q": "What is the minimum chromium content in stainless steel?",
      "options": ["A) 5%", "B) 10.5%", "C) 18%", "D) 25%"],
      "answer": "B",
      "explanation": "Stainless steel must contain at least 10.5% chromium to form a protective oxide layer."
    },
    {
      "q": "Which gas is used for TIG welding stainless steel?",
      "options": ["A) CO2", "B) Argon", "C) Oxygen", "D) Nitrogen"],
      "answer": "B",
      "explanation": "Pure argon is used for TIG welding stainless steel to prevent oxidation."
    },
    {
      "q": "What is the correct polarity for TIG welding stainless steel?",
      "options": ["A) AC", "B) DCEP", "C) DCEN", "D) DC variable"],
      "answer": "C",
      "explanation": "DCEN (Direct Current Electrode Negative) provides deeper penetration and less heat on the tungsten."
    },
    {
      "q": "Which filler rod is used for welding 304 stainless steel?",
      "options": ["A) ER70S-6", "B) ER308L", "C) ER316L", "D) ER4043"],
      "answer": "B",
      "explanation": "ER308L is matched to 304 stainless steel for corrosion resistance and strength."
    },
    {
      "q": "What is back purging?",
      "options": ["A) Cleaning the back of the weld", "B) Using argon on the backside of the weld", "C) Welding from the back", "D) Grinding the back"],
      "answer": "B",
      "explanation": "Back purging uses argon to shield the backside of the weld from oxidation."
    },
    {
      "q": "Why should you avoid using a carbon steel brush on stainless?",
      "options": ["A) It scratches the surface", "B) It embeds iron particles causing rust", "C) It is too soft", "D) It melts"],
      "answer": "B",
      "explanation": "Carbon steel brushes leave iron particles that cause rust on stainless steel."
    },
    {
      "q": "What is the recommended amperage for TIG welding 2mm stainless sheet?",
      "options": ["A) 30-40 amps", "B) 60-80 amps", "C) 100-120 amps", "D) 150-180 amps"],
      "answer": "B",
      "explanation": "60-80 amps is typical for 2mm stainless steel sheet."
    },
    {
      "q": "What type of tungsten electrode is best for DC TIG welding stainless?",
      "options": ["A) Pure tungsten", "B) 2% ceriated", "C) 2% thoriated", "D) Zirconiated"],
      "answer": "B",
      "explanation": "2% ceriated tungsten provides good arc stability and longevity on DC."
    },
    {
      "q": "What is the main danger of welding stainless steel?",
      "options": ["A) Electric shock", "B) Hexavalent chromium fumes", "C) Fire", "D) Noise"],
      "answer": "B",
      "explanation": "Stainless welding produces hexavalent chromium fumes, which are carcinogenic."
    },
    {
      "q": "What is sensitization in stainless steel?",
      "options": ["A) Making it magnetic", "B) Chromium carbide precipitation at grain boundaries", "C) Hardening the steel", "D) Removing chromium"],
      "answer": "B",
      "explanation": "Sensitization occurs when chromium carbides form at grain boundaries, reducing corrosion resistance."
    },
    {
      "q": "Which stainless steel grade is best for coastal environments?",
      "options": ["A) 304", "B) 316", "C) 430", "D) 201"],
      "answer": "B",
      "explanation": "316 contains molybdenum, which improves resistance to chlorides in coastal areas."
    },
    {
      "q": "What is the purpose of a gas lens?",
      "options": ["A) To increase gas flow", "B) To provide better argon coverage", "C) To cool the torch", "D) To filter fumes"],
      "answer": "B",
      "explanation": "A gas lens creates a laminar flow of argon for better shielding coverage."
    },
    {
      "q": "What should you do if you contaminate your tungsten?",
      "options": ["A) Continue welding", "B) Break off the tip and regrind", "C) Increase amperage", "D) Use a different gas"],
      "answer": "B",
      "explanation": "Contaminated tungsten causes an unstable arc; you must remove the contaminated part and regrind."
    },
    {
      "q": "What is the correct way to clean stainless steel before welding?",
      "options": ["A) Use soap and water", "B) Use acetone and a stainless brush", "C) Use a carbon steel brush", "D) Use sandpaper"],
      "answer": "B",
      "explanation": "Acetone removes oils and a stainless brush removes surface contaminants without embedding iron."
    },
    {
      "q": "What is the recommended argon flow rate for TIG welding stainless?",
      "options": ["A) 2-4 L/min", "B) 8-12 L/min", "C) 15-20 L/min", "D) 25-30 L/min"],
      "answer": "B",
      "explanation": "8-12 litres per minute provides adequate shielding without turbulence."
    },
    {
      "q": "What is a keyhole technique used for?",
      "options": ["A) Cutting stainless", "B) Welding thin sheet without burn-through", "C) Cleaning the weld", "D) Grinding"],
      "answer": "B",
      "explanation": "The keyhole technique helps control heat and ensure full penetration on thin materials."
    },
    {
      "q": "Why should you use a heat sink when welding stainless?",
      "options": ["A) To cool the torch", "B) To prevent warping", "C) To increase amperage", "D) To add filler"],
      "answer": "B",
      "explanation": "A heat sink absorbs heat to minimize distortion and warping."
    },
    {
      "q": "What color should a good stainless TIG weld be?",
      "options": ["A) Black", "B) Grey", "C) Gold or straw", "D) Blue"],
      "answer": "C",
      "explanation": "A light gold or straw color indicates proper heat input and shielding."
    },
    {
      "q": "What is pickling paste used for?",
      "options": ["A) Cleaning and passivating stainless welds", "B) Lubricating the torch", "C) Removing rust from carbon steel", "D) Polishing"],
      "answer": "A",
      "explanation": "Pickling paste removes oxidation and restores the passive layer on stainless steel."
    },
    {
      "q": "Why is argon dangerous in a confined space?",
      "options": ["A) It is flammable", "B) It is toxic", "C) It displaces oxygen", "D) It is corrosive"],
      "answer": "C",
      "explanation": "Argon is an asphyxiant that can displace oxygen and cause suffocation."
    },
    {
      "q": "What is the correct filler rod for 316 stainless steel?",
      "options": ["A) ER308L", "B) ER316L", "C) ER70S-6", "D) ER4043"],
      "answer": "B",
      "explanation": "ER316L matches the composition of 316 stainless steel for corrosion resistance."
    },
    {
      "q": "What is the main cause of porosity in stainless welds?",
      "options": ["A) Too much amperage", "B) Dirty base metal", "C) Fast travel speed", "D) Wrong tungsten"],
      "answer": "B",
      "explanation": "Oil, grease, or dirt on the base metal causes porosity."
    },
    {
      "q": "What is the recommended shade for a TIG welding helmet?",
      "options": ["A) 5-6", "B) 9-11", "C) 12-13", "D) 14"],
      "answer": "B",
      "explanation": "Shade 9-11 is appropriate for TIG welding stainless steel."
    },
    {
      "q": "What should you do if you burn through a thin stainless sheet?",
      "options": ["A) Increase amperage", "B) Stop, let cool, reduce amperage, and re-weld", "C) Add more filler", "D) Use a different gas"],
      "answer": "B",
      "explanation": "Reducing amperage and allowing cooling prevents further burn-through."
    },
    {
      "q": "Why is stainless steel more prone to distortion than mild steel?",
      "options": ["A) Higher thermal conductivity", "B) Lower thermal conductivity", "C) Higher melting point", "D) Lower melting point"],
      "answer": "B",
      "explanation": "Stainless steel has lower thermal conductivity, so heat concentrates and causes more distortion."
    },
    {
      "q": "What is the purpose of a back purge dam?",
      "options": ["A) To hold the parts together", "B) To contain argon inside the pipe", "C) To cool the weld", "D) To add filler"],
      "answer": "B",
      "explanation": "A back purge dam seals the pipe to contain argon and prevent oxidation."
    },
    {
      "q": "What is the correct torch angle for TIG welding stainless?",
      "options": ["A) 30 degrees", "B) 45 degrees", "C) 70-80 degrees", "D) 90 degrees"],
      "answer": "C",
      "explanation": "A 70-80 degree angle allows good visibility and control of the puddle."
    },
    {
      "q": "What is the main risk of using a CO2/argon mix for TIG welding stainless?",
      "options": ["A) Poor penetration", "B) Carbon pickup and corrosion", "C) Arc instability", "D) Tungsten contamination"],
      "answer": "B",
      "explanation": "CO2 can cause carbon pickup, leading to sensitization and corrosion."
    },
    {
      "q": "What is the recommended grinding direction for tungsten?",
      "options": ["A) Perpendicular to the axis", "B) Lengthwise along the axis", "C) Circular", "D) Any direction"],
      "answer": "B",
      "explanation": "Grinding lengthwise creates a stable arc and proper electron flow."
    },
    {
      "q": "What should you do after welding stainless to restore corrosion resistance?",
      "options": ["A) Quench in water", "B) Brush and pickle", "C) Paint", "D) Oil"],
      "answer": "B",
      "explanation": "Brushing and pickling removes oxidation and restores the passive layer."
    }
  ],
  "videos": [
    "TIG welding stainless steel techniques",
    "How to back purge stainless steel TIG welding",
    "Stainless steel welding safety and fume extraction"
  ]
}
