Repository: rAsAfrica1/rise-africa-skills

File: deep_courses/advanced-welding/module-08.json
{
  "course": "Advanced Welding Techniques",
  "module_number": 8,
  "module_title": "Welding Aluminium Advanced",
  "lessons": [
    {
      "title": "Introduction and Why It Matters",
      "body": "Aluminium welding is a high-demand skill across Africa. From repairing aluminium pots and pans in local markets to fabricating window frames, roof trusses, and boat hulls, the need is everywhere. But aluminium is not steel. It melts at around 660Â°C, much lower than steel's 1,370Â°C, and it conducts heat about five times faster. That means heat travels away from the weld zone quickly, so you need more amps and faster travel speeds. If you weld aluminium like steel, you will burn through or get a cold, weak joint.\n\nAnother challenge is the oxide layer. Aluminium instantly forms a tough oxide skin that melts at 2,070Â°Câfar higher than the metal itself. This oxide must be removed before welding, or you will get porosity, lack of fusion, and a dirty weld. That is why aluminium welding requires either mechanical cleaning (stainless steel brush) or chemical cleaning, and why AC TIG is so effective: the alternating current breaks up the oxide layer.\n\nIn Africa, aluminium is common in transport (truck bodies, canoe repairs), construction (roofing sheets, window frames), and household goods. Many workshops in Nairobi, Lagos, or Accra already have basic arc welders, but few can weld aluminium well. Mastering this skill can double your income because few competitors can do it. You can repair expensive aluminium radiators, fabricate custom gates, or build fishing boats. The key is understanding the metal's behaviour and using the right tools.\n\nThis module will teach you advanced techniques: TIG welding with AC, MIG welding with spool guns, proper filler selection, and how to avoid common pitfalls. We will focus on practical methods you can apply with equipment available in most African cities. By the end, you will be able to produce strong, leak-free aluminium welds that look professional. Remember: aluminium demands speed, cleanliness, and the right heat. Let's get started."
    },
    {
      "title": "Tools and Materials",
      "body": "To weld aluminium properly, you need specific tools. First, a welding machine capable of AC/DC. For TIG, an AC/DC inverter TIG welder is idealâ200 amps minimum. For MIG, you need a spool gun or a push-pull gun because aluminium wire is soft and will birdnest in a standard torch. In many African cities, you can find these at welding supply shops in industrial areas, or order from online suppliers like Amazon or local distributors. Expect to pay $500â$1,500 for a good AC/DC TIG machine.\n\nFiller metals: For most aluminium alloys, use 4043 (5% silicon) or 5356 (5% magnesium). 4043 is more forgiving, flows well, and is good for castings and general work. 5356 is stronger and more ductile, better for structural applications and anodized parts. Never use steel filler on aluminium. Buy filler rods in 1.6mm, 2.4mm, or 3.2mm diameters. For MIG, use 0.8mm or 1.0mm wire on a spool gun.\n\nTungsten electrodes: For AC TIG, use pure tungsten (green) or zirconiated (white) for transformer machines; for inverter machines, use lanthanated (gold) or ceriated (grey) in 2.4mm. You need a dedicated stainless steel wire brushânever use it on steelâand a dedicated file or carbide burr for cleaning. Acetone or alcohol for degreasing. A stainless steel scratch brush and a stainless steel wire brush are different: use a hand brush for light cleaning, and a power brush for heavy oxide.\n\nSafety gear: Welding helmet with shade 10â13, leather gloves, flame-resistant jacket, and proper ventilation. Aluminium welding produces ozone and metal fumesâwork outdoors or use a fume extractor. Also, you need a good quality regulator and argon gas (100% argon for TIG and MIG). Flow rate: 10â15 CFH for TIG, 20â30 CFH for MIG. In Africa, argon is available from gas suppliers like BOC or local affiliates. A cylinder rental and refill costs about $50â$100 per month. Finally, get a dedicated aluminium work table or clean steel surfaceânever weld aluminium on a dirty bench."
    },
    {
      "title": "Step by Step Method",
      "body": "Step 1: Clean the metal. Aluminium must be perfectly clean. Wipe with acetone to remove oil and grease. Then use a dedicated stainless steel wire brush to remove the oxide layer. Brush in one direction only, and do not use the brush on steel. For thick oxide, use a carbide burr or grinding wheel, but avoid grinding wheels that have been used on steelâcontamination causes porosity. Clean within 10 minutes of welding; oxide reforms fast.\n\nStep 2: Set up your machine. For AC TIG, set the amperage based on thickness: 1.6mm aluminium needs 60â80 amps; 3mm needs 100â130 amps; 6mm needs 180â220 amps. Set AC frequency to 60â120 Hz (higher for thin material). Set balance (cleaning action) to 30â35% electrode positive. For MIG, use spray transfer mode if possible: voltage 22â28V, wire speed 6â10 m/min. Use 100% argon gas.\n\nStep 3: Prepare tungsten. Grind the tungsten to a point for AC TIGâbut for aluminium, a slightly blunted tip works better. Use a dedicated grinder for tungsten only. Stickout should be 3â6mm. For MIG, use a spool gun with a teflon liner to prevent wire binding.\n\nStep 4: Tack weld. Clamp parts firmly. Use a higher amperage for tacking to ensure penetration. Tack every 25â50mm. Check alignment. For thin material, use a heat sink (aluminium or copper block) to prevent distortion.\n\nStep 5: Weld. For TIG, start with a foot pedal or torch switch. Create a puddle quickly, then add filler rod. Move fastâaluminium conducts heat away, so you need speed. Use a push angle of 10â15 degrees. For MIG, push the gun at a 10â15 degree angle. Maintain a short arc. Travel speed: 200â400 mm/min for TIG, 400â800 mm/min for MIG. Watch the puddle; if it looks dull and sluggish, increase amperage. If it boils, reduce. For TIG, add filler with a dabbing motion, not continuous. For MIG, use a slight back-and-forth motion to help fusion.\n\nStep 6: Finish and inspect. After welding, clean the weld with a stainless brush. Check for cracks, porosity, or lack of fusion. A good aluminium weld is bright and shiny with a stacked dimes appearance for TIG, or a smooth bead for MIG. If you see black soot, that is oxide from too much cleaning actionâreduce balance. If you see porosity, clean better and check gas flow."
    },
    {
      "title": "Common Mistakes and Fixes",
      "body": "Mistake 1: Welding dirty aluminium. Aluminium oxide melts at 2,070Â°C, so if you don't remove it, you get a dirty, porous weld. Fix: Clean with acetone and a stainless steel brush immediately before welding. Never use a brush that has touched steel.\n\nMistake 2: Using the wrong polarity. For TIG, you need AC, not DC. DC will not break up the oxide layer. For MIG, use DCEP (electrode positive). Fix: Set your machine to AC for TIG, and check polarity for MIG.\n\nMistake 3: Too much heat or too little. Aluminium conducts heat fast, so beginners often use too little amperage and get cold laps. Others use too much and burn through. Fix: Start with recommended amperage for thickness. If the puddle is sluggish, increase by 10 amps. If it collapses, reduce. Use a foot pedal for TIG to control heat.\n\nMistake 4: Wrong filler metal. Using 4043 on a 5356 base can cause cracking. Fix: Match filler to base alloy. For 6061, use 5356. For castings, use 4043. If unsure, use 4043 for general work.\n\nMistake 5: Poor gas coverage. Aluminium is sensitive to contamination. Too little gas flow causes porosity; too much causes turbulence. Fix: Set flow to 10â15 CFH for TIG, 20â30 CFH for MIG. Use a gas lens for TIG to improve coverage.\n\nMistake 6: Contaminated tungsten. If the tungsten touches the puddle, it contaminates the weld. Fix: Stop, remove tungsten, break off contaminated tip, regrind, and restart. Keep a dedicated grinder.\n\nMistake 7: Travel speed too slow. Slow travel overheats the metal, causing burn-through and wide, weak welds. Fix: Move faster. For TIG, aim for 200â400 mm/min. For MIG, 400â800 mm/min. Practice on scrap.\n\nMistake 8: Not using a heat sink. Thin aluminium warps easily. Fix: Clamp a thick aluminium or copper block behind the weld to absorb heat. Or use a chill bar.\n\nMistake 9: Ignoring safety. Aluminium welding produces ozone and fumes. Fix: Weld in a well-ventilated area or use a fume extractor. Wear a respirator if needed.\n\nMistake 10: Skipping practice. Aluminium is unforgiving. Fix: Practice on scrap pieces of the same thickness and alloy before welding your project. Spend at least an hour practicing beads."
    },
    {
      "title": "Safety and Best Practice",
      "body": "Safety first. Aluminium welding produces intense ultraviolet light, ozone, and metal fumes. Always wear a welding helmet with a shade 10â13 lens. For TIG, use shade 10â11; for MIG, shade 11â13. Never look at the arc without protection. Wear leather gloves, a flame-resistant jacket, and closed-toe shoes. Avoid synthetic clothingâit melts and sticks to skin.\n\nVentilation is critical. Aluminium welding releases ozone and nitrogen oxides, which can cause respiratory irritation. Work outdoors or in a well-ventilated shop. If indoors, use a fume extractor or a fan to blow fumes away from your breathing zone. A respirator with P100 filters is recommended for prolonged welding. In Africa, many workshops are open-air, which helps, but still position yourself upwind.\n\nElectrical safety: Check your cables and torch for damage. Ensure proper grounding. Do not weld in wet conditions. Use a GFCI if available. Keep your work area dry and organized. Store gas cylinders upright and secured. Argon is an asphyxiantâif it leaks in a confined space, it displaces oxygen. Always open the cylinder valve slowly and check for leaks with soapy water.\n\nFire safety: Aluminium welding produces sparks and hot spatter. Keep a fire extinguisher nearby (dry powder or CO2). Remove flammable materials from the area. Never weld near fuel, paint, or solvents. Have a bucket of sand or water ready. After welding, check for hot slag and let parts cool before handling.\n\nBest practices: Maintain your equipment. Clean your torch tip, replace worn parts, and check gas lines. Use the right amperage and travel speed. Keep your tungsten sharp and clean. Practice good posture to avoid fatigue. Take breaks to prevent eye strain and heat stress. Stay hydratedâwelding in hot African climates can cause dehydration.\n\nFinally, respect the metal. Aluminium is soft and can be easily damaged. Use proper clamping to avoid dents. Do not overheat. If you are unsure, practice on scrap. Always inspect your weldsâlook for cracks, porosity, and incomplete fusion. A good weld is strong and leak-free. Remember, safety is not just about you; it's about everyone in your workshop. Set a good example."
    },
    {
      "title": "Practical Exercise",
      "body": "Exercise: TIG weld a 3mm aluminium butt joint. You will need two pieces of 3mm aluminium plate (100mm x 50mm each), 4043 filler rod (2.4mm), acetone, stainless steel brush, AC/DC TIG welder, argon gas, and safety gear.\n\nStep 1: Clean both plates with acetone, then brush with a stainless steel brush in one direction. Clamp them on a clean aluminium or steel table with a 1mm gap between them. Use a heat sink (aluminium block) behind the joint to prevent warping.\n\nStep 2: Set your TIG machine to AC, 120 amps, frequency 80 Hz, balance 30% electrode positive. Set gas flow to 12 CFH. Use a 2.4mm lanthanated tungsten, ground to a blunt point. Stickout 4mm.\n\nStep 3: Tack weld at both ends and in the middle. Use 140 amps for tacking to ensure penetration. Check alignment.\n\nStep 4: Weld the joint. Start at one end. Create a puddle, then add filler. Use a push angle of 15 degrees. Move at a steady speedâabout 250 mm/min. Add filler with a dabbing motion. Watch the puddle: it should be shiny and fluid. If it looks dull, increase amps by 10. If it boils, reduce. Weld the entire length. Do not stop in the middle; if you must, overlap the restart by 10mm.\n\nStep 5: Inspect. After cooling, brush the weld with a stainless brush. Look for a smooth, shiny bead with no porosity or cracks. If you see black soot, reduce balance to 25%. If you see lack of fusion, increase amps or slow down slightly.\n\nStep 6: Test strength. Cut the weld crosswise and inspect penetration. You should see full penetration with no voids. If not, adjust and try again. Repeat this exercise at least three times. Then try a T-joint and a lap joint. For MIG, use a spool gun with 1.0mm 4043 wire, voltage 24V, wire speed 7 m/min. Practice beads on scrap first.\n\nThis exercise builds muscle memory. In Africa, you can sell this skill: repair aluminium boats, fabricate window frames, or fix truck bodies. Charge by the inch or by the job. A 3mm butt joint like this is the foundation for all aluminium welding. Master it, and you can tackle any project."
    }
  ,
    {
      "title": "Practical Reference",
      "body": "<section>\n  <h2>Practical Reference: Welding Aluminium Advanced</h2>\n\n  <p>\n    Aluminium welding is a high-demand skill across African fabrication, transport, construction, and agro-processing value chains.\n    From repairing irrigation pump housings in Kenya's horticulture sector to fabricating truck bodies for distributors in Nigeria and\n    building marine frames in Tanzania, businesses that master advanced aluminium welding can command premium margins, reduce\n    imported-part dependency, and win contracts that would otherwise go to overseas suppliers. This practical reference is designed\n    for workshop owners, technicians, and trainers who need field-ready guidanceânot theory alone.\n  </p>\n\n  <p>\n    This module assumes you already understand basic welding principles. Here we focus on the advanced decisions that determine\n    whether an aluminium weld is profitable: alloy identification, filler selection, machine setup, travel technique, distortion\n    control, and post-weld inspection. Each section includes practical data you can use at the bench, with sources cited so you can\n    verify and adapt the information to your local context.\n  </p>\n\n  <h3>Why Aluminium Is Differentâand Why It Matters for African Fabricators</h3>\n\n  <p>\n    Aluminium has an oxide layer (AlâOâ) that melts at roughly 2,072Â°C, while the base metal melts at about 660Â°C. This oxide layer\n    must be removed or disrupted during welding, or you will get incomplete fusion, porosity, and weak joints. Aluminium also has\n    high thermal conductivityâabout five times that of steelâso heat dissipates quickly, requiring higher heat input and faster\n    travel speeds than many welders expect. Its thermal expansion is roughly twice that of steel, which increases distortion risk\n    and makes fixturing and tack sequencing critical.\n  </p>\n\n  <p>\n    In African markets, these technical facts translate directly into business outcomes. A workshop that can consistently produce\n    leak-tight aluminium fuel tanks, structurally sound canopies, or food-grade processing equipment can serve sectors where\n    aluminium's corrosion resistance and weight advantages are decisive: transport, marine, food and beverage, and solar mounting.\n    The alternativeâimporting finished aluminium componentsâis expensive, slow, and vulnerable to supply-chain disruption.\n  </p>\n\n  <figure>\n    <svg viewBox=\"0 0 900 420\" role=\"img\" aria-labelledby=\"awTitle awDesc\" style=\"width:100%;height:auto;border:1px solid #ddd;background:#fafafa\">\n      <title id=\"awTitle\">Advanced aluminium TIG welding setup diagram</title>\n      <desc id=\"awDesc\">Diagram showing a TIG torch, filler rod, aluminium workpiece, AC waveform, and key controls including balance and frequency.</desc>\n\n      <!-- Workpiece -->\n      <rect x=\"120\" y=\"300\" width=\"660\" height=\"40\" fill=\"#c9d6e2\" stroke=\"#333\" stroke-width=\"2\"/>\n      <text x=\"450\" y=\"370\" text-anchor=\"middle\" font-size=\"16\" font-family=\"Arial\" fill=\"#222\">Aluminium workpiece (AC TIG)</text>\n\n      <!-- Weld bead -->\n      <path d=\"M300 300 Q340 285 380 300 Q420 285 460 300 Q500 285 540 300\" fill=\"none\" stroke=\"#b03a2e\" stroke-width=\"5\"/>\n      <text x=\"420\" y=\"275\" text-anchor=\"middle\" font-size=\"14\" font-family=\"Arial\" fill=\"#b03a2e\">Weld bead</text>\n\n      <!-- Torch -->\n      <polygon points=\"400,120 440,120 425,260 415,260\" fill=\"#555\"/>\n      <rect x=\"395\" y=\"90\" width=\"50\" height=\"35\" fill=\"#777\"/>\n      <text x=\"420\" y=\"80\" text-anchor=\"middle\" font-size=\"14\" font-family=\"Arial\" fill=\"#222\">TIG torch</text>\n\n      <!-- Filler rod -->\n      <line x1=\"520\" y1=\"140\" x2=\"470\" y2=\"280\" stroke=\"#2e86c1\" stroke-width=\"6\"/>\n      <text x=\"545\" y=\"135\" font-size=\"14\" font-family=\"Arial\" fill=\"#2e86c1\">Filler rod (4043 / 5356)</text>\n\n      <!-- Gas cylinder -->\n      <rect x=\"60\" y=\"120\" width=\"60\" height=\"160\" rx=\"12\" fill=\"#27ae60\"/>\n      <text x=\"90\" y=\"105\" text-anchor=\"middle\" font-size=\"14\" font-family=\"Arial\" fill=\"#222\">Argon</text>\n\n      <!-- Controls box -->\n      <rect x=\"640\" y=\"80\" width=\"220\" height=\"150\" rx=\"8\" fill=\"#fff\" stroke=\"#333\"/>\n      <text x=\"750\" y=\"105\" text-anchor=\"middle\" font-size=\"15\" font-family=\"Arial\" font-weight=\"bold\">Key Controls</text>\n      <text x=\"655\" y=\"130\" font-size=\"13\" font-family=\"Arial\">â¢ AC frequency: 60â120 Hz</text>\n      <text x=\"655\" y=\"152\" font-size=\"13\" font-family=\"Arial\">â¢ Balance: 65â75% EN</text>\n      <text x=\"655\" y=\"174\" font-size=\"13\" font-family=\"Arial\">â¢ Amperage: 1 A / 0.001 in</text>\n      <text x=\"655\" y=\"196\" font-size=\"13\" font-family=\"Arial\">â¢ Gas flow: 10â15 L/min</text>\n      <text x=\"655\" y=\"218\" font-size=\"13\" font-family=\"Arial\">â¢ Tungsten: 2% thoriated</text>\n    </svg>\n    <figcaption>\n      Source: Adapted from Lincoln Electric, <em>Aluminium Welding Guide</em> (Gas Metal Arc and Gas Tungsten Arc Welding of Aluminium),\n      and Miller Electric, <em>TIG Welding Aluminium</em> technical resources. Diagram simplified for training use.\n    </figcaption>\n  </figure>\n\n  <h3>Data Table 1: Aluminium Alloy and Filler Selection Guide</h3>\n\n  <table border=\"1\" cellpadding=\"8\" cellspacing=\"0\" style=\"border-collapse:collapse;width:100%;font-size:14px\">\n    <thead style=\"background:#eef3f8\">\n      <tr>\n        <th>Base Alloy</th>\n        <th>Typical African Applications</th>\n        <th>Recommended Filler</th>\n        <th>Notes</th>\n      </tr>\n    </thead>\n    <tbody>\n      <tr>\n        <td>1050 / 1100</td>\n        <td>Food trays, signage, light ducting</td>\n        <td>1100 or 4043</td>\n        <td>Soft, high conductivity; use lower heat input</td>\n      </tr>\n      <tr>\n        <td>3003</td>\n        <td>Fuel tanks, heat exchangers</td>\n        <td>4043</td>\n        <td>Good weldability; common in repair work</td>\n      </tr>\n      <tr>\n        <td>5052</td>\n        <td>Marine hulls, truck panels, storage tanks</td>\n        <td>5356</td>\n        <td>Higher strength; excellent corrosion resistance</td>\n      </tr>\n      <tr>\n        <td>6061</td>\n        <td>Structural frames, canopies, solar mounts</td>\n        <td>4043 or 5356</td>\n        <td>Heat-treatable; 5356 for higher strength</td>\n      </tr>\n      <tr>\n        <td>6063</td>\n        <td>Extrusions, window frames, irrigation pipes</td>\n        <td>4043</td>\n        <td>Common extrusion alloy; watch for distortion</td>\n      </tr>\n      <tr>\n        <td>7075</td>\n        <td>Aerospace, high-stress components</td>\n        <td>5356 (limited)</td>\n        <td>Difficult to weld; avoid if possible</td>\n      </tr>\n    </tbody>\n  </table>\n\n  <p style=\"font-size:13px;color:#555\">\n    Source: Compiled from The Aluminum Association, <em>Aluminum Standards and Data</em>, and Lincoln Electric,\n    <em>Aluminium Welding Guide</em>. Applications column adapted to common African fabrication contexts.\n  </p>\n\n  <h3>Data Table 2: AC TIG Starting Parameters for Aluminium (Thickness-Based)</h3>\n\n  <table border=\"1\" cellpadding=\"8\" cellspacing=\"0\" style=\"border-collapse:collapse;width:100%;font-size:14px\">\n    <thead style=\"background:#eef3f8\">\n      <tr>\n        <th>Material Thickness</th>\n        <th>Amperage Range (A)</th>\n        <th>Tungsten Diameter</th>\n        <th>Filler Rod Diameter</th>\n        <th>Argon Flow (L/min)</th>\n      </tr>\n    </thead>\n    <tbody>\n      <tr>\n        <td>1.0 mm</td>\n        <td>40â60</td>\n        <td>1.6 mm</td>\n        <td>1.6 mm</td>\n        <td>8â10</td>\n      </tr>\n      <tr>\n        <td>2.0 mm</td>\n        <td>70â100</td>\n        <td>1.6â2.4 mm</td>\n        <td>2.4 mm</td>\n        <td>10â12</td>\n      </tr>\n      <tr>\n        <td>3.0 mm</td>\n        <td>110â150</td>\n        <td>2.4 mm</td>\n        <td>2.4â3.2 mm</td>\n        <td>12â15</td>\n      </tr>\n      <tr>\n        <td>5.0 mm</td>\n        <td>170â220</td>\n        <td>3.2 mm</td>\n        <td>3.2 mm</td>\n        <td>15â18</td>\n      </tr>\n      <tr>\n        <td>6.0 mm+</td>\n        <td>220â300+</td>\n        <td>3.2â4.0 mm</td>\n        <td>3.2â4.0 mm</td>\n        <td>18â20</td>\n      </tr>\n    </tbody>\n  </table>\n\n  <p style=\"font-size:13px;color:#555\">\n    Source: Adapted from Miller Electric, <em>TIG Welding Aluminium</em> parameter charts, and ESAB,\n    <em>Aluminium Welding Guide</em>. Values are starting points; adjust for joint type, position, and machine characteristics.\n  </p>\n\n  <h3>Step-by-Step Advanced Method</h3>\n\n  <ol>\n    <li><strong>Identify the alloy.</strong> Use a spark test, chemical marker, or mill certificate. Never assume scrap aluminium is 6061. Wrong filler selection is the most common cause of cracking.</li>\n    <li><strong>Clean mechanically and chemically.</strong> Remove oxides with a dedicated stainless steel brush (never used on steel), then wipe with acetone or isopropyl alcohol. Do this within 30 minutes of welding.</li>\n    <li><strong>Set up AC TIG.</strong> Select AC, set frequency 60â120 Hz, balance 65â75% EN, and amperage from Table 2. Use a 2% thoriated or lanthanated tungsten with a balled or pointed tip depending on your machine.</li>\n    <li><strong>Tack strategically.</strong> Use short tacks spaced to control distortion. For long seams, use backstep tacking and consider a heat sink or chill bar.</li>\n    <li><strong>Weld with consistent travel.</strong> Maintain a short arc, push the puddle, and feed filler smoothly. Watch the puddle, not the arc. Increase travel speed as the workpiece heats up.</li>\n    <li><strong>Control distortion.</strong> Use clamps, fixtures, and balanced weld sequences. For thin material, consider skip welding or alternating sides.</li>\n    <li><strong>Inspect and finish.</strong> Check for porosity, incomplete fusion, and cracks. Clean the weld, remove discoloration if required, and apply post-weld treatment where specified.</li>\n  </ol>\n\n  <div style=\"border:2px solid #b03a2e;background:#fdecea;padding:14px;margin:18px 0;border-radius:6px\">\n    <strong style=\"color:#b03a2e\">â  SAFETY WARNING:</strong>\n    Aluminium welding produces intense ultraviolet radiation and can generate ozone and metal fume. Always use a welding helmet with\n    appropriate shade (minimum shade 10â13 for TIG), proper ventilation or fume extraction, and flame-resistant clothing. Never weld\n    aluminium containers that have held fuel, solvents, or unknown chemicals without proper purging and testing. In many African\n    workshops, ventilation is inadequateâinvest in local exhaust ventilation or weld outdoors where safe. Incomplete purging of tanks\n    has caused fatal explosions in fabrication yards.\n  </div>\n\n  <h3>Common Mistakes and Fixes</h3>\n\n  <ul>\n    <li><strong>Porosity:</strong> Usually caused by contamination, moisture, or insufficient gas flow. Fix by cleaning, using dry argon, and checking gas lines for leaks.</li>\n    <li><strong>Cracking:</strong> Often from wrong filler or excessive restraint. Use 4043 for crack-sensitive alloys or 5356 for higher strength; preheat thick sections if needed.</li>\n    <li><strong>Incomplete fusion:</strong> Caused by low heat input, fast travel, or oxide entrapment. Increase amperage, slow down, and ensure proper cleaning.</li>\n    <li><strong>Distortion:</strong> Caused by high heat input and poor fixturing. Use tacks, clamps, and balanced sequences; consider pulse welding.</li>\n    <li><strong>Tungsten contamination:</strong> Dipping the tungsten in the puddle. Fix by maintaining arc length and practicing puddle control.</li>\n  </ul>\n\n  <h3>Quick Reference Checklist</h3>\n\n  <ul>\n    <li>â Confirm base alloy and select matching filler (see Table 1).</li>\n    <li>â Clean oxide layer with stainless brush and solvent wipe.</li>\n    <li>â Set AC frequency, balance, and amperage (see Table 2).</li>\n    <li>â Check argon flow and gas line integrity.</li>\n    <li>â Tack and fixture to control distortion.</li>\n    <li>â Maintain short arc and consistent travel speed.</li>\n    <li>â Inspect for porosity, cracks, and incomplete fusion.</li>\n    <li>â Document parameters for repeatability and training.</li>\n  </ul>\n\n  <h3>Further Reading (Free Official Sources)</h3>\n\n  <ul>\n    <li><a href=\"https://www.lincolnelectric.com/en/welding-and-cutting-resource-center\" target=\"_blank\" rel=\"noopener\">Lincoln Electric â Welding and Cutting Resource Center</a></li>\n    <li><a href=\"https://www.millerwelds.com/resources/article-library\" target=\"_blank\" rel=\"noopener\">Miller Electric â Article Library (TIG Aluminium)</a></li>\n    <li><a href=\"https://www.esab.com/global/en/support/documentation.cfm\" target=\"_blank\" rel=\"noopener\">ESAB â Documentation and Guides</a></li>\n    <li><a href=\"https://www.aluminum.org/\" target=\"_blank\" rel=\"noopener\">The Aluminum Association â Standards and Data</a></li>\n    <li><a href=\"https://www.osha.gov/welding-cutting\" target=\"_blank\" rel=\"noopener\">OSHA â Welding, Cutting, and Brazing Safety</a></li>\n  </ul>\n\n  <p>\n    For African fabricators, mastering these advanced techniques is not just a technical upgradeâit is a business strategy. It reduces\n    rework, opens higher-value markets, and builds a reputation for quality that wins repeat contracts. Use this reference at the\n    bench, adapt it to your local materials and conditions, and train your team to follow it consistently.\n  </p>\n</section>"
    }],
  "quiz": [
    {
      "q": "What is the approximate melting point of aluminium?",
      "options": ["A) 660Â°C", "B) 1,370Â°C", "C) 2,070Â°C", "D) 500Â°C"],
      "answer": "A",
      "explanation": "Aluminium melts at around 660Â°C, much lower than steel."
    },
    {
      "q": "Why does aluminium require more amperage than steel of the same thickness?",
      "options": ["A) It has a higher melting point", "B) It conducts heat away faster", "C) It is denser", "D) It has a thicker oxide layer"],
      "answer": "B",
      "explanation": "Aluminium conducts heat about five times faster than steel, so heat dissipates quickly."
    },
    {
      "q": "What is the melting point of aluminium oxide?",
      "options": ["A) 660Â°C", "B) 1,370Â°C", "C) 2,070Â°C", "D) 3,000Â°C"],
      "answer": "C",
      "explanation": "Aluminium oxide melts at about 2,070Â°C, much higher than the metal itself."
    },
    {
      "q": "Which current type is best for TIG welding aluminium?",
      "options": ["A) DCEN", "B) DCEP", "C) AC", "D) DC variable"],
      "answer": "C",
      "explanation": "AC alternates between cleaning and penetration, breaking up the oxide layer."
    },
    {
      "q": "What is the primary purpose of the oxide layer removal in aluminium welding?",
      "options": ["A) To improve appearance", "B) To prevent porosity and lack of fusion", "C) To reduce heat input", "D) To make the metal magnetic"],
      "answer": "B",
      "explanation": "The oxide layer causes porosity and lack of fusion if not removed."
    },
    {
      "q": "Which filler metal is most forgiving and good for general aluminium work?",
      "options": ["A) 4043", "B) 5356", "C) 6061", "D) 7075"],
      "answer": "A",
      "explanation": "4043 (5% silicon) flows well and is more forgiving for general work."
    },
    {
      "q": "What type of tungsten electrode is recommended for AC TIG on an inverter machine?",
      "options": ["A) Pure tungsten (green)", "B) Zirconiated (white)", "C) Lanthanated (gold)", "D) Thoriated (red)"],
      "answer": "C",
      "explanation": "Lanthanated tungsten works well with inverter machines for AC TIG."
    },
    {
      "q": "Why should you never use a stainless steel brush that has been used on steel for aluminium?",
      "options": ["A) It will rust", "B) It will contaminate the aluminium with steel particles", "C) It will not clean effectively", "D) It will melt"],
      "answer": "B",
      "explanation": "Steel particles embed in the aluminium and cause porosity and contamination."
    },
    {
      "q": "What gas is used for TIG and MIG welding of aluminium?",
      "options": ["A) CO2", "B) Argon", "C) Helium", "D) Oxygen"],
      "answer": "B",
      "explanation": "100% argon is the standard shielding gas for aluminium TIG and MIG."
    },
    {
      "q": "What is the recommended gas flow rate for TIG welding aluminium?",
      "options": ["A) 5-10 CFH", "B) 10-15 CFH", "C) 20-30 CFH", "D) 30-40 CFH"],
      "answer": "B",
      "explanation": "10-15 CFH provides adequate coverage without turbulence."
    },
    {
      "q": "What is the main reason for using a spool gun when MIG welding aluminium?",
      "options": ["A) To increase amperage", "B) To prevent wire birdnesting", "C) To reduce gas usage", "D) To allow DCEN polarity"],
      "answer": "B",
      "explanation": "Aluminium wire is soft and prone to birdnesting in standard torches."
    },
    {
      "q": "What is the recommended amperage range for TIG welding 3mm aluminium?",
      "options": ["A) 60-80 amps", "B) 100-130 amps", "C) 180-220 amps", "D) 250-300 amps"],
      "answer": "B",
      "explanation": "3mm aluminium typically requires 100-130 amps for proper penetration."
    },
    {
      "q": "What does the 'balance' control on an AC TIG machine adjust?",
      "options": ["A) Gas flow", "B) Cleaning action vs. penetration", "C) Travel speed", "D) Wire feed speed"],
      "answer": "B",
      "explanation": "Balance adjusts the ratio of electrode positive (cleaning) to electrode negative (penetration)."
    },
    {
      "q": "What is a common sign of too much cleaning action (balance set too high) in AC TIG?",
      "options": ["A) Black soot on the weld", "B) Porosity", "C) Burn-through", "D) Lack of fusion"],
      "answer": "A",
      "explanation": "Excessive cleaning action leaves black soot (aluminium oxide) on the weld."
    },
    {
      "q": "Why is it important to use a heat sink when welding thin aluminium?",
      "options": ["A) To increase amperage", "B) To prevent warping and burn-through", "C) To improve gas coverage", "D) To speed up travel"],
      "answer": "B",
      "explanation": "A heat sink absorbs excess heat, reducing distortion and burn-through."
    },
    {
      "q": "What is the recommended travel speed for TIG welding aluminium?",
      "options": ["A) 50-100 mm/min", "B) 200-400 mm/min", "C) 400-800 mm/min", "D) 800-1200 mm/min"],
      "answer": "B",
      "explanation": "TIG travel speed for aluminium is typically 200-400 mm/min."
    },
    {
      "q": "Which filler metal is preferred for structural applications and anodized parts?",
      "options": ["A) 4043", "B) 5356", "C) 1100", "D) 6061"],
      "answer": "B",
      "explanation": "5356 (5% magnesium) is stronger and more ductile, good for structural work."
    },
    {
      "q": "What should you do if your tungsten touches the puddle during TIG welding?",
      "options": ["A) Continue welding", "B) Increase gas flow", "C) Stop, remove tungsten, break off contaminated tip, regrind", "D) Reduce amperage"],
      "answer": "C",
      "explanation": "Contaminated tungsten causes weld defects; it must be cleaned or replaced."
    },
    {
      "q": "What is a common cause of porosity in aluminium welds?",
      "options": ["A) Too high amperage", "B) Dirty base metal or filler", "C) Too fast travel speed", "D) Too much gas flow"],
      "answer": "B",
      "explanation": "Oil, grease, or oxide on the metal or filler causes porosity."
    },
    {
      "q": "Which safety hazard is specific to aluminium welding?",
      "options": ["A) Lead fumes", "B) Ozone and nitrogen oxides", "C) Carbon monoxide", "D) Hydrogen sulfide"],
      "answer": "B",
      "explanation": "Aluminium welding produces ozone and nitrogen oxides, which are respiratory irritants."
    },
    {
      "q": "What is the minimum shade lens recommended for MIG welding aluminium?",
      "options": ["A) Shade 8", "B) Shade 10", "C) Shade 11-13", "D) Shade 14"],
      "answer": "C",
      "explanation": "MIG welding aluminium requires shade 11-13 due to high UV and infrared radiation."
    },
    {
      "q": "Why should you avoid synthetic clothing when welding?",
      "options": ["A) It is uncomfortable", "B) It melts and sticks to skin", "C) It conducts electricity", "D) It is flammable"],
      "answer": "B",
      "explanation": "Synthetic fabrics melt and can cause severe burns if they catch fire."
    },
    {
      "q": "What is the recommended flow rate for MIG welding aluminium?",
      "options": ["A) 5-10 CFH", "B) 10-15 CFH", "C) 20-30 CFH", "D) 35-40 CFH"],
      "answer": "C",
      "explanation": "MIG requires higher flow, typically 20-30 CFH, for adequate coverage."
    },
    {
      "q": "What is the purpose of tack welding before full welding?",
      "options": ["A) To add strength", "B) To hold parts in alignment", "C) To preheat the metal", "D) To test gas flow"],
      "answer": "B",
      "explanation": "Tacks hold the parts in place and maintain the gap during welding."
    },
    {
      "q": "What is a 'stacked dimes' appearance in TIG welding?",
      "options": ["A) A sign of too much heat", "B) A good bead with uniform ripples", "C) A defect called porosity", "D) A type of joint"],
      "answer": "B",
      "explanation": "Stacked dimes refer to the uniform, rippled appearance of a good TIG weld."
    },
    {
      "q": "What should you do if you see black soot on your aluminium TIG weld?",
      "options": ["A) Increase amperage", "B) Reduce balance (cleaning action)", "C) Increase gas flow", "D) Slow down travel speed"],
      "answer": "B",
      "explanation": "Black soot indicates too much cleaning action; reduce balance to 25-30%."
    },
    {
      "q": "Which of the following is a recommended practice for cleaning aluminium before welding?",
      "options": ["A) Use a steel wire brush", "B) Wipe with acetone, then brush with stainless steel brush", "C) Wash with water", "D) Sandblast with steel grit"],
      "answer": "B",
      "explanation": "Acetone removes oil, and a stainless steel brush removes oxide without contamination."
    },
    {
      "q": "What is the consequence of too slow travel speed in aluminium welding?",
      "options": ["A) Lack of fusion", "B) Burn-through and wide, weak welds", "C) Porosity", "D) Tungsten contamination"],
      "answer": "B",
      "explanation": "Slow travel overheats the metal, causing burn-through and a wide heat-affected zone."
    },
    {
      "q": "What is the recommended amperage for tack welding 3mm aluminium?",
      "options": ["A) 80 amps", "B) 100 amps", "C) 140 amps", "D) 200 amps"],
      "answer": "C",
      "explanation": "Tacking requires higher amperage (e.g., 140 amps) to ensure penetration quickly."
    },
    {
      "q": "Why is it important to match filler metal to base alloy?",
      "options": ["A) To save money", "B) To prevent cracking and ensure strength", "C) To improve color match", "D) To reduce gas usage"],
      "answer": "B",
      "explanation": "Wrong filler can cause cracking, weak joints, or corrosion issues."
    }
  ],
  "videos": [
    "TIG welding aluminium for beginners",
    "how to weld aluminium with MIG spool gun",
    "aluminium welding tips and tricks"
  ]
}
