Repository: rAsAfrica1/rise-africa-skills

File: deep_courses/advanced-welding/module-09.json
{
  "course": "Advanced Welding Techniques",
  "module_number": 9,
  "module_title": "Weld Testing and Quality Control",
  "lessons": [
    {
      "title": "Introduction and Why It Matters",
      "body": "Weld testing and quality control are not optional extrasâthey are what separate a paid welder from a rework welder. In Africa, where a single failed weld on a water tank, truck chassis, or gate can mean lost income and damaged reputation, testing your work is how you stay in business. A weld that looks good can still be weak inside. Porosity, lack of fusion, and undercut are invisible to the eye but will fail under load. You must test.\n\nStart with visual inspection (VT). It is free, fast, and catches about 80% of defects. Use a bright torch, a magnifying glass (10x), and a weld gauge set. Check for cracks, undercut deeper than 0.5 mm, overlap, and spatter. Measure leg length on fillet weldsâif you specified 6 mm, and it is 4 mm, that weld is 33% weaker. On butt welds, check reinforcement height: it should not exceed 3 mm. Too high creates a stress riser; too low means underfill.\n\nBeyond visual, you have destructive and non-destructive testing (NDT). Destructive tests like bend tests and nick-break tests are cheap and common in training. Cut a coupon, bend it in a vice or press. If the weld opens up, you had lack of fusion or slag inclusion. Non-destructive tests include dye penetrant (PT) for surface cracks, magnetic particle (MT) for surface and near-surface defects in steel, ultrasonic (UT) for internal flaws, and radiographic (RT) for critical jobs. In most African workshops, PT and MT are affordable; UT and RT are for high-value work like pressure vessels or structural steel for bridges.\n\nQuality control also means documentation. Keep a weld map: who welded what, when, with which electrode, and what tests were done. If a client complains, you can trace the problem. Use a checklist: pre-weld (material grade, joint prep, fit-up), during weld (amps, travel speed, interpass temperature), post-weld (visual, dimensional, NDT if required).\n\nFinally, remember: testing is not about catching youâit is about proving your skill. A welder who tests and documents gets repeat contracts. A welder who guesses gets callbacks. Start testing today with a simple bend test on your next practice coupon. You will learn more from one broken test than from ten perfect-looking welds.",
      "word_count": 387
    },
    {
      "title": "Tools and Materials",
      "body": "To test welds properly, you need a basic kit that costs less than a cheap grinder. Start with visual inspection tools: a bright LED torch (at least 200 lumens), a 10x magnifying glass, a weld fillet gauge (measures leg length and throat), an undercut gauge, and a steel ruler. A cheap digital caliper (0â150 mm) is also useful. For dye penetrant testing (PT), buy a three-part kit: cleaner, penetrant (red), and developer (white). A 500 ml kit costs around $20â30 and does many tests. For magnetic particle testing (MT), you need a yoke (AC or permanent magnet), black iron powder or fluorescent powder, and a UV lamp if using fluorescent. A basic yoke costs $50â100; powder is cheap.\n\nFor destructive tests, you need a vice, a hammer (2â4 kg), a hacksaw or abrasive chop saw, and a bend test jig. You can make a bend jig from two pieces of 50 mm pipe welded to a base. For nick-break tests, a chisel and hammer work. For macro etch, you need nitric acid (10% in water) or a commercial etchant, a plastic tray, and gloves. Always store acid in a locked cabinet.\n\nFor ultrasonic testing (UT), you need a UT flaw detector and probes (typically 2â5 MHz). These are expensive ($2,000+), so most small workshops hire a technician. Radiographic testing (RT) requires X-ray or gamma-ray equipment and is done by certified firms. In Africa, many countries have NDT service companies in major citiesâuse them for critical welds.\n\nConsumables: grinding discs (for surface prep), wire brushes, acetone or cleaner, and marking pens. For PT, you also need lint-free rags. For MT, you need a demagnetizer if the part will be machined later.\n\nSafety gear: gloves (nitrile for chemicals, leather for handling), safety glasses, and a respirator for acid fumes. Keep a first aid kit with burn gel and eye wash.\n\nWhere to buy: In Nigeria, check Ladipo market or online at Jumia for basic tools. In Kenya, River Road in Nairobi. In South Africa, Bearing Man Group or Adendorff. For NDT consumables, contact local NDT societies or import from China via Alibaba. Start with visual and PTâthey cover most needs. Add MT when you do structural steel. UT and RT are for specialized jobs; partner with a certified inspector rather than buying equipment.",
      "word_count": 362
    },
    {
      "title": "Step by Step Method",
      "body": "Follow this sequence for a complete weld quality check. First, clean the weld. Remove slag, spatter, and dirt with a wire brush and grinder. The weld must be bare metal. For visual inspection, use a torch at a low angle to cast shadowsâdefects like undercut and cracks show up as dark lines. Check the entire length, including start and stop points. Measure leg length on fillets with a gauge: for a 6 mm fillet, the gauge should touch both plates. If it rocks, the leg is too small. Check for undercut with a gauge; anything over 0.5 mm on a 6 mm plate is a defect. Record your findings.\n\nFor dye penetrant testing (PT), follow these steps: 1) Pre-clean with cleaner and let dry. 2) Spray penetrant and wait 10â15 minutes (dwell time). 3) Wipe off excess with a clean rag, then clean with cleanerâdo not spray cleaner directly on the part; spray on the rag. 4) Spray developer and wait 10â15 minutes. 5) Inspect under bright light. Red lines or dots indicate defects. Mark them. 6) Clean off developer with cleaner. PT works on any non-porous material.\n\nFor magnetic particle testing (MT), only for ferromagnetic materials (steel, iron). 1) Clean the surface. 2) Apply black iron powder (dry) or wet suspension. 3) Magnetize the part with a yokeâplace the legs on either side of the weld, press the trigger, and move slowly. 4) Look for powder buildup (indications) while magnetizing. 5) Turn off, clean, and repeat in two directions (90Â° apart) to catch all orientations. 6) Demagnetize if needed. MT finds surface and near-surface defects.\n\nFor a bend test (destructive), cut a coupon across the weld, grind the weld flush, and bend it in a jig. The weld should stretch to a U-shape without opening. If it cracks, you have lack of fusion or slag. For a nick-break test, cut a notch along the weld, then break it with a hammer. Inspect the fracture face for porosity, slag, or incomplete fusion.\n\nAfter testing, document: weld ID, test method, result, and inspector name. If a defect is found, mark it, grind it out, and re-weld. Re-test. Never paint over a defect.",
      "word_count": 361
    },
    {
      "title": "Common Mistakes and Fixes",
      "body": "Mistake 1: Testing only with a visual check. Visual misses internal defects. Fix: Add dye penetrant (PT) for surface cracks and magnetic particle (MT) for near-surface defects on steel. For critical welds, use ultrasonic (UT) or radiographic (RT).\n\nMistake 2: Not cleaning before PT. Oil, grease, or paint block penetrant. Fix: Clean with solvent, then let dry. Use a wire brush and grinder to remove scale. If you skip this, you get false passes.\n\nMistake 3: Wrong dwell time for PT. Too short (under 5 minutes) means penetrant doesn't seep into defects; too long (over 30 minutes) makes it dry out. Fix: Follow the kit instructionsâusually 10â15 minutes. Set a timer.\n\nMistake 4: Using the wrong current for MT. AC finds surface defects; DC finds deeper ones. Fix: For general welds, use AC yoke. For critical, use DC. Also, magnetize in two directionsâif you only do one, you miss defects perpendicular to the field.\n\nMistake 5: Misreading indications. Not every red dot is a crack. Fix: Verify with a magnifying glass. If unsure, grind and re-test. A false call wastes time; a missed defect costs lives.\n\nMistake 6: Skipping calibration. Your gauge or caliper may be off. Fix: Check zero before use. For UT, calibrate on a reference block daily.\n\nMistake 7: Testing after painting. Paint hides defects and interferes with PT/MT. Fix: Test before painting. If you must test painted parts, use UT or RT.\n\nMistake 8: No documentation. If you don't record, you can't prove quality. Fix: Keep a logbook with date, weld ID, test method, result, and your name. Take photos.\n\nMistake 9: Using expired chemicals. Old penetrant or developer gives poor results. Fix: Check expiry dates. Store in a cool, dark place.\n\nMistake 10: Not re-testing after repair. Fix: Any repaired weld must be re-tested with the same method. Never assume it's good.\n\nMistake 11: Ignoring safety. PT chemicals are flammable and toxic. Fix: Wear nitrile gloves, safety glasses, and work in a ventilated area. No smoking.\n\nMistake 12: Over-testing cheap jobs. Not every weld needs UT. Fix: Match test method to criticality. For a gate, visual is enough. For a pressure vessel, use RT.\n\nFix these mistakes and your weld rejection rate will drop. Test smart, not just hard.",
      "word_count": 362
    },
    {
      "title": "Safety and Best Practice",
      "body": "Weld testing involves chemicals, radiation, and heavy equipmentâsafety is not optional. Start with personal protective equipment (PPE). For visual inspection, wear safety glasses and gloves. For dye penetrant (PT), use nitrile gloves (not latexâpenetrant eats through latex), safety glasses, and a respirator with organic vapor cartridges if working indoors. PT chemicals are flammableâkeep away from welding arcs and sparks. Store in a locked metal cabinet. For magnetic particle (MT) with dry powder, wear a dust mask. With wet suspension, avoid skin contact. For ultrasonic (UT), no special PPE beyond gloves, but the couplant can irritate skinâwash after use. For radiographic (RT), only certified personnel should be near the source. If you hire an RT crew, clear the area and wear dosimeters.\n\nBest practice 1: Test before you paint. Paint hides defects and ruins PT/MT. If you must test painted parts, use UT or RT.\n\nBest practice 2: Use a checklist. Pre-test: clean, dry, and check equipment calibration. During test: follow dwell times, magnetize in two directions, and inspect under good light. Post-test: clean chemicals off, document, and mark defects.\n\nBest practice 3: Never test alone. Have a second person verify your findings. Two pairs of eyes catch more.\n\nBest practice 4: Keep a logbook. Record weld ID, test method, result, and date. This protects you if a client complains.\n\nBest practice 5: Dispose of chemicals properly. PT penetrant and developer are hazardous waste. Do not pour down drains. Collect in a sealed container and take to a licensed disposal site. In many African cities, local environmental agencies can advise.\n\nBest practice 6: Train regularly. NDT methods have standards (ASME, AWS, ISO). Take a short course or watch reputable YouTube tutorials. Practice on scrap until you can reliably detect a 0.5 mm crack.\n\nBest practice 7: Know your limits. If a job requires UT or RT, hire a certified inspector. Do not fake it. A failed bridge or pressure vessel can kill.\n\nBest practice 8: Maintain your tools. Clean gauges, store PT kits upright, and check batteries in UV lamps. A dirty lens or dead battery can cause a missed defect.\n\nBest practice 9: Work in a ventilated area. PT and MT chemicals release fumes. Open windows or use a fan. If you smell strong solvent, increase ventilation.\n\nBest practice 10: First aid. Keep burn gel, eye wash, and a first aid kit nearby. If chemicals get in your eyes, flush with water for 15 minutes and seek medical help.\n\nSafety is not a costâit is an investment in your reputation and your life.",
      "word_count": 392
    },
    {
      "title": "Practical Exercise",
      "body": "This exercise will teach you to test a fillet weld using visual inspection and dye penetrant testing (PT). You will need: two steel plates (100 mm x 50 mm x 6 mm), a welder, E6013 or E7018 electrodes, a grinder, wire brush, dye penetrant kit (cleaner, penetrant, developer), a fillet gauge, a magnifying glass, and gloves. Work in a ventilated area.\n\nStep 1: Prepare and weld. Clean the plates. Tack weld them in a T-joint. Weld a 100 mm fillet on one side using 3.2 mm electrode at 90â110 amps. Let it cool. Remove slag with a chisel and wire brush. Grind the weld lightly to remove spatter but do not grind the weld itself.\n\nStep 2: Visual inspection. Use a torch at a low angle. Check for undercut, overlap, cracks, and spatter. Measure leg length with a fillet gaugeâit should be 6 mm. If not, note it. Check for undercut with a gauge; anything over 0.5 mm is a defect. Record your findings in a logbook.\n\nStep 3: Dye penetrant testing. 1) Clean the weld and surrounding 25 mm with cleaner. Let dry. 2) Spray penetrant and wait 15 minutes. 3) Wipe off excess with a clean rag, then spray cleaner on the rag and wipe again. Do not spray cleaner directly on the part. 4) Spray developer and wait 15 minutes. 5) Inspect under bright light with a magnifying glass. Red lines or dots indicate defects. Mark them with a marker. 6) Clean off developer with cleaner.\n\nStep 4: Destructive test (optional). Cut a 25 mm coupon across the weld. Bend it in a vice or bend jig. If it cracks, inspect the fracture for slag or lack of fusion. If it bends without cracking, your weld passes.\n\nStep 5: Repair and re-test. If you found defects, grind them out completely (until you see clean metal) and re-weld. Re-test with PT. Document the repair.\n\nStep 6: Write a report. Include: date, welder name, electrode type, amps, visual findings, PT findings, and pass/fail. Take a photo of the tested weld.\n\nRepeat this exercise three times with different amperages (e.g., 80 A, 100 A, 120 A). See how amperage affects defect formation. At too low amps, you get lack of fusion; at too high, undercut and spatter. This teaches you to set your machine correctly. By the end, you will have a repeatable quality control routine that you can use on real jobs. Remember: test, document, repair, re-test.",
      "word_count": 392
    },
    {
      "title": "Practical Reference",
      "body": "<section>\n  <h2>Practical Reference: Weld Testing and Quality Control for African Fabrication Businesses</h2>\n\n  <p>In African fabrication workshops â from the informal clusters of Suame Magazine in Kumasi to the industrial parks of Nairobi and the oil-and-gas yards of Port Harcourt â weld quality is not an academic concern. It is a commercial one. A failed weld on a water tank, a truck chassis, a pipeline spool, or a structural truss costs the fabricator the contract, the reputation, and often the client relationship that took years to build. This Practical Reference lesson gives you the field-ready tools, tables, and checklists to test welds, document results, and defend your work to clients, inspectors, and regulators.</p>\n\n  <p>Testing is the bridge between \"I welded it\" and \"I can prove it holds.\" For an African small or medium enterprise (SME), that proof is what converts a one-off repair job into a recurring supply contract with a mine, a brewery, a construction firm, or an NGO water programme. Treat quality control as a sales asset, not a cost centre.</p>\n\n  <h3>Visual Reference: Weld Defect Identification Map</h3>\n\n  <figure>\n    <svg viewBox=\"0 0 800 420\" xmlns=\"http://www.w3.org/2000/svg\" role=\"img\" aria-labelledby=\"weldDefectTitle weldDefectDesc\" style=\"width:100%;height:auto;background:#f7f7f5;border:1px solid #ccc;\">\n      <title id=\"weldDefectTitle\">Cross-section diagram of common weld defects</title>\n      <desc id=\"weldDefectDesc\">A butt weld cross-section showing a workpiece, weld bead, and labelled defect zones including porosity, slag inclusion, lack of penetration, undercut, and crack.</desc>\n\n      <!-- Workpiece base -->\n      <rect x=\"80\" y=\"240\" width=\"280\" height=\"90\" fill=\"#8a8a8a\" stroke=\"#333\" stroke-width=\"2\"/>\n      <rect x=\"440\" y=\"240\" width=\"280\" height=\"90\" fill=\"#8a8a8a\" stroke=\"#333\" stroke-width=\"2\"/>\n      <text x=\"220\" y=\"290\" font-family=\"Arial\" font-size=\"14\" fill=\"#fff\" text-anchor=\"middle\">Parent Metal (Left Plate)</text>\n      <text x=\"580\" y=\"290\" font-family=\"Arial\" font-size=\"14\" fill=\"#fff\" text-anchor=\"middle\">Parent Metal (Right Plate)</text>\n\n      <!-- Weld bead -->\n      <path d=\"M360 240 Q400 150 440 240 L440 240 L360 240 Z\" fill=\"#d9a441\" stroke=\"#333\" stroke-width=\"2\"/>\n      <text x=\"400\" y=\"215\" font-family=\"Arial\" font-size=\"13\" fill=\"#333\" text-anchor=\"middle\">Weld Bead</text>\n\n      <!-- Porosity dots -->\n      <circle cx=\"390\" cy=\"200\" r=\"4\" fill=\"#c0392b\"/>\n      <circle cx=\"410\" cy=\"190\" r=\"3\" fill=\"#c0392b\"/>\n      <text x=\"300\" y=\"120\" font-family=\"Arial\" font-size=\"12\" fill=\"#c0392b\" text-anchor=\"middle\">Porosity</text>\n      <line x1=\"320\" y1=\"125\" x2=\"388\" y2=\"197\" stroke=\"#c0392b\" stroke-width=\"1.5\" stroke-dasharray=\"4,3\"/>\n\n      <!-- Slag inclusion -->\n      <rect x=\"395\" y=\"225\" width=\"18\" height=\"8\" fill=\"#2c3e50\"/>\n      <text x=\"520\" y=\"120\" font-family=\"Arial\" font-size=\"12\" fill=\"#2c3e50\" text-anchor=\"middle\">Slag Inclusion</text>\n      <line x1=\"500\" y1=\"125\" x2=\"410\" y2=\"228\" stroke=\"#2c3e50\" stroke-width=\"1.5\" stroke-dasharray=\"4,3\"/>\n\n      <!-- Lack of penetration -->\n      <rect x=\"395\" y=\"240\" width=\"10\" height=\"30\" fill=\"#e74c3c\" opacity=\"0.7\"/>\n      <text x=\"400\" y=\"360\" font-family=\"Arial\" font-size=\"12\" fill=\"#e74c3c\" text-anchor=\"middle\">Lack of Penetration</text>\n      <line x1=\"400\" y1=\"350\" x2=\"400\" y2=\"272\" stroke=\"#e74c3c\" stroke-width=\"1.5\" stroke-dasharray=\"4,3\"/>\n\n      <!-- Undercut -->\n      <path d=\"M355 240 Q362 252 360 240\" fill=\"#f39c12\" stroke=\"#333\" stroke-width=\"1\"/>\n      <text x=\"180\" y=\"150\" font-family=\"Arial\" font-size=\"12\" fill=\"#f39c12\" text-anchor=\"middle\">Undercut</text>\n      <line x1=\"210\" y1=\"155\" x2=\"357\" y2=\"243\" stroke=\"#f39c12\" stroke-width=\"1.5\" stroke-dasharray=\"4,3\"/>\n\n      <!-- Crack -->\n      <path d=\"M430 240 L432 210 L428 185\" stroke=\"#000\" stroke-width=\"2\" fill=\"none\"/>\n      <text x=\"600\" y=\"150\" font-family=\"Arial\" font-size=\"12\" fill=\"#000\" text-anchor=\"middle\">Crack</text>\n      <line x1=\"580\" y1=\"155\" x2=\"432\" y2=\"205\" stroke=\"#000\" stroke-width=\"1.5\" stroke-dasharray=\"4,3\"/>\n\n      <!-- Title -->\n      <text x=\"400\" y=\"40\" font-family=\"Arial\" font-size=\"18\" font-weight=\"bold\" fill=\"#222\" text-anchor=\"middle\">Common Fusion Weld Defects â Cross-Section</text>\n      <text x=\"400\" y=\"62\" font-family=\"Arial\" font-size=\"12\" fill=\"#555\" text-anchor=\"middle\">Adapted from AWS A3.0 and ISO 6520-1 defect classification</text>\n    </svg>\n    <figcaption>Source: Adapted from American Welding Society (AWS) A3.0 <em>Standard Welding Terms and Definitions</em> and ISO 6520-1 <em>Classification of geometric imperfections in metallic materials â Fusion welding</em>. Diagram produced for Rise Africa Skills training use.</figcaption>\n  </figure>\n\n  <h3>Table 1: Weld Testing Methods â Selection Matrix for African Workshop Conditions</h3>\n\n  <table border=\"1\" cellpadding=\"8\" cellspacing=\"0\" style=\"border-collapse:collapse;width:100%;font-family:Arial;font-size:14px;\">\n    <thead style=\"background:#2c3e50;color:#fff;\">\n      <tr>\n        <th>Method</th>\n        <th>Detects</th>\n        <th>Equipment Cost (USD, indicative)</th>\n        <th>Power / Infrastructure Need</th>\n        <th>Best Use in African Context</th>\n      </tr>\n    </thead>\n    <tbody>\n      <tr>\n        <td>Visual Inspection (VT)</td>\n        <td>Surface defects, undercut, bead profile, spatter</td>\n        <td>5â50 (magnifier, light, gauges)</td>\n        <td>None</td>\n        <td>Every weld, every job â mandatory first line</td>\n      </tr>\n      <tr>\n        <td>Dye Penetrant (PT)</td>\n        <td>Surface-breaking cracks, porosity</td>\n        <td>80â250 (kit)</td>\n        <td>None</td>\n        <td>Stainless and aluminium work in urban workshops</td>\n      </tr>\n      <tr>\n        <td>Magnetic Particle (MT)</td>\n        <td>Surface and near-surface defects in ferrous metals</td>\n        <td>400â1,500 (yoke + consumables)</td>\n        <td>Mains or generator</td>\n        <td>Structural steel, truck chassis, mining equipment repair</td>\n      </tr>\n      <tr>\n        <td>Ultrasonic (UT)</td>\n        <td>Internal volumetric defects</td>\n        <td>2,500â15,000</td>\n        <td>Stable power, trained operator</td>\n        <td>Pipeline spools, pressure vessels â often outsourced</td>\n      </tr>\n      <tr>\n        <td>Radiographic (RT)</td>\n        <td>Internal defects, full volumetric</td>\n        <td>15,000+ (or per-shot service)</td>\n        <td>Licensed facility, radiation safety</td>\n        <td>Oil &amp; gas, nuclear â contracted to certified labs</td>\n      </tr>\n      <tr>\n        <td>Destructive (bend, tensile, macro-etch)</td>\n        <td>Weld soundness, procedure qualification</td>\n        <td>500â5,000 (press + lab)</td>\n        <td>Workshop press, cutting saw</td>\n        <td>WPS/PQR qualification, apprentice testing</td>\n      </tr>\n    </tbody>\n  </table>\n  <p style=\"font-size:12px;color:#555;\">Sources: American Welding Society AWS B1.10 <em>Guide for the Nondestructive Examination of Welds</em>; International Institute of Welding (IIW) guidance; indicative costs from African welding supply catalogues (2023â2024).</p>\n\n  <h3>Table 2: Acceptance Criteria Quick Table â Common African Contract Standards</h3>\n\n  <table border=\"1\" cellpadding=\"8\" cellspacing=\"0\" style=\"border-collapse:collapse;width:100%;font-family:Arial;font-size:14px;\">\n    <thead style=\"background:#2c3e50;color:#fff;\">\n      <tr>\n        <th>Defect</th>\n        <th>ISO 5817 Level C (General)</th>\n        <th>AWS D1.1 (Structural Steel)</th>\n        <th>ASME IX / B31.3 (Piping)</th>\n      </tr>\n    </thead>\n    <tbody>\n      <tr>\n        <td>Cracks</td>\n        <td>Not permitted</td>\n        <td>Not permitted</td>\n        <td>Not permitted</td>\n      </tr>\n      <tr>\n        <td>Porosity</td>\n        <td>Limited by size and distribution</td>\n        <td>Max 3/8 in. in 12 in. of weld</td>\n        <td>Limited by radiographic acceptance</td>\n      </tr>\n      <tr>\n        <td>Undercut</td>\n        <td>â¤ 0.5 mm for t &gt; 3 mm</td>\n        <td>â¤ 1 mm deep, â¤ 2 in. length</td>\n        <td>â¤ 0.8 mm or 10% of wall</td>\n      </tr>\n      <tr>\n        <td>Lack of penetration</td>\n        <td>Not permitted in full-pen joints</td>\n        <td>Not permitted</td>\n        <td>Not permitted</td>\n      </tr>\n      <tr>\n        <td>Slag inclusion</td>\n        <td>Limited by length and area</td>\n        <td>Limited per length of weld</td>\n        <td>Limited by RT acceptance</td>\n      </tr>\n      <tr>\n        <td>Reinforcement height</td>\n        <td>â¤ 1 mm + 0.1 Ã width</td>\n        <td>â¤ 3 mm typical</td>\n        <td>â¤ 3 mm typical</td>\n      </tr>\n    </tbody>\n  </table>\n  <p style=\"font-size:12px;color:#555;\">Sources: ISO 5817:2023 <em>Welding â Fusion-welded joints in steel, nickel, titanium and their alloys â Quality levels for imperfections</em>; AWS D1.1/D1.1M:2020 <em>Structural Welding Code â Steel</em>; ASME BPVC Section IX and B31.3 Process Piping.</p>\n\n  <div style=\"border:3px solid #c0392b;background:#fdecea;padding:16px;margin:20px 0;border-radius:6px;\">\n    <strong style=\"color:#c0392b;font-size:16px;\">â  SAFETY WARNING â Non-Destructive Testing Hazards</strong>\n    <p style=\"margin:8px 0 0 0;color:#333;\">Radiographic (RT) testing uses ionising radiation that can cause serious injury or death. Only licensed, trained personnel may operate RT equipment, and the area must be cordoned with radiation warning signs. Magnetic particle and dye penetrant chemicals are flammable and can cause skin and eye damage â use nitrile gloves, eye protection, and adequate ventilation. Ultrasonic testing couplants can cause skin irritation. In many African jurisdictions, RT and industrial radiography require a national nuclear regulator licence (e.g., NNRA in Nigeria, NNR in South Africa, KNRA in Kenya). Never attempt RT without certification and legal authorisation. Report any lost or damaged radiation source immediately.</p>\n  </div>\n\n  <h3>Step-by-Step Quality Control Workflow</h3>\n  <ol>\n    <li><strong>Pre-weld check:</strong> Confirm base metal grade, thickness, filler classification, and Welding Procedure Specification (WPS) match the job.</li>\n    <li><strong>Fit-up inspection:</strong> Verify root gap, alignment, tack quality, and cleanliness. Poor fit-up causes 60% of field defects.</li>\n    <li><strong>In-process monitoring:</strong> Check amperage, travel speed, interpass temperature, and bead sequence.</li>\n    <li><strong>Post-weld visual (VT):</strong> Inspect 100% of welds with a 10Ã magnifier, weld gauge, and good lighting.</li>\n    <li><strong>Selective NDT:</strong> Apply PT, MT, or UT per contract â typically 10â20% sampling on structural work, 100% on pressure piping.</li>\n    <li><strong>Document:</strong> Photograph, log weld numbers, record inspector initials, and file the Welding Inspection Report.</li>\n    <li><strong>Repair and re-test:</strong> Excavate defects fully, re-weld per approved repair procedure, and re-inspect.</li>\n    <li><strong>Client sign-off:</strong> Hand over the QC dossier â this is your commercial proof and future marketing asset.</li>\n  </ol>\n\n  <h3>Quick Reference Checklist</h3>\n  <ul>\n    <li>â WPS and welder qualification certificates available and current</li>\n    <li>â Base metal and filler certificates (mill certs) on file</li>\n    <li>â Fit-up, root gap, and alignment verified before welding</li>\n    <li>â 100% visual inspection completed with gauges and 10Ã magnifier</li>\n    <li>â NDT sampling performed per contract specification</li>\n    <li>â All defects logged with location, size, and repair action</li>\n    <li>â Repairs re-tested and documented</li>\n    <li>â Signed Welding Inspection Report delivered to client</li>\n  </ul>\n\n  <h3>Business-First Notes for African Fabricators</h3>\n  <p>Quality control is a pricing lever. Workshops that can present a documented QC dossier â with NDT reports, WPS records, and welder certifications â routinely win contracts at 15â30% higher margins than competitors who rely on verbal assurance. In mining, oil and gas, and donor-funded infrastructure, QC documentation is often a mandatory pre-qualification requirement. Invest in a basic VT kit, a dye penetrant set, and a trained inspector; the return on that investment typically comes within two to three jobs.</p>\n\n  <h3>Further Reading (Free Official Sources)</h3>\n  <ul>\n    <li><a href=\"https://www.iso.org/standard/75364.html\" target=\"_blank\" rel=\"noopener\">ISO 5817:2023 â Quality levels for imperfections (ISO)</a></li>\n    <li><a href=\"https://www.aws.org/standards/page/b1-10\" target=\"_blank\" rel=\"noopener\">AWS B1.10 â Guide for the Nondestructive Examination of Welds</a></li>\n    <li><a href=\"https://www.asme.org/codes-standards/find-codes-standards/bpv-section-ix-welding-brazing-fusing-qualifications\" target=\"_blank\" rel=\"noopener\">ASME BPVC Section IX â Welding, Brazing, and Fusing Qualifications</a></li>\n    <li><a href=\"https://www.iaea.org/topics/radiation-safety\" target=\"_blank\" rel=\"noopener\">IAEA â Radiation Safety for Industrial Radiography</a></li>\n    <li><a href=\"https://www.iiwelding.org/\" target=\"_blank\" rel=\"noopener\">International Institute of Welding (IIW) â Free technical guidance</a></li>\n  </ul>\n</section>"
    }
  ],
  "quiz": [
    {
      "q": "What is the most common and cost-effective weld test?",
      "options": [
        "A) Visual inspection",
        "B) Ultrasonic testing",
        "C) Radiographic testing",
        "D) Dye penetrant testing"
      ],
      "answer": "A",
      "explanation": "Visual inspection is free, fast, and catches about 80% of defects."
    },
    {
      "q": "Which test uses a red penetrant and white developer?",
      "options": [
        "A) Magnetic particle testing",
        "B) Dye penetrant testing",
        "C) Ultrasonic testing",
        "D) Radiographic testing"
      ],
      "answer": "B",
      "explanation": "Dye penetrant testing uses a colored penetrant and a developer to draw it out."
    },
    {
      "q": "What is the maximum allowed undercut depth on a 6 mm plate?",
      "options": [
        "A) 0.5 mm",
        "B) 1.0 mm",
        "C) 1.5 mm",
        "D) 2.0 mm"
      ],
      "answer": "A",
      "explanation": "Undercut deeper than 0.5 mm is considered a defect on a 6 mm plate."
    },
    {
      "q": "Which test is only for ferromagnetic materials?",
      "options": [
        "A) Dye penetrant testing",
        "B) Magnetic particle testing",
        "C) Ultrasonic testing",
        "D) Radiographic testing"
      ],
      "answer": "B",
      "explanation": "Magnetic particle testing works only on steel and iron because it relies on magnetism."
    },
    {
      "q": "What is the typical dwell time for dye penetrant before wiping?",
      "options": [
        "A) 1â2 minutes",
        "B) 5â10 minutes",
        "C) 10â15 minutes",
        "D) 30â60 minutes"
      ],
      "answer": "C",
      "explanation": "Penetrant needs 10â15 minutes to seep into defects."
    },
    {
      "q": "Which tool measures fillet weld leg length?",
      "options": [
        "A) Steel ruler",
        "B) Fillet gauge",
        "C) Caliper",
        "D) Micrometer"
      ],
      "answer": "B",
      "explanation": "A fillet gauge directly measures leg length and throat thickness."
    },
    {
      "q": "What does a bend test check for?",
      "options": [
        "A) Surface cracks",
        "B) Internal defects like lack of fusion",
        "C) Weld hardness",
        "D) Corrosion resistance"
      ],
      "answer": "B",
      "explanation": "Bend tests reveal internal defects by stressing the weld until it opens or stretches."
    },
    {
      "q": "Which NDT method uses a yoke?",
      "options": [
        "A) Dye penetrant testing",
        "B) Magnetic particle testing",
        "C) Ultrasonic testing",
        "D) Radiographic testing"
      ],
      "answer": "B",
      "explanation": "A yoke is used to magnetize the part in magnetic particle testing."
    },
    {
      "q": "What should you do before dye penetrant testing?",
      "options": [
        "A) Paint the weld",
        "B) Clean the weld with solvent",
        "C) Heat the weld",
        "D) Cool the weld with water"
      ],
      "answer": "B",
      "explanation": "The surface must be clean and dry so penetrant can enter defects."
    },
    {
      "q": "What is a common mistake when using PT?",
      "options": [
        "A) Using too much developer",
        "B) Not cleaning before testing",
        "C) Waiting too long",
        "D) Using a torch"
      ],
      "answer": "B",
      "explanation": "Oil, grease, or paint block penetrant and cause false results."
    },
    {
      "q": "Which test is best for internal defects in a thick weld?",
      "options": [
        "A) Visual inspection",
        "B) Dye penetrant testing",
        "C) Ultrasonic testing",
        "D) Magnetic particle testing"
      ],
      "answer": "C",
      "explanation": "Ultrasonic testing can detect internal flaws deep within the weld."
    },
    {
      "q": "What is the purpose of a developer in PT?",
      "options": [
        "A) To clean the surface",
        "B) To draw penetrant out of defects",
        "C) To magnetize the part",
        "D) To cool the weld"
      ],
      "answer": "B",
      "explanation": "Developer acts as a blotter to pull penetrant out so defects become visible."
    },
    {
      "q": "Which PPE is essential for dye penetrant testing?",
      "options": [
        "A) Welding helmet",
        "B) Nitrile gloves",
        "C) Ear muffs",
        "D) Steel-toe boots"
      ],
      "answer": "B",
      "explanation": "Nitrile gloves protect skin from chemicals; latex is not resistant."
    },
    {
      "q": "What does a nick-break test reveal?",
      "options": [
        "A) Surface porosity",
        "B) Internal defects like slag",
        "C) Weld color",
        "D) Weld hardness"
      ],
      "answer": "B",
      "explanation": "Breaking a notched weld exposes internal defects on the fracture face."
    },
    {
      "q": "How many directions should you magnetize in MT?",
      "options": [
        "A) One",
        "B) Two",
        "C) Three",
        "D) Four"
      ],
      "answer": "B",
      "explanation": "Magnetizing in two directions (90Â° apart) catches defects of all orientations."
    },
    {
      "q": "What is the maximum reinforcement height for a butt weld?",
      "options": [
        "A) 1 mm",
        "B) 2 mm",
        "C) 3 mm",
        "D) 5 mm"
      ],
      "answer": "C",
      "explanation": "Excessive reinforcement (over 3 mm) creates a stress riser."
    },
    {
      "q": "Which test requires a certified technician and radiation safety?",
      "options": [
        "A) Visual inspection",
        "B) Dye penetrant testing",
        "C) Radiographic testing",
        "D) Magnetic particle testing"
      ],
      "answer": "C",
      "explanation": "Radiographic testing uses X-rays or gamma rays and requires certification."
    },
    {
      "q": "What should you do after finding a defect?",
      "options": [
        "A) Paint over it",
        "B) Grind it out and re-weld",
        "C) Ignore it",
        "D) Add more weld on top"
      ],
      "answer": "B",
      "explanation": "Defects must be completely removed and re-welded, then re-tested."
    },
    {
      "q": "Why is documentation important in weld testing?",
      "options": [
        "A) To increase cost",
        "B) To trace problems and prove quality",
        "C) To fill time",
        "D) To confuse clients"
      ],
      "answer": "B",
      "explanation": "Records allow traceability and demonstrate that quality standards were met."
    },
    {
      "q": "What is a common mistake when using MT?",
      "options": [
        "A) Using AC instead of DC",
        "B) Not magnetizing in two directions",
        "C) Using too much powder",
        "D) Cleaning the surface"
      ],
      "answer": "B",
      "explanation": "One direction misses defects perpendicular to the magnetic field."
    },
    {
      "q": "Which chemical is used in macro etch testing?",
      "options": [
        "A) Acetone",
        "B) Nitric acid",
        "C) Vinegar",
        "D) Bleach"
      ],
      "answer": "B",
      "explanation": "A 10% nitric acid solution etches the weld to reveal internal structure."
    },
    {
      "q": "What is the first step in visual inspection?",
      "options": [
        "A) Paint the weld",
        "B) Clean the weld",
        "C) Heat the weld",
        "D) Bend the weld"
      ],
      "answer": "B",
      "explanation": "The weld must be clean and bare metal for defects to be visible."
    },
    {
      "q": "What does a fillet gauge measure?",
      "options": [
        "A) Weld length",
        "B) Leg length and throat",
        "C) Weld hardness",
        "D) Weld temperature"
      ],
      "answer": "B",
      "explanation": "A fillet gauge checks leg length and throat thickness against specifications."
    },
    {
      "q": "Which test is best for detecting surface cracks in aluminum?",
      "options": [
        "A) Magnetic particle testing",
        "B) Dye penetrant testing",
        "C) Ultrasonic testing",
        "D) Radiographic testing"
      ],
      "answer": "B",
      "explanation": "Aluminum is non-ferromagnetic, so MT won't work; PT detects surface cracks."
    },
    {
      "q": "What is the purpose of a bend test jig?",
      "options": [
        "A) To hold the coupon while bending",
        "B) To weld the coupon",
        "C) To clean the coupon",
        "D) To measure hardness"
      ],
      "answer": "A",
      "explanation": "A jig provides controlled bending to test weld ductility."
    },
    {
      "q": "How long should you wait after spraying developer before inspecting?",
      "options": [
        "A) 1 minute",
        "B) 5 minutes",
        "C) 10â15 minutes",
        "D) 30 minutes"
      ],
      "answer": "C",
      "explanation": "Developer needs 10â15 minutes to draw penetrant out for inspection."
    },
    {
      "q": "What is a sign of lack of fusion in a bend test?",
      "options": [
        "A) Smooth bend",
        "B) Crack or opening along the weld",
        "C) Color change",
        "D) Magnetic attraction"
      ],
      "answer": "B",
      "explanation": "Lack of fusion causes the weld to open or crack when bent."
    },
    {
      "q": "Which of these is NOT a non-destructive test?",
      "options": [
        "A) Visual inspection",
        "B) Dye penetrant testing",
        "C) Bend test",
        "D) Ultrasonic testing"
      ],
      "answer": "C",
      "explanation": "Bend test is destructive because it permanently deforms the coupon."
    },
    {
      "q": "What should you do if you find a false indication in PT?",
      "options": [
        "A) Ignore it",
        "B) Grind and re-test",
        "C) Paint over it",
        "D) Add more developer"
      ],
      "answer": "B",
      "explanation": "Grinding removes the surface and allows re-testing to confirm if a defect exists."
    },
    {
      "q": "Why is ventilation important during PT?",
      "options": [
        "A) To dry the part faster",
        "B) To avoid inhaling toxic fumes",
        "C) To cool the weld",
        "D) To improve penetration"
      ],
      "answer": "B",
      "explanation": "PT chemicals release harmful vapors that require fresh air circulation."
    }
  ],
  "videos": [
    {
      "title": "Weld testing dye penetrant step by step",
      "query": "weld testing dye penetrant step by step"
    },
    {
      "title": "Magnetic particle testing for welders",
      "query": "magnetic particle testing for welders"
    },
    {
      "title": "Visual inspection of welds tutorial",
      "query": "visual inspection of welds tutorial"
    }
  ]
}
