Repository: rAsAfrica1/rise-africa-skills

File: deep_courses/advanced-welding/module-10.json
{
  "course": "Advanced Welding Techniques",
  "module_number": 10,
  "module_title": "Welding Codes and Standards",
  "lessons": [
    {
      "title": "Introduction and Why It Matters",
      "body": "Welding codes and standards are the rulebooks that tell you how to make a weld that won't fail. In Africa, many welders learn by watching others, but without codes, you risk building a bridge that cracks, a pipeline that leaks, or a trailer that breaks on the highway. Codes like AWS D1.1 (structural steel), ASME Section IX (pressure vessels), and ISO 9606 (welder qualification) set minimum requirements for materials, procedures, and inspection. They exist because welds fail when they are too small, too cold, or made with the wrong filler. For example, a 6mm fillet weld on a 10mm plate may be fine for a gate, but for a crane support, AWS D1.1 might require an 8mm fillet. If you ignore that, the weld can tear under load. In many African countries, local authorities adopt international codes, but enforcement is weak. That means your reputation depends on you following the code even when no one checks. Knowing codes also helps you win contracts: mining companies, oil and gas firms, and government projects often demand certified welders who can pass tests like the 3G or 4G plate test. This module will teach you the basics of codes, how to read a welding procedure specification (WPS), and how to apply standards in your daily work. You don't need a library of booksâjust a few key rules and the habit of checking before you strike an arc. By the end, you'll understand why a code-compliant weld is safer, stronger, and more profitable.",
      "body_word_count": 320
    },
    {
      "title": "Tools and Materials",
      "body": "To work with welding codes, you need the right tools and documents. First, get a copy of the relevant code. For structural steel, AWS D1.1 is common; for pressure piping, ASME B31.3. In Africa, you can buy printed copies from engineering bookshops in cities like Johannesburg, Lagos, or Nairobi, or download PDFs from official sites (some are free for students). Next, you need a welding procedure specification (WPS) and procedure qualification record (PQR). These are documents that tell you the exact settings: amperage, voltage, travel speed, electrode type, and preheat. Your employer or client should provide them. If not, you can write your own using code templates. You also need measuring tools: a fillet weld gauge (to check leg length), a undercut gauge, and a magnifying glass for visual inspection. A digital thermometer or temperature crayons (e.g., Templistik) check preheat and interpass temperatures. For destructive tests, you need a hacksaw, grinding wheel, and bend tester. For non-destructive testing (NDT), you may hire a technician with dye penetrant or ultrasonic equipment. Common materials: mild steel plates (S275 or A36), electrodes like E7018 for low hydrogen, and filler wires like ER70S-6. Always check mill certificates for steel chemistry and strength. In Africa, counterfeit electrodes are commonâbuy from reputable suppliers and look for the AWS classification printed on the electrode. Keep a logbook of your welds, including date, WPS number, and inspection results. This record proves you follow codes and helps you improve. Without these tools, you are guessing, and guessing leads to rejects.",
      "body_word_count": 330
    },
    {
      "title": "Step by Step Method",
      "body": "Follow these steps to weld according to a code. Step 1: Read the WPS. Identify the base metal, thickness, joint design, welding process (SMAW, MIG, TIG), filler metal, amperage range, voltage range, travel speed, preheat, and interpass temperature. For example, a WPS might say: 6mm fillet, E7018, 110-140 amps, 20-24 volts, 2-3 mm/s travel, preheat 100Â°C. Step 2: Prepare the joint. Clean off rust, oil, and paint at least 25mm from the weld zone. Use a grinder if needed. Step 3: Set up your machine. Set amperage and voltage within the WPS range. Use a calibrated meter if possible. Step 4: Preheat if required. Use a torch or heating blanket. Check with a temperature crayonâif it melts, you're at temperature. Step 5: Weld. Maintain the correct travel speed and electrode angle (usually 10-15Â° drag for SMAW). Keep arc length short. For multi-pass welds, clean slag between passes and control interpass temperature (max 250Â°C for low hydrogen). Step 6: Inspect. After cooling, use a fillet gauge to check leg size. Look for undercut, porosity, cracks. If the code requires NDT, arrange it. Step 7: Record. Write down the WPS number, your name, date, and any repairs. If a weld fails inspection, you must repair it following a repair WPS. In Africa, many jobsites lack preheat ovens, so you can use a charcoal fire with a steel plate to heat the part evenlyâbut never exceed the max interpass. Always let the weld cool naturally unless the code says otherwise. This method works for any code if you adapt the numbers.",
      "body_word_count": 340
    },
    {
      "title": "Common Mistakes and Fixes",
      "body": "Mistake 1: Using the wrong electrode. Many welders grab E6013 because it's easy, but for code work, low hydrogen E7018 is often required. Fix: Check the WPS. If it says E7018, use it, and store it in a heated rod oven (or a sealed container with silica gel). Mistake 2: Ignoring preheat. On thick steel (over 25mm), cold welding causes cracking. Fix: Preheat to 100-150Â°C using a torch or oven. Test with a temperature crayon. Mistake 3: Too fast travel. This causes narrow, convex beads and lack of fusion. Fix: Slow down and watch the puddle wet out at the edges. Mistake 4: Wrong fillet size. A 6mm fillet on a 10mm plate may be under-sized for the load. Fix: Use a fillet gauge. If the leg is 5mm, add another pass. Mistake 5: Poor interpass temperature control. Welding continuously can overheat the steel, causing grain growth and reduced toughness. Fix: Let it cool to below 250Â°C between passes. Mistake 6: No cleaning between passes. Slag inclusions cause rejects. Fix: Chip and brush every pass. Mistake 7: Skipping documentation. Without a WPS and records, you can't prove compliance. Fix: Keep a logbook and copy of the WPS on site. Mistake 8: Using damaged cables or loose connections. This causes voltage drop and poor welds. Fix: Inspect cables daily. In Africa, power fluctuations are commonâuse a voltage stabilizer if possible. If a weld fails inspection, don't just grind and re-weld; find the root cause. Was it amperage? Travel speed? Moisture in electrode? Fix the cause, then repair. Remember: codes are minimums, not maximums. Doing it right the first time saves money and lives.",
      "body_word_count": 320
    },
    {
      "title": "Safety and Best Practice",
      "body": "Welding codes also cover safety. The main hazards are electric shock, fumes, arc eye, burns, and fire. For electric shock, ensure your machine is grounded and use dry gloves. Never weld in wet conditions. For fumes, especially with galvanized steel or stainless, use a respirator and ventilate the area. In Africa, many workshops are open-air, which helps, but still position yourself upwind. Arc eye comes from UV radiationâalways wear a welding helmet with at least a shade 10 lens for arc welding. For gas welding, shade 5. Keep a fire extinguisher nearby and a bucket of sand. Never weld near flammable liquids. Best practice: follow the code's safety section (e.g., AWS Z49.1). Wear leather gloves, apron, and safety boots. Use screens to protect others. For confined spaces, use a gas monitor and a spotter. Also, codes require welder qualification. You should test every 6 months or when you change process. In Africa, many welders skip this, but a qualified welder can command higher pay. Keep your certification card. Another best practice: use the correct amperage. Too high burns through; too low causes lack of fusion. Check the WPS. Finally, maintain your equipment. Replace worn liners, tips, and nozzles. A clean machine runs cooler and welds better. If you work at height, use a harness. If you weld in a tank, have a rescue plan. Safety is not optionalâit's part of the code. A safe welder is a productive welder.",
      "body_word_count": 320
    },
    {
      "title": "Practical Exercise",
      "body": "For this exercise, you will make a fillet weld on a T-joint and check it against a code. You need: two steel plates 10mm thick, 100mm x 50mm each; E7018 electrodes 3.2mm; a SMAW machine; a fillet weld gauge; a wire brush; a chipping hammer; a temperature crayon (100Â°C); and a hacksaw. Step 1: Clean the plates. Step 2: Tack weld the plates to form a T. Step 3: Preheat to 100Â°C using a torch. Check with crayon. Step 4: Set amperage to 120A (within WPS range). Step 5: Weld a 6mm fillet along the joint. Use a 10-15Â° drag angle, short arc. Step 6: Let it cool. Clean slag. Step 7: Measure the fillet leg with a gauge. It should be 6mm Â±1mm. If under, add a pass. Step 8: Inspect for undercut (max 0.5mm), porosity, cracks. Step 9: Cut the weld cross-section with a hacksaw. Polish with a file. Look for fusion at the root. If there is lack of fusion, your travel was too fast or amperage too low. Step 10: Write a short report: WPS number, amperage, preheat, leg size, defects found, and repair action. This exercise mimics a real code test. In Africa, you can do this in a workshop with minimal tools. Repeat until you can consistently pass. Then try a 3G (vertical) test. That's what employers pay for.",
      "body_word_count": 300
    },
    {
      "title": "Practical Reference",
      "body": "<section>\n  <h2>Practical Reference: Welding Codes and Standards for African Fabrication Businesses</h2>\n\n  <p>In the African welding trade, the difference between a shop that wins contracts and one that stays local is often not the quality of the weld bead â it is whether the business can prove that the weld meets a recognised code. Mining houses in Zambia's Copperbelt, oil and gas operators in Nigeria's Niger Delta, and infrastructure contractors on Kenya's Standard Gauge Railway all ask the same question before awarding a fabrication package: <strong>Which welding code are you working to, and can you show me the procedure and the welder qualification to match?</strong></p>\n\n  <p>This Practical Reference lesson gives you the working knowledge to answer that question. It covers the codes most commonly referenced across Africa, the data you need on your desk, and the commercial reasons compliance pays. Treat it as a bench-side reference for running a compliant welding operation, not as a substitute for the full code documents, which must be purchased or licensed from the issuing body.</p>\n\n  <h3>Why Codes and Standards Are a Business Asset</h3>\n\n  <p>A welding code is a written set of rules for design, procedure, qualification, fabrication, inspection and acceptance. A standard is a document that defines how a material, process or test is performed. Together they create the traceability that clients, insurers and regulators demand. For an African fabricator, three commercial benefits follow immediately:</p>\n\n  <ul>\n    <li><strong>Access to higher-value tenders.</strong> Most mines, oil and gas majors, and public infrastructure authorities require compliance with a recognised code as a pre-qualification condition. Without it, your bid is not evaluated.</li>\n    <li><strong>Reduced rework and liability.</strong> A qualified Welding Procedure Specification (WPS) and Procedure Qualification Record (PQ) remove guesswork. Repairs on a pressure vessel or structural node can cost more than the original weld, and failed welds can trigger insurance disputes.</li>\n    <li><strong>Workforce mobility.</strong> A welder qualified to a recognised code â for example, under ISO 9606 or ASME Section IX â can carry that qualification across borders and projects, which raises the earning power of your team and reduces your recruitment risk.</li>\n  </ul>\n\n  <h3>The Core Documents You Must Control</h3>\n\n  <p>Before any arc is struck on a coded job, four documents should be in place and available to the inspector:</p>\n\n  <ol>\n    <li><strong>Welding Procedure Specification (WPS).</strong> The written recipe: base metal, filler, process, current, voltage, travel speed, preheat, interpass temperature, shielding gas and joint details.</li>\n    <li><strong>Procedure Qualification Record (PQR).</strong> The evidence that the WPS produces a sound weld, based on destructive testing of a test coupon.</li>\n    <li><strong>Welder Qualification Certificate.</strong> Proof that each welder has passed a test to the relevant code for the position, process and material in use.</li>\n    <li><strong>Inspection and Test Plan (ITP).</strong> The schedule of inspections, non-destructive testing (NDT) and hold points agreed with the client.</li>\n  </ol>\n\n  <h3>Codes Most Referenced in African Projects</h3>\n\n  <p>The table below summarises the codes you are most likely to encounter, with typical sectors and issuing bodies. Always confirm the edition and addenda specified in the contract, because editions change and older projects may be locked to a specific revision.</p>\n\n  <table>\n    <caption>Table 1: Welding codes and standards commonly specified on African projects</caption>\n    <thead>\n      <tr>\n        <th>Code / Standard</th>\n        <th>Scope</th>\n        <th>Typical African sectors</th>\n        <th>Issuing body</th>\n      </tr>\n    </thead>\n    <tbody>\n      <tr>\n        <td>ASME BPVC Section IX</td>\n        <td>Welding, brazing and fusing qualifications</td>\n        <td>Oil and gas, petrochemical, pressure equipment (Nigeria, Angola, Ghana)</td>\n        <td>American Society of Mechanical Engineers</td>\n      </tr>\n      <tr>\n        <td>ASME B31.3</td>\n        <td>Process piping</td>\n        <td>Refineries, gas plants, mining process plants</td>\n        <td>ASME</td>\n      </tr>\n      <tr>\n        <td>AWS D1.1</td>\n        <td>Structural steel welding</td>\n        <td>Construction, mining infrastructure, rail</td>\n        <td>American Welding Society</td>\n      </tr>\n      <tr>\n        <td>ISO 9606-1</td>\n        <td>Qualification testing of welders â steel</td>\n        <td>Cross-border contractors, EU-funded infrastructure</td>\n        <td>International Organization for Standardization</td>\n      </tr>\n      <tr>\n        <td>ISO 15614-1</td>\n        <td>Qualification of welding procedures â steel</td>\n        <td>Fabrication shops serving European and multinational clients</td>\n        <td>ISO</td>\n      </tr>\n      <tr>\n        <td>EN 1090-2</td>\n        <td>Execution of steel structures</td>\n        <td>Structural steel for export and CE-marked projects</td>\n        <td>European Committee for Standardization (CEN)</td>\n      </tr>\n      <tr>\n        <td>API 1104</td>\n        <td>Pipeline welding</td>\n        <td>Oil and gas transmission pipelines (Nigeria, Uganda, Mozambique)</td>\n        <td>American Petroleum Institute</td>\n      </tr>\n      <tr>\n        <td>SANS 10162 / SANS 1390</td>\n        <td>Structural steel and welding quality requirements</td>\n        <td>South African construction and mining</td>\n        <td>South African Bureau of Standards</td>\n      </tr>\n    </tbody>\n  </table>\n  <p><em>Sources: American Society of Mechanical Engineers (asme.org); American Welding Society (aws.org); International Organization for Standardization (iso.org); American Petroleum Institute (api.org); South African Bureau of Standards (sabs.co.za).</em></p>\n\n  <figure>\n    <svg viewBox=\"0 0 760 360\" role=\"img\" aria-labelledby=\"figTitle figDesc\" xmlns=\"http://www.w3.org/2000/svg\">\n      <title id=\"figTitle\">Document control flow for a coded welding job</title>\n      <desc id=\"figDesc\">A flow diagram showing the sequence from contract code review, through WPS and PQR, welder qualification, ITP approval, production welding, NDT and final documentation.</desc>\n      <rect x=\"0\" y=\"0\" width=\"760\" height=\"360\" fill=\"#f7f9fb\"/>\n      <g font-family=\"Arial, Helvetica, sans-serif\" font-size=\"13\" fill=\"#1a2b3c\">\n        <rect x=\"20\" y=\"30\" width=\"150\" height=\"56\" rx=\"8\" fill=\"#dce9f5\" stroke=\"#2b6cb0\" stroke-width=\"1.5\"/>\n        <text x=\"95\" y=\"54\" text-anchor=\"middle\" font-weight=\"bold\">1. Contract</text>\n        <text x=\"95\" y=\"72\" text-anchor=\"middle\">code review</text>\n\n        <rect x=\"200\" y=\"30\" width=\"150\" height=\"56\" rx=\"8\" fill=\"#dce9f5\" stroke=\"#2b6cb0\" stroke-width=\"1.5\"/>\n        <text x=\"275\" y=\"54\" text-anchor=\"middle\" font-weight=\"bold\">2. WPS &amp; PQR</text>\n        <text x=\"275\" y=\"72\" text-anchor=\"middle\">prepared / tested</text>\n\n        <rect x=\"380\" y=\"30\" width=\"160\" height=\"56\" rx=\"8\" fill=\"#dce9f5\" stroke=\"#2b6cb0\" stroke-width=\"1.5\"/>\n        <text x=\"460\" y=\"54\" text-anchor=\"middle\" font-weight=\"bold\">3. Welder</text>\n        <text x=\"460\" y=\"72\" text-anchor=\"middle\">qualification</text>\n\n        <rect x=\"570\" y=\"30\" width=\"170\" height=\"56\" rx=\"8\" fill=\"#dce9f5\" stroke=\"#2b6cb0\" stroke-width=\"1.5\"/>\n        <text x=\"655\" y=\"54\" text-anchor=\"middle\" font-weight=\"bold\">4. ITP</text>\n        <text x=\"655\" y=\"72\" text-anchor=\"middle\">client approval</text>\n\n        <rect x=\"200\" y=\"150\" width=\"150\" height=\"56\" rx=\"8\" fill=\"#e3f4e3\" stroke=\"#2f855a\" stroke-width=\"1.5\"/>\n        <text x=\"275\" y=\"174\" text-anchor=\"middle\" font-weight=\"bold\">5. Production</text>\n        <text x=\"275\" y=\"192\" text-anchor=\"middle\">welding</text>\n\n        <rect x=\"380\" y=\"150\" width=\"160\" height=\"56\" rx=\"8\" fill=\"#e3f4e3\" stroke=\"#2f855a\" stroke-width=\"1.5\"/>\n        <text x=\"460\" y=\"174\" text-anchor=\"middle\" font-weight=\"bold\">6. NDT &amp;</text>\n        <text x=\"460\" y=\"192\" text-anchor=\"middle\">inspection</text>\n\n        <rect x=\"570\" y=\"150\" width=\"170\" height=\"56\" rx=\"8\" fill=\"#e3f4e3\" stroke=\"#2f855a\" stroke-width=\"1.5\"/>\n        <text x=\"655\" y=\"174\" text-anchor=\"middle\" font-weight=\"bold\">7. Final</text>\n        <text x=\"655\" y=\"192\" text-anchor=\"middle\">documentation</text>\n\n        <rect x=\"200\" y=\"270\" width=\"540\" height=\"56\" rx=\"8\" fill=\"#fff4d6\" stroke=\"#b7791f\" stroke-width=\"1.5\"/>\n        <text x=\"470\" y=\"294\" text-anchor=\"middle\" font-weight=\"bold\">8. Records retained for the contract period</text>\n        <text x=\"470\" y=\"312\" text-anchor=\"middle\">WPS â¢ PQR â¢ welder certs â¢ NDT reports â¢ material certs â¢ as-built drawings</text>\n      </g>\n      <g stroke=\"#2b6cb0\" stroke-width=\"2\" fill=\"none\" marker-end=\"url(#arrow)\">\n        <defs>\n          <marker id=\"arrow\" markerWidth=\"8\" markerHeight=\"8\" refX=\"6\" refY=\"3\" orient=\"auto\">\n            <path d=\"M0,0 L6,3 L0,6 Z\" fill=\"#2b6cb0\"/>\n          </marker>\n        </defs>\n        <line x1=\"170\" y1=\"58\" x2=\"198\" y2=\"58\"/>\n        <line x1=\"350\" y1=\"58\" x2=\"378\" y2=\"58\"/>\n        <line x1=\"540\" y1=\"58\" x2=\"568\" y2=\"58\"/>\n        <line x1=\"655\" y1=\"86\" x2=\"655\" y2=\"148\"/>\n        <line x1=\"570\" y1=\"178\" x2=\"542\" y2=\"178\"/>\n        <line x1=\"380\" y1=\"178\" x2=\"352\" y2=\"178\"/>\n        <line x1=\"275\" y1=\"206\" x2=\"275\" y2=\"268\"/>\n        <line x1=\"460\" y1=\"206\" x2=\"460\" y2=\"268\"/>\n        <line x1=\"655\" y1=\"206\" x2=\"655\" y2=\"268\"/>\n      </g>\n    </svg>\n    <figcaption>Figure 1: Document control flow for a coded welding job, adapted from the qualification and documentation requirements described in ISO 15614-1 and ASME BPVC Section IX (ISO, iso.org; ASME, asme.org).</figcaption>\n  </figure>\n\n  <h3>Key Variables and Acceptance Criteria at a Glance</h3>\n\n  <p>The table below gives practical reference values and acceptance criteria that appear repeatedly across codes. Always verify against the specific code edition and the client's specification, because values differ between codes and between applications.</p>\n\n  <table>\n    <caption>Table 2: Practical reference values and acceptance criteria (verify against the specified code edition)</caption>\n    <thead>\n      <tr>\n        <th>Variable</th>\n        <th>Typical requirement</th>\n        <th>Where it appears</th>\n      </tr>\n    </thead>\n    <tbody>\n      <tr>\n        <td>Preheat (carbon steel, thickness &gt; 25 mm)</td>\n        <td>Minimum 100 Â°C, or per qualified WPS</td>\n        <td>ASME B31.3, ISO 15614-1, AWS D1.1</td>\n      </tr>\n      <tr>\n        <td>Interpass temperature</td>\n        <td>Typically â¤ 250 Â°C for carbon steel; lower for stainless</td>\n        <td>WPS / PQR, ASME Section IX</td>\n      </tr>\n      <tr>\n        <td>Undercut (butt weld, transverse)</td>\n        <td>â¤ 0.8 mm deep or â¤ 10% of wall thickness, whichever is smaller</td>\n        <td>ASME B31.3, API 1104</td>\n      </tr>\n      <tr>\n        <td>Reinforcement (cap height)</td>\n        <td>Typically â¤ 3 mm for structural; â¤ 1.5 mm for pipeline girth welds</td>\n        <td>AWS D1.1, API 1104</td>\n      </tr>\n      <tr>\n        <td>Porosity (radiography)</td>\n        <td>Acceptance limits vary; often â¤ 2% of area or per size/location rules</td>\n        <td>ASME Section VIII / B31.3, API 1104</td>\n      </tr>\n      <tr>\n        <td>Welder qualification validity</td>\n        <td>Typically 2â3 years, subject to continuity every 6 months</td>\n        <td>ISO 9606-1, ASME Section IX</td>\n      </tr>\n      <tr>\n        <td>NDT coverage (pipeline girth welds)</td>\n        <td>100% radiography or automatic ultrasonic testing</td>\n        <td>API 1104, client specification</td>\n      </tr>\n      <tr>\n        <td>Document retention</td>\n        <td>Often 5â10 years, or as stated in contract</td>\n        <td>Client ITP and quality plan</td>\n      </tr>\n    </tbody>\n  </table>\n  <p><em>Sources: ASME Boiler and Pressure Vessel Code Section IX and B31.3 (asme.org); API 1104 (api.org); AWS D1.1 (aws.org); ISO 9606-1 and ISO 15614-1 (iso.org).</em></p>\n\n  <div style=\"border:2px solid #c53030; background:#fff5f5; padding:16px; border-radius:8px; margin:24px 0;\">\n    <p style=\"margin:0 0 8px 0; font-weight:bold; color:#c53030;\">â  SAFETY WARNING â HIGH RISK</p>\n    <p style=\"margin:0;\">Never weld to an unqualified or expired WPS, and never allow a welder to work outside the limits of their qualification. On pressurised or structural work, an out-of-scope weld can fail catastrophically, causing fire, explosion, structural collapse or loss of life. In many African jurisdictions, welding on pressure equipment without a valid WPS and qualified welder can also void insurance and breach occupational health and safety law. If in doubt, stop and verify the documentation before striking an arc.</p>\n  </div>\n\n  <h3>Quick Reference Checklist</h3>\n\n  <ul>\n    <li>â Confirm the exact code, edition and addenda specified in the contract before quoting.</li>\n    <li>â Ensure a current WPS and supporting PQR exist for every joint, process and material combination.</li>\n    <li>â Verify each welder's certificate covers the process, position, material and thickness in use.</li>\n    <li>â Check filler metal certificates and base metal certificates against the WPS.</li>\n    <li>â Confirm preheat, interpass temperature and post-weld heat treatment requirements.</li>\n    <li>â Agree the ITP and hold points with the client's inspector before starting production.</li>\n    <li>â Record NDT results and non-conformances, and close them out with signed dispositions.</li>\n    <li>â Archive WPS, PQR, welder certs, NDT reports and material certs for the contract retention period.</li>\n  </ul>\n\n  <h3>Further Reading</h3>\n\n  <ul>\n    <li><a href=\"https://www.asme.org/codes-standards\" target=\"_blank\" rel=\"noopener\">ASME Codes and Standards</a> â official source for BPVC Section IX, B31.3 and related pressure and piping codes.</li>\n    <li><a href=\"https://www.aws.org/standards\" target=\"_blank\" rel=\"noopener\">American Welding Society Standards</a> â official source for AWS D1.1 and other structural welding standards.</li>\n    <li><a href=\"https://www.iso.org/standard/70722.html\" target=\"_blank\" rel=\"noopener\">ISO 9606-1: Qualification testing of welders â Fusion welding â Part 1: Steels</a> â official ISO catalogue entry.</li>\n    <li><a href=\"https://www.api.org/products-and-services/standards\" target=\"_blank\" rel=\"noopener\">API Standards</a> â official source for API 1104 and pipeline welding requirements.</li>\n    <li><a href=\"https://www.sabs.co.za\" target=\"_blank\" rel=\"noopener\">South African Bureau of Standards</a> â national standards body for SANS documents relevant to South African and regional projects.</li>\n  </ul>\n\n  <p><strong>Business takeaway:</strong> In the African market, welding codes are not bureaucracy â they are the passport to better-paying work. A shop that controls its WPS, PQR, welder certificates and NDT records can bid for mining, oil and gas, and infrastructure contracts that unqualified competitors cannot touch. Build the documentation system once, train your team to maintain it, and it will pay for itself on the first coded contract you win.</p>\n</section>"
    }
  ],
  "quiz": [
    {
      "q": "What is the main purpose of welding codes and standards?",
      "options": [
        "A) To make welding more expensive",
        "B) To ensure welds are safe and reliable",
        "C) To replace the need for training",
        "D) To slow down production"
      ],
      "answer": "B",
      "explanation": "Codes set minimum requirements to prevent failures and protect lives."
    },
    {
      "q": "Which code is commonly used for structural steel welding?",
      "options": [
        "A) ASME Section IX",
        "B) AWS D1.1",
        "C) ISO 9606",
        "D) API 1104"
      ],
      "answer": "B",
      "explanation": "AWS D1.1 is the structural steel welding code."
    },
    {
      "q": "What does WPS stand for?",
      "options": [
        "A) Welding Procedure Specification",
        "B) Welding Performance Standard",
        "C) Weld Process Sheet",
        "D) Welder Personal Sheet"
      ],
      "answer": "A",
      "explanation": "WPS is the document that specifies welding parameters."
    },
    {
      "q": "Why is preheat used in welding thick steel?",
      "options": [
        "A) To make the weld prettier",
        "B) To prevent cracking",
        "C) To increase travel speed",
        "D) To save electricity"
      ],
      "answer": "B",
      "explanation": "Preheat slows cooling and reduces the risk of hydrogen cracking."
    },
    {
      "q": "Which electrode is low hydrogen?",
      "options": [
        "A) E6013",
        "B) E7018",
        "C) E6011",
        "D) E6010"
      ],
      "answer": "B",
      "explanation": "E7018 has a low hydrogen coating, reducing cracking risk."
    },
    {
      "q": "What tool checks fillet weld leg size?",
      "options": [
        "A) Micrometer",
        "B) Fillet weld gauge",
        "C) Vernier caliper",
        "D) Tape measure"
      ],
      "answer": "B",
      "explanation": "A fillet weld gauge directly measures leg length."
    },
    {
      "q": "What is the maximum interpass temperature for low hydrogen electrodes?",
      "options": [
        "A) 100Â°C",
        "B) 250Â°C",
        "C) 400Â°C",
        "D) 500Â°C"
      ],
      "answer": "B",
      "explanation": "Exceeding 250Â°C can reduce toughness."
    },
    {
      "q": "What causes undercut in a weld?",
      "options": [
        "A) Too low amperage",
        "B) Too high amperage or too fast travel",
        "C) Too much preheat",
        "D) Using a wire brush"
      ],
      "answer": "B",
      "explanation": "High heat or fast travel melts the base metal edge without filling."
    },
    {
      "q": "What is the purpose of a PQR?",
      "options": [
        "A) To record procedure qualification test results",
        "B) To list welder names",
        "C) To order materials",
        "D) To calculate costs"
      ],
      "answer": "A",
      "explanation": "PQR documents that a WPS has been tested and qualified."
    },
    {
      "q": "Which safety gear protects against arc eye?",
      "options": [
        "A) Leather gloves",
        "B) Welding helmet with proper shade",
        "C) Respirator",
        "D) Ear plugs"
      ],
      "answer": "B",
      "explanation": "The helmet lens filters UV radiation that causes arc eye."
    },
    {
      "q": "What should you do before welding according to a code?",
      "options": [
        "A) Read the WPS",
        "B) Weld without preparation",
        "C) Use any electrode",
        "D) Skip cleaning"
      ],
      "answer": "A",
      "explanation": "The WPS gives all required parameters."
    },
    {
      "q": "Why is it important to clean between passes?",
      "options": [
        "A) To prevent slag inclusion",
        "B) To cool the weld",
        "C) To save time",
        "D) To look busy"
      ],
      "answer": "A",
      "explanation": "Slag left between passes causes defects."
    },
    {
      "q": "What is a common mistake when welding in Africa?",
      "options": [
        "A) Using too much preheat",
        "B) Using counterfeit electrodes",
        "C) Welding too slowly",
        "D) Over-documenting"
      ],
      "answer": "B",
      "explanation": "Counterfeit electrodes are common and fail code requirements."
    },
    {
      "q": "What does NDT stand for?",
      "options": [
        "A) Non-Destructive Testing",
        "B) New Design Technique",
        "C) National Welding Test",
        "D) Normal Duty Test"
      ],
      "answer": "A",
      "explanation": "NDT inspects welds without damaging them."
    },
    {
      "q": "Which gas is a hazard when welding galvanized steel?",
      "options": [
        "A) Oxygen",
        "B) Zinc fumes",
        "C) Nitrogen",
        "D) Helium"
      ],
      "answer": "B",
      "explanation": "Zinc fumes cause metal fume fever."
    },
    {
      "q": "What is the correct travel speed for a 6mm fillet with E7018?",
      "options": [
        "A) 1 mm/s",
        "B) 2-3 mm/s",
        "C) 5-6 mm/s",
        "D) 10 mm/s"
      ],
      "answer": "B",
      "explanation": "Typical travel speed is 2-3 mm/s for that size."
    },
    {
      "q": "What should you do if a weld fails inspection?",
      "options": [
        "A) Ignore it",
        "B) Grind and re-weld without finding cause",
        "C) Find root cause and repair per WPS",
        "D) Paint over it"
      ],
      "answer": "C",
      "explanation": "Repair must follow a qualified procedure."
    },
    {
      "q": "Why keep a welding logbook?",
      "options": [
        "A) To prove code compliance",
        "B) To sell to scrap",
        "C) To decorate the shop",
        "D) To avoid work"
      ],
      "answer": "A",
      "explanation": "Records show you followed the code."
    },
    {
      "q": "What is the minimum shade for arc welding helmet?",
      "options": [
        "A) 5",
        "B) 8",
        "C) 10",
        "D) 14"
      ],
      "answer": "C",
      "explanation": "Shade 10 or higher protects against UV."
    },
    {
      "q": "Which document tells you the amperage range?",
      "options": [
        "A) WPS",
        "B) PQR",
        "C) Mill certificate",
        "D) Safety manual"
      ],
      "answer": "A",
      "explanation": "The WPS specifies all welding parameters."
    },
    {
      "q": "What is a common cause of porosity?",
      "options": [
        "A) Clean base metal",
        "B) Moisture on electrode",
        "C) Correct amperage",
        "D) Slow travel"
      ],
      "answer": "B",
      "explanation": "Moisture creates gas pockets in the weld."
    },
    {
      "q": "How often should a welder requalify?",
      "options": [
        "A) Every 6 months",
        "B) Every 5 years",
        "C) Never",
        "D) Only when changing jobs"
      ],
      "answer": "A",
      "explanation": "Codes often require requalification every 6 months."
    },
    {
      "q": "What is the purpose of a temperature crayon?",
      "options": [
        "A) To mark metal",
        "B) To check preheat temperature",
        "C) To write on paper",
        "D) To cool the weld"
      ],
      "answer": "B",
      "explanation": "Crayons melt at specific temperatures."
    },
    {
      "q": "Which code covers pressure vessels?",
      "options": [
        "A) AWS D1.1",
        "B) ASME Section IX",
        "C) ISO 9606",
        "D) API 1104"
      ],
      "answer": "B",
      "explanation": "ASME Section IX covers welding qualifications for pressure vessels."
    },
    {
      "q": "What is the maximum allowed undercut for many codes?",
      "options": [
        "A) 0.5mm",
        "B) 2mm",
        "C) 5mm",
        "D) 10mm"
      ],
      "answer": "A",
      "explanation": "Typical limit is 0.5mm for critical welds."
    },
    {
      "q": "Why use a voltage stabilizer in Africa?",
      "options": [
        "A) To increase amperage",
        "B) To handle power fluctuations",
        "C) To reduce weld quality",
        "D) To save electricity"
      ],
      "answer": "B",
      "explanation": "Unstable voltage affects weld consistency."
    },
    {
      "q": "What is the first step in the practical exercise?",
      "options": [
        "A) Preheat",
        "B) Clean the plates",
        "C) Weld",
        "D) Inspect"
      ],
      "answer": "B",
      "explanation": "Cleaning removes contaminants before welding."
    },
    {
      "q": "What does a fillet weld gauge measure?",
      "options": [
        "A) Length",
        "B) Leg size",
        "C) Thickness",
        "D) Width"
      ],
      "answer": "B",
      "explanation": "It measures the leg of a fillet weld."
    },
    {
      "q": "What is a common defect when travel speed is too fast?",
      "options": [
        "A) Lack of fusion",
        "B) Excessive penetration",
        "C) Overlap",
        "D) Burn-through"
      ],
      "answer": "A",
      "explanation": "Fast travel doesn't allow proper fusion."
    },
    {
      "q": "Why is it important to follow codes even if not enforced?",
      "options": [
        "A) To increase reputation and safety",
        "B) To waste time",
        "C) To please inspectors only",
        "D) To reduce costs"
      ],
      "answer": "A",
      "explanation": "Codes ensure safety and build trust with clients."
    }
  ],
  "videos": [
    {
      "title": "AWS D1.1 welding code explained for beginners",
      "query": "AWS D1.1 welding code explained for beginners"
    },
    {
      "title": "How to read a WPS welding procedure specification",
      "query": "how to read a WPS welding procedure specification"
    },
    {
      "title": "Fillet weld gauge inspection practical test",
      "query": "fillet weld gauge inspection practical test"
    }
  ]
}

File: deep_courses/advanced-welding/module-11.json
{
  "course": "Advanced Welding Techniques",
  "module_number": 11,
  "module_title": "Repair Welding",
  "lessons": [
    {
      "title": "Introduction and Why It Matters",
      "body": "Repair welding is the skill of fixing broken metal parts instead of buying new ones. In Africa, where equipment is expensive and spare parts can take weeks to arrive, this skill saves money and keeps businesses running. Imagine a farmer's plough breaks during planting season. A new one costs 500,000 shillings and takes a month to order. A repair welder can fix it in two hours for 20,000 shillings. That's why repair welding matters.\n\nRepair welding is different from production welding. In production, you weld new, clean metal. In repair, you deal with dirty, rusty, oil-covered, cracked parts. You must clean, gouge, and sometimes preheat. You also need to match the filler metal to the base metal. For example, cast iron needs nickel rods, not mild steel rods. If you use the wrong rod, the repair will crack again.\n\nCommon repair jobs include cracked engine blocks, broken gear teeth, worn shafts, leaky tanks, and broken agricultural tools. Each requires a different approach. A cracked water tank needs a watertight weld, while a broken gear tooth needs a strong weld that can handle stress. You must assess the damage before you strike an arc.\n\nSafety is critical. Repair welding often involves grinding, cutting, and welding in awkward positions. Always wear a welding helmet, gloves, and leather apron. Ensure good ventilation, especially when welding galvanized or painted metal. Keep a fire extinguisher nearby. In many African workshops, space is tight, so clear the area of flammable materials like petrol, paint, or dry grass.\n\nThis module will teach you the tools, methods, and safety practices for repair welding. You will learn to fix common metal parts using arc welding, oxy-acetylene, and brazing. By the end, you will be able to take a broken part, assess it, and repair it to working condition. This skill can earn you a good income, as few welders master repair work."
    },
    {
      "title": "Tools and Materials",
      "body": "To do repair welding, you need more than just a welding machine. Start with a reliable arc welder. A 200-amp inverter welder is good for most repairs. It runs on 220V single phase, common in many African homes and workshops. If you have three-phase power, a 300-amp machine is better for heavy repairs. You also need an oxy-acetylene torch set for heating, cutting, and brazing. This is essential for cast iron repairs and for loosening rusted bolts.\n\nYour tool kit should include an angle grinder with 115mm or 230mm discs. You'll need grinding discs for cleaning and cutting discs for removing cracks. A wire brush for cleaning, chipping hammer for slag, and a set of files for finishing. For measuring and marking, have a steel ruler, center punch, and soapstone. A good vice and clamps are needed to hold parts while you weld. In a typical Kenyan jua kali workshop, you'll find these tools, but you may need to improvise.\n\nFiller metals are crucial. For mild steel, use E6013 or E7018 electrodes. E6013 is easy to strike and good for general repairs. E7018 is stronger and used for critical parts. For cast iron, use nickel-based electrodes like ENi-Cl. For stainless steel, use 308L or 316L rods. For brazing, use silicon bronze or brass rods with flux. Always store electrodes in a dry place. Moisture causes porosity and weak welds.\n\nSafety gear includes a welding helmet with at least shade 10 lens, leather gloves, leather apron, safety boots, and safety glasses for grinding. Ear plugs are good when grinding or hammering. Have a fire extinguisher (dry powder or CO2) and a bucket of sand or water. For cleaning, keep acetone or brake cleaner for removing oil, and a grinder for rust. Never use petrol or diesel to clean parts; they are fire hazards.\n\nOther useful items: a MIG welder for thin sheet metal repairs, a plasma cutter for quick cutting, and a die grinder for hard-to-reach areas. A magnetic welding holder helps position parts. A heat gun or blowtorch for preheating small parts. Keep a notebook to record settings for different jobs. With these tools and materials, you can handle most repair welding tasks."
    },
    {
      "title": "Step by Step Method",
      "body": "Step 1: Assess the damage. Clean the part with a wire brush and grinder to see the full extent of the crack or wear. Use a dye penetrant or simply look closely. Mark the ends of the crack with a center punch to stop it from spreading. If it's a broken piece, check for alignment. Take photos if needed.\n\nStep 2: Prepare the part. Remove all oil, paint, rust, and moisture. Use acetone or brake cleaner for oil. Grind a V-groove along the crack to get full penetration. For a crack in thick metal, grind from both sides if possible. For cast iron, drill a small hole at each end of the crack to relieve stress. Preheat cast iron to 500-600Â°C using an oxy-acetylene torch. This prevents cracking. For mild steel, preheat is not usually needed unless the part is very thick.\n\nStep 3: Set up your welding machine. For mild steel, use E6013 rod at 90-120 amps for 3.2mm rod. For E7018, use 110-140 amps. For cast iron with nickel rod, use 80-100 amps and DC reverse polarity (electrode positive). For brazing, use a neutral flame and heat the part to a dull red (around 800Â°C). Practice on scrap metal first.\n\nStep 4: Weld the repair. For cracks, start welding from the end of the crack towards the center, using a backstep technique to reduce distortion. Use a stringer bead or slight weave. For cast iron, weld short beads (20-30mm) and peen each bead with a chipping hammer while hot to relieve stress. Let it cool slowly. For brazing, heat the part and apply flux, then dip the filler rod. The filler should flow into the joint by capillary action.\n\nStep 5: Inspect and finish. After welding, let the part cool slowly. For cast iron, bury it in sand or wrap it in a heat blanket. Clean the weld with a wire brush and grinder. Check for cracks or porosity. If needed, re-weld. For a watertight repair, test with water or air pressure. For a shaft, check for straightness and machine if necessary. Finally, paint or oil the repaired area to prevent rust. Record what you did for future reference."
    },
    {
      "title": "Common Mistakes and Fixes",
      "body": "Mistake 1: Welding dirty or oily metal. This causes porosity, cracks, and weak welds. Fix: Always clean the part with a grinder and acetone before welding. Remove all paint, rust, and oil. For cast iron, bake the part to remove oil.\n\nMistake 2: Using the wrong filler metal. For example, using mild steel rod on cast iron will crack. Fix: Identify the base metal first. Use a magnet test or spark test. Cast iron sparks are short and red; mild steel sparks are long and yellow. Use nickel rod for cast iron, stainless rod for stainless steel.\n\nMistake 3: Not preheating cast iron. Cast iron is brittle and cracks when welded cold. Fix: Preheat to 500-600Â°C with a torch. Weld in short passes and cool slowly. If you can't preheat, use nickel rod and peen the weld.\n\nMistake 4: Welding a crack without grooving. This leads to incomplete penetration. Fix: Grind a V-groove along the entire crack. For thick metal, groove from both sides. Make sure the groove is clean and wide enough for the rod.\n\nMistake 5: Welding in a draft or cold environment. This causes rapid cooling and cracking. Fix: Shield the work area from wind. Preheat the part if possible. For cast iron, cool slowly by burying in sand or using a heat blanket.\n\nMistake 6: Not controlling distortion. Welding heats and expands metal, causing warping. Fix: Use clamps and jigs to hold the part. Weld small sections and alternate sides. Use backstep welding. For long cracks, weld from the center outwards.\n\nMistake 7: Poor penetration on thick metal. Fix: Increase amperage, use a larger rod, or bevel the joint. For 10mm steel, use 4.0mm rod at 140-180 amps. Weld from both sides if possible.\n\nMistake 8: Ignoring safety. Welding fumes, arc eye, and burns are common. Fix: Wear proper PPE. Use a fume extractor or weld outdoors. Never look at the arc without a helmet. Keep a fire extinguisher nearby.\n\nMistake 9: Not testing the repair. A weld that looks good may fail under load. Fix: Test with a hammer, water pressure, or load. For critical parts, use non-destructive testing like dye penetrant.\n\nMistake 10: Rushing the job. Repair welding takes patience. Fix: Plan your steps, prepare properly, and take your time. A good repair lasts years; a bad one fails in days."
    },
    {
      "title": "Safety and Best Practice",
      "body": "Safety in repair welding is not optional. You are working with electricity, fire, and toxic fumes. Start with personal protective equipment (PPE). Wear a welding helmet with a shade 10 to 13 lens, depending on the amperage. Use leather gloves, a leather apron, and safety boots. Never wear synthetic clothing; it melts and sticks to skin. Use safety glasses under your helmet for grinding and chipping. Ear plugs protect against grinding noise.\n\nVentilation is critical. Welding fumes contain metal oxides and gases that can cause lung damage. In a closed workshop, use a fume extractor or open doors and windows. When welding galvanized steel, which is coated with zinc, the fumes cause metal fume fever. Drink milk before and after, and weld outdoors if possible. Never weld in a confined space without forced ventilation.\n\nFire safety: Repair welding often involves sparks flying up to 10 meters. Clear the area of flammable materials like petrol, paint, thinners, dry grass, and paper. Keep a fire extinguisher (dry powder or CO2) and a bucket of sand or water. Wear a leather apron to protect from sparks. After welding, stay in the area for at least 30 minutes to watch for smoldering fires.\n\nElectrical safety: Check your welding cables for damage. Do not weld in wet conditions. Use a dry wooden board to stand on if the floor is wet. Ensure your machine is properly grounded. Never change electrodes with bare hands or wet gloves. Turn off the machine when not in use.\n\nBest practices: Always plan your repair. Assess the damage, choose the right filler, and prepare the surface. Use clamps and jigs to hold parts. Weld in short passes to control heat. For cast iron, preheat and cool slowly. For critical parts, use a qualified welder or get your work inspected. Keep a log of repairs, including settings and results. Learn from each job.\n\nIn Africa, many workshops are informal. Set a good example by following safety rules. Train your apprentices. Keep your tools in good condition. A clean, safe workshop is a productive workshop. Remember, a repair that fails can cause injury or death. Never compromise on safety."
    },
    {
      "title": "Practical Exercise",
      "body": "For this exercise, you will repair a cracked mild steel bracket. You will need: a 200-amp arc welder, E6013 electrodes (3.2mm), an angle grinder with grinding and cutting discs, a wire brush, a chipping hammer, a steel ruler, a center punch, a vice, and safety gear (helmet, gloves, apron, boots).\n\nStep 1: Obtain a cracked bracket. If you don't have one, take a 6mm thick steel plate, 100mm x 100mm, and cut a 50mm crack with a hacksaw or cutting disc. Clean the bracket with a grinder and wire brush. Remove all rust and paint. Use acetone to degrease.\n\nStep 2: Mark the ends of the crack with a center punch. This stops the crack from spreading. Grind a V-groove along the entire crack, about 2mm deep and 3mm wide. Use a cutting disc to open the crack if it's tight.\n\nStep 3: Set up your welder. Set the amperage to 100-120 amps for 3.2mm E6013 rod. Connect the ground clamp to the bracket. Put on your PPE.\n\nStep 4: Weld the crack. Start at one end of the crack. Use a backstep technique: weld from the end towards the center in short beads of about 20mm. Clean each bead with a chipping hammer and wire brush. Continue until the crack is filled. For a 50mm crack, you should use about 3-4 beads. Let the bracket cool between beads to avoid distortion.\n\nStep 5: Inspect the weld. After cooling, clean the weld with a wire brush. Look for cracks, porosity, or undercut. If you find defects, grind them out and re-weld. Use a dye penetrant if available.\n\nStep 6: Test the repair. Clamp the bracket in a vice and try to bend it. If the weld holds, it's good. If it breaks, examine the fracture to see why. Common issues: lack of penetration, slag inclusion, or wrong amperage. Adjust and try again.\n\nStep 7: Finish the repair. Grind the weld smooth if needed. Paint the bracket to prevent rust. Record your settings and observations in a notebook. Repeat the exercise with different crack lengths and positions. Practice on cast iron and stainless steel when you are confident. This exercise builds the skills you need for real repair jobs."
    },
    {
      "title": "Practical Reference",
      "body": "<section>\n  <h2>Practical Reference: Repair Welding for African Agribusiness & Fabrication Enterprises</h2>\n\n  <p>Repair welding is the highest-margin service line in most African welding workshops. A maize mill roller that can be rebuilt for US$40 instead of replaced for US$600, a tractor loader bucket restored in a day instead of waiting six weeks for an import, a borehole pump bracket fixed on-site before the herd goes thirsty â these are the jobs that convert a welding bay into a business. This Practical Reference lesson gives you the working numbers, tables, and field procedures that RISE AFRICA learners use to quote, execute, and profit from repair welding in real African operating conditions: intermittent power, dusty sites, mixed scrap stock, and clients who measure value in downtime avoided, not in weld bead appearance.</p>\n\n  <p>Treat this page as your bench-side companion. The two data tables below are built from published welding references and regional supplier pricing so you can sanity-check your own quotes. The diagram shows the standard repair sequence for a cracked cast-iron component â one of the most common and most profitable repair categories across the continent.</p>\n\n  <figure>\n    <svg viewBox=\"0 0 720 340\" xmlns=\"http://www.w3.org/2000/svg\" role=\"img\" aria-label=\"Diagram of repair welding sequence on a cracked cast iron housing showing vee preparation, preheat, stitch welding and peening\">\n      <rect x=\"0\" y=\"0\" width=\"720\" height=\"340\" fill=\"#f7f7f2\"/>\n      <text x=\"360\" y=\"26\" text-anchor=\"middle\" font-family=\"Arial, Helvetica, sans-serif\" font-size=\"16\" font-weight=\"bold\" fill=\"#1a1a1a\">Repair Welding Sequence: Cracked Cast-Iron Housing</text>\n\n      <!-- Step 1 -->\n      <g>\n        <rect x=\"20\" y=\"50\" width=\"150\" height=\"110\" fill=\"#ffffff\" stroke=\"#333\" stroke-width=\"1.5\"/>\n        <path d=\"M40 140 L40 80 L150 80 L150 140\" fill=\"none\" stroke=\"#444\" stroke-width=\"3\"/>\n        <path d=\"M95 80 L95 140\" stroke=\"#c0392b\" stroke-width=\"3\" stroke-dasharray=\"6 4\"/>\n        <text x=\"95\" y=\"175\" text-anchor=\"middle\" font-family=\"Arial\" font-size=\"12\" fill=\"#1a1a1a\">1. Locate &amp; grind</text>\n        <text x=\"95\" y=\"190\" text-anchor=\"middle\" font-family=\"Arial\" font-size=\"11\" fill=\"#555\">60Â° vee, 2 mm root</text>\n      </g>\n\n      <!-- Step 2 -->\n      <g>\n        <rect x=\"190\" y=\"50\" width=\"150\" height=\"110\" fill=\"#ffffff\" stroke=\"#333\" stroke-width=\"1.5\"/>\n        <path d=\"M210 140 L210 80 L320 80 L320 140\" fill=\"none\" stroke=\"#444\" stroke-width=\"3\"/>\n        <path d=\"M265 80 L265 140\" stroke=\"#e67e22\" stroke-width=\"3\"/>\n        <text x=\"265\" y=\"175\" text-anchor=\"middle\" font-family=\"Arial\" font-size=\"12\" fill=\"#1a1a1a\">2. Preheat 200â300 Â°C</text>\n        <text x=\"265\" y=\"190\" text-anchor=\"middle\" font-family=\"Arial\" font-size=\"11\" fill=\"#555\">torch or charcoal bed</text>\n      </g>\n\n      <!-- Step 3 -->\n      <g>\n        <rect x=\"360\" y=\"50\" width=\"150\" height=\"110\" fill=\"#ffffff\" stroke=\"#333\" stroke-width=\"1.5\"/>\n        <path d=\"M380 140 L380 80 L490 80 L490 140\" fill=\"none\" stroke=\"#444\" stroke-width=\"3\"/>\n        <path d=\"M435 80 L435 140\" stroke=\"#2980b9\" stroke-width=\"3\" stroke-dasharray=\"3 3\"/>\n        <circle cx=\"435\" cy=\"95\" r=\"4\" fill=\"#2980b9\"/>\n        <circle cx=\"435\" cy=\"115\" r=\"4\" fill=\"#2980b9\"/>\n        <text x=\"435\" y=\"175\" text-anchor=\"middle\" font-family=\"Arial\" font-size=\"12\" fill=\"#1a1a1a\">3. Stitch weld</text>\n        <text x=\"435\" y=\"190\" text-anchor=\"middle\" font-family=\"Arial\" font-size=\"11\" fill=\"#555\">25â40 mm runs, back-step</text>\n      </g>\n\n      <!-- Step 4 -->\n      <g>\n        <rect x=\"530\" y=\"50\" width=\"170\" height=\"110\" fill=\"#ffffff\" stroke=\"#333\" stroke-width=\"1.5\"/>\n        <path d=\"M550 140 L550 80 L680 80 L680 140\" fill=\"none\" stroke=\"#444\" stroke-width=\"3\"/>\n        <path d=\"M615 80 L615 140\" stroke=\"#27ae60\" stroke-width=\"3\"/>\n        <path d=\"M600 90 L630 90 M600 105 L630 105 M600 120 L630 120\" stroke=\"#27ae60\" stroke-width=\"1.5\"/>\n        <text x=\"615\" y=\"175\" text-anchor=\"middle\" font-family=\"Arial\" font-size=\"12\" fill=\"#1a1a1a\">4. Peen &amp; slow cool</text>\n        <text x=\"615\" y=\"190\" text-anchor=\"middle\" font-family=\"Arial\" font-size=\"11\" fill=\"#555\">ash / vermiculite blanket</text>\n      </g>\n\n      <!-- Bottom notes -->\n      <rect x=\"20\" y=\"215\" width=\"680\" height=\"105\" fill=\"#ffffff\" stroke=\"#bbb\" stroke-width=\"1\"/>\n      <text x=\"35\" y=\"238\" font-family=\"Arial\" font-size=\"12\" font-weight=\"bold\" fill=\"#1a1a1a\">Field notes</text>\n      <text x=\"35\" y=\"258\" font-family=\"Arial\" font-size=\"11\" fill=\"#333\">â¢ Use nickel-iron (NiFe) or nickel (Ni99) electrode for cast iron; never match with mild steel.</text>\n      <text x=\"35\" y=\"275\" font-family=\"Arial\" font-size=\"11\" fill=\"#333\">â¢ Keep interpass temperature below 350 Â°C; cool slowly with dry sand or vermiculite if no furnace.</text>\n      <text x=\"35\" y=\"292\" font-family=\"Arial\" font-size=\"11\" fill=\"#333\">â¢ Drill 3â5 mm stop-holes at each crack tip before grinding to stop propagation.</text>\n      <text x=\"35\" y=\"309\" font-family=\"Arial\" font-size=\"11\" fill=\"#333\">â¢ Post-repair, machine or file flush only after full cool-down (minimum 4 hours).</text>\n    </svg>\n    <figcaption>Sequence adapted from AWS A3.0 and the Lincoln Electric <em>Procedure Handbook of Arc Welding</em>, 14th edition, Ch. 12 (cast iron repair), with field adaptations for off-grid African workshops.</figcaption>\n  </figure>\n\n  <h3>Table 1: Repair Welding Process Selection &amp; Cost Benchmarks</h3>\n  <p>Use this table when quoting. Costs are indicative for East and Southern African markets (2024â2025) and exclude labour unless stated. Always confirm local electrode and gas pricing before committing to a fixed quote.</p>\n\n  <table border=\"1\" cellpadding=\"8\" cellspacing=\"0\" style=\"width:100%; border-collapse:collapse; font-family:Arial, sans-serif; font-size:13px;\">\n    <thead style=\"background:#1f4e5f; color:#ffffff;\">\n      <tr>\n        <th>Repair Type</th>\n        <th>Typical Process</th>\n        <th>Consumable</th>\n        <th>Prep Time</th>\n        <th>Weld Time</th>\n        <th>Indicative Charge (USD)</th>\n        <th>Common African Use Case</th>\n      </tr>\n    </thead>\n    <tbody>\n      <tr>\n        <td>Cracked cast-iron housing (pump, gearbox)</td>\n        <td>SMAW, NiFe electrode</td>\n        <td>ENiFe-CI 3.2 mm</td>\n        <td>45â90 min</td>\n        <td>30â60 min</td>\n        <td>60â180</td>\n        <td>Borehole pump casings, maize mill gearboxes</td>\n      </tr>\n      <tr>\n        <td>Excavator / loader bucket rebuild</td>\n        <td>FCAW or SMAW hardfacing</td>\n        <td>Hardfacing wire / EFeMn-A</td>\n        <td>60â120 min</td>\n        <td>2â6 h</td>\n        <td>180â650</td>\n        <td>Mining, road construction, quarrying fleets</td>\n      </tr>\n      <tr>\n        <td>Aluminium irrigation pipe</td>\n        <td>GTAW (TIG) AC</td>\n        <td>ER4043 2.4 mm</td>\n        <td>20â40 min</td>\n        <td>20â45 min</td>\n        <td>40â120</td>\n        <td>Centre-pivot and drip irrigation lines</td>\n      </tr>\n      <tr>\n        <td>Stainless steel food-processing tank</td>\n        <td>GTAW DCEN</td>\n        <td>ER308L 2.4 mm</td>\n        <td>30â60 min</td>\n        <td>30â90 min</td>\n        <td>80â250</td>\n        <td>Dairy, brewery, fish processing plants</td>\n      </tr>\n      <tr>\n        <td>Trailer chassis crack</td>\n        <td>SMAW / FCAW</td>\n        <td>E7018 or E71T-1</td>\n        <td>30â60 min</td>\n        <td>45â120 min</td>\n        <td>70â220</td>\n        <td>Transport, agri-logistics fleets</td>\n      </tr>\n      <tr>\n        <td>On-site structural repair (mobile rig)</td>\n        <td>SMAW, engine-driven</td>\n        <td>E6013 / E7018</td>\n        <td>15â30 min</td>\n        <td>Varies</td>\n        <td>120â400 / day</td>\n        <td>Farm sheds, silos, gantries, borehole towers</td>\n      </tr>\n    </tbody>\n  </table>\n  <p style=\"font-size:12px; color:#555;\">Sources: Pricing triangulated from Kenya Association of Manufacturers workshop surveys (2024), South African Institute of Welding (SAIW) bulletin Q4 2024, and regional distributor price lists (ESAB Africa, Afrox). Process selection per AWS Welding Handbook, Vol. 1, 10th ed.</p>\n\n  <h3>Table 2: Common Defects, Root Causes &amp; Fixes in Repair Welding</h3>\n  <p>Repair welds fail more often than new-build welds because the base metal is unknown, contaminated, or already stressed. This table is your diagnostic shortcut.</p>\n\n  <table border=\"1\" cellpadding=\"8\" cellspacing=\"0\" style=\"width:100%; border-collapse:collapse; font-family:Arial, sans-serif; font-size:13px;\">\n    <thead style=\"background:#5f3a1f; color:#ffffff;\">\n      <tr>\n        <th>Defect</th>\n        <th>Root Cause</th>\n        <th>Field Fix</th>\n        <th>Prevention</th>\n      </tr>\n    </thead>\n    <tbody>\n      <tr>\n        <td>Re-cracking after repair</td>\n        <td>No preheat; fast cooling; wrong filler</td>\n        <td>Remove weld, re-grind, preheat, re-weld with NiFe</td>\n        <td>Preheat 200â300 Â°C; slow cool in sand/vermiculite</td>\n      </tr>\n      <tr>\n        <td>Porosity in aluminium</td>\n        <td>Oxide film, oil, moisture in shielding gas</td>\n        <td>Stainless brush + acetone clean; purge gas line</td>\n        <td>Clean within 15 min of welding; use AC balance 70/30</td>\n      </tr>\n      <tr>\n        <td>Undercut on hardfacing</td>\n        <td>Excess current; wrong travel angle</td>\n        <td>Grind flush, apply second pass</td>\n        <td>Reduce current 10â15%; drag angle 5â10Â°</td>\n      </tr>\n      <tr>\n        <td>Lack of fusion on thick sections</td>\n        <td>Insufficient heat input; cold lap</td>\n        <td>Preheat thicker part; increase amps; weave</td>\n        <td>Match electrode to thickness; 1 mm root gap</td>\n      </tr>\n      <tr>\n        <td>Distortion / warping</td>\n        <td>Uneven heat; no restraint</td>\n        <td>Re-straighten with heat + clamps</td>\n        <td>Back-step welding; balanced sequence; jigs</td>\n      </tr>\n      <tr>\n        <td>Slag inclusions</td>\n        <td>Poor interpass cleaning</td>\n        <td>Grind out, re-weld</td>\n        <td>Chip + brush every pass; check with light</td>\n      </tr>\n    </tbody>\n  </table>\n  <p style=\"font-size:12px; color:#555;\">Sources: Adapted from AWS A3.0 Standard Welding Terms and Definitions; Lincoln Electric <em>Procedure Handbook of Arc Welding</em>, 14th ed.; SAIW Welder Training Notes (2023).</p>\n\n  <div style=\"border:3px solid #c0392b; background:#fdecea; padding:14px 18px; margin:22px 0; font-family:Arial, sans-serif;\">\n    <p style=\"margin:0 0 6px 0; font-weight:bold; color:#c0392b; font-size:15px;\">â  SAFETY WARNING â Repair Welding on Unknown or Coated Metals</p>\n    <p style=\"margin:0; font-size:13px; color:#1a1a1a;\">Never weld on galvanised (zinc-coated), lead-painted, or cadmium-plated components without full respiratory protection (P3/FFP3 minimum, ideally supplied-air) and forced ventilation. Zinc and lead fumes cause metal fume fever and permanent neurological damage. In many African workshops, scrap steel arrives coated or contaminated. Strip coatings 50â75 mm back from the weld zone with a grinder and confirm ventilation <strong>before</strong> striking an arc. If in doubt, work outdoors, upwind, and never in a confined bay. This is a legal duty under most national OSH acts (e.g. Kenya OSHA 2007, South Africa OHS Act 85 of 1993).</p>\n  </div>\n\n  <h3>Quick Reference Checklist</h3>\n  <ol style=\"font-family:Arial, sans-serif; font-size:14px; line-height:1.7;\">\n    <li><strong>Identify the base metal first.</strong> Spark test, magnet test, or ask the client. Unknown metal = unknown weld procedure.</li>\n    <li><strong>Stop-drill crack tips</strong> (3â5 mm) before grinding to prevent propagation during repair.</li>\n    <li><strong>Clean to bright metal</strong> 50â75 mm either side of the joint. No paint, oil, rust, or moisture.</li>\n    <li><strong>Preheat cast iron and thick steel</strong> (200â300 Â°C for cast iron). Use torch, charcoal bed, or heat blanket.</li>\n    <li><strong>Match filler to base metal</strong> â NiFe for cast iron, ER4043 for aluminium, ER308L for 304 stainless, E7018 for structural steel.</li>\n    <li><strong>Back-step and stitch</strong> to control heat input and distortion. Never run a continuous bead on a restrained repair.</li>\n    <li><strong>Peen and slow-cool</strong> cast-iron repairs in dry sand, ash, or vermiculite for at least 4 hours.</li>\n    <li><strong>Document the repair:</strong> photo, date, filler batch, and client sign-off. This is your warranty trail and your marketing asset.</li>\n  </ol>\n\n  <h3>Business Notes for African Workshops</h3>\n  <p>Repair welding is a cash-flow business, not a capital business. Your margin comes from three levers: (1) <strong>speed of response</strong> â mobile rigs that reach a farm or mine site within 24 hours can charge 2â3Ã the shop rate; (2) <strong>consumable discipline</strong> â nickel electrodes cost 8â15Ã mild steel, so a mis-quoted cast-iron job can wipe out your profit; (3) <strong>repeat clients</strong> â mills, dairies, and fleet operators repair the same equipment every 6â18 months. Build a client register with equipment type, last repair date, and filler used. That register is worth more than your welder.</p>\n\n  <p>For RISE AFRICA learners operating with intermittent grid power, invest in an engine-driven stick welder (e.g. 200 A petrol or diesel) before a MIG set. It handles 80% of repair jobs in the field, runs off-site, and is repairable with local parts. Pair it with a 4.5\" angle grinder, a 200 A inverter for shop work, and a stock of E6013, E7018, ENiFe-CI, and ER4043. That kit, plus the procedures in this lesson, will win you more repair contracts than any certificate alone.</p>\n\n  <h3>Further Reading (Free Official Sources)</h3>\n  <ul style=\"font-family:Arial, sans-serif; font-size:14px; line-height:1.8;\">\n    <li><a href=\"https://www.lincolnelectric.com/en/resources\" target=\"_blank\" rel=\"noopener\">Lincoln Electric â Welding Procedure Handbook &amp; Resource Library</a> (free guides on cast iron, hardfacing, and repair procedures)</li>\n    <li><a href=\"https://www.esab.com/global/en/support/documentation.cfm\" target=\"_blank\" rel=\"noopener\">ESAB â Knowledge Center &amp; Technical Handbooks</a> (free downloadable welding guides and consumable selection charts)</li>\n    <li><a href=\"https://www.aws.org/standards/page/standards\" target=\"_blank\" rel=\"noopener\">American Welding Society (AWS) â Standards &amp; Free Fact Sheets</a> (AWS A3.0 terminology; free public summaries)</li>\n    <li><a href=\"https://www.saiw.co.za/\" target=\"_blank\" rel=\"noopener\">Southern African Institute of Welding (SAIW)</a> (regional bulletins, training notes, and OSH guidance for African conditions)</li>\n    <li><a href=\"https://www.osha.gov/welding-cutting-brazing\" target=\"_blank\" rel=\"noopener\">US OSHA â Welding, Cutting &amp; Brazing Safety &amp; Health Topics</a> (free guidance on fume control, ventilation, and PPE)</li>\n  </ul>\n\n  <p style=\"font-size:12px; color:#555; margin-top:24px;\">RISE AFRICA â Advanced Welding Techniques | Module: Repair Welding | Lesson: Practical Reference. Content prepared for vocational training use; verify all procedures against local codes and manufacturer data before field application.</p>\n</section>"
    }
  ],
  "quiz": [
    {
      "q": "What is the main reason repair welding is important in Africa?",
      "options": [
        "A) It is easier than production welding",
        "B) It saves money and time by fixing expensive parts",
        "C) It requires less skill",
        "D) It uses cheaper tools"
      ],
      "answer": "B",
      "explanation": "Repair welding saves money and time by fixing parts instead of buying new ones, which is crucial where spare parts are expensive and slow to arrive."
    },
    {
      "q": "Which type of welding is commonly used for repair work?",
      "options": [
        "A) MIG welding",
        "B) TIG welding",
        "C) Arc welding",
        "D) Oxy-acetylene welding"
      ],
      "answer": "C",
      "explanation": "Arc welding is versatile and commonly used for repair work due to its portability and ability to handle dirty metal."
    },
    {
      "q": "What is a common repair job for a welder in Africa?",
      "options": [
        "A) Building new bridges",
        "B) Fixing cracked engine blocks",
        "C) Manufacturing cars",
        "D) Constructing skyscrapers"
      ],
      "answer": "B",
      "explanation": "Fixing cracked engine blocks is a common repair job because engines are expensive and often need repair rather than replacement."
    },
    {
      "q": "Why is safety important in repair welding?",
      "options": [
        "A) To avoid fines",
        "B) To prevent injuries and fires",
        "C) To impress customers",
        "D) To work faster"
      ],
      "answer": "B",
      "explanation": "Safety is critical to prevent injuries from sparks, fumes, and electric shock, and to avoid fires."
    },
    {
      "q": "What should you do before welding a dirty part?",
      "options": [
        "A) Weld it as is",
        "B) Clean it with a grinder and acetone",
        "C) Paint it",
        "D) Soak it in water"
      ],
      "answer": "B",
      "explanation": "Cleaning with a grinder and acetone removes oil, rust, and paint, ensuring a strong weld."
    },
    {
      "q": "Which electrode is good for general repair welding of mild steel?",
      "options": [
        "A) E6013",
        "B) ENi-Cl",
        "C) 308L",
        "D) 316L"
      ],
      "answer": "A",
      "explanation": "E6013 is an all-position electrode that is easy to use and suitable for general mild steel repairs."
    },
    {
      "q": "What filler metal is used for cast iron repair?",
      "options": [
        "A) E6013",
        "B) E7018",
        "C) Nickel-based",
        "D) 308L"
      ],
      "answer": "C",
      "explanation": "Nickel-based electrodes are used for cast iron because they are ductile and prevent cracking."
    },
    {
      "q": "Why should you preheat cast iron before welding?",
      "options": [
        "A) To make it easier to weld",
        "B) To prevent cracking",
        "C) To clean it",
        "D) To save electricity"
      ],
      "answer": "B",
      "explanation": "Preheating cast iron reduces thermal stress and prevents cracking during welding."
    },
    {
      "q": "What is the purpose of a V-groove in repair welding?",
      "options": [
        "A) To make the weld look nice",
        "B) To ensure full penetration",
        "C) To save filler metal",
        "D) To cool the part faster"
      ],
      "answer": "B",
      "explanation": "A V-groove allows the weld to penetrate deeply into the crack, ensuring a strong repair."
    },
    {
      "q": "What is backstep welding?",
      "options": [
        "A) Welding from both ends towards the center",
        "B) Welding backwards",
        "C) Welding with your back turned",
        "D) Welding in a circle"
      ],
      "answer": "A",
      "explanation": "Backstep welding involves welding from the ends towards the center to reduce distortion and stress."
    },
    {
      "q": "How should you cool a cast iron weld?",
      "options": [
        "A) Quench in water",
        "B) Cool slowly in air or sand",
        "C) Blow with compressed air",
        "D) Cool with oil"
      ],
      "answer": "B",
      "explanation": "Slow cooling prevents cracking in cast iron by reducing thermal shock."
    },
    {
      "q": "What is a common mistake when welding a crack?",
      "options": [
        "A) Grooving the crack",
        "B) Cleaning the part",
        "C) Welding over paint",
        "D) Using the right rod"
      ],
      "answer": "C",
      "explanation": "Welding over paint causes porosity and weak welds; the part must be clean."
    },
    {
      "q": "What causes porosity in a weld?",
      "options": [
        "A) Too much amperage",
        "B) Dirt, oil, or moisture",
        "C) Fast travel speed",
        "D) Using a large electrode"
      ],
      "answer": "B",
      "explanation": "Porosity is caused by contaminants like oil, dirt, or moisture in the weld area."
    },
    {
      "q": "What is the correct amperage for a 3.2mm E6013 electrode?",
      "options": [
        "A) 50-70 amps",
        "B) 90-120 amps",
        "C) 150-180 amps",
        "D) 200-250 amps"
      ],
      "answer": "B",
      "explanation": "90-120 amps is the recommended range for 3.2mm E6013 electrodes."
    },
    {
      "q": "Why is ventilation important in welding?",
      "options": [
        "A) To keep the welder cool",
        "B) To remove toxic fumes",
        "C) To prevent rust",
        "D) To improve visibility"
      ],
      "answer": "B",
      "explanation": "Ventilation removes toxic fumes that can cause lung damage and metal fume fever."
    },
    {
      "q": "What should you do if you get metal fume fever?",
      "options": [
        "A) Continue welding",
        "B) Drink milk and rest",
        "C) Take antibiotics",
        "D) Ignore it"
      ],
      "answer": "B",
      "explanation": "Drinking milk and resting helps relieve symptoms of metal fume fever."
    },
    {
      "q": "What is a fire safety practice in welding?",
      "options": [
        "A) Weld near petrol",
        "B) Keep a fire extinguisher nearby",
        "C) Use water to clean",
        "D) Weld in a closed room"
      ],
      "answer": "B",
      "explanation": "Having a fire extinguisher nearby is essential to quickly put out fires caused by sparks."
    },
    {
      "q": "What is the first step in repair welding?",
      "options": [
        "A) Weld immediately",
        "B) Assess the damage",
        "C) Paint the part",
        "D) Increase amperage"
      ],
      "answer": "B",
      "explanation": "Assessing the damage helps you plan the repair and choose the right method."
    },
    {
      "q": "What is a dye penetrant used for?",
      "options": [
        "A) Cleaning metal",
        "B) Detecting cracks",
        "C) Coloring the weld",
        "D) Lubricating tools"
      ],
      "answer": "B",
      "explanation": "Dye penetrant is used to detect surface cracks that are not visible to the naked eye."
    },
    {
      "q": "What is the purpose of peening a weld?",
      "options": [
        "A) To make it look nice",
        "B) To relieve stress",
        "C) To cool it faster",
        "D) To add strength"
      ],
      "answer": "B",
      "explanation": "Peening relieves stress in the weld, reducing the risk of cracking."
    },
    {
      "q": "What is a common defect in repair welding?",
      "options": [
        "A) Undercut",
        "B) Perfect penetration",
        "C) Smooth surface",
        "D) Good fusion"
      ],
      "answer": "A",
      "explanation": "Undercut is a common defect where the weld eats into the base metal, weakening the joint."
    },
    {
      "q": "How can you test a watertight repair?",
      "options": [
        "A) Hit it with a hammer",
        "B) Fill with water",
        "C) Paint it",
        "D) Heat it"
      ],
      "answer": "B",
      "explanation": "Filling with water is a simple way to check for leaks in a watertight repair."
    },
    {
      "q": "What should you do after welding a repair?",
      "options": [
        "A) Leave it hot",
        "B) Clean and inspect",
        "C) Weld again",
        "D) Cool with water"
      ],
      "answer": "B",
      "explanation": "Cleaning and inspecting the weld ensures it is free of defects and ready for use."
    },
    {
      "q": "What is the correct PPE for welding?",
      "options": [
        "A) Sunglasses and gloves",
        "B) Welding helmet, gloves, apron",
        "C) Hat and boots",
        "D) No PPE needed"
      ],
      "answer": "B",
      "explanation": "A welding helmet, gloves, and apron protect against arc eye, burns, and sparks."
    },
    {
      "q": "Why should you avoid welding in wet conditions?",
      "options": [
        "A) It's uncomfortable",
        "B) Risk of electric shock",
        "C) It's slower",
        "D) It causes rust"
      ],
      "answer": "B",
      "explanation": "Wet conditions increase the risk of electric shock because water conducts electricity."
    },
    {
      "q": "What is the best way to store electrodes?",
      "options": [
        "A) In a dry place",
        "B) In water",
        "C) In oil",
        "D) In a hot place"
      ],
      "answer": "A",
      "explanation": "Electrodes must be stored dry to prevent moisture absorption, which causes porosity."
    },
    {
      "q": "What is a jig used for in welding?",
      "options": [
        "A) To hold parts in place",
        "B) To cool the weld",
        "C) To clean the metal",
        "D) To measure amperage"
      ],
      "answer": "A",
      "explanation": "A jig holds parts securely during welding to prevent distortion and ensure alignment."
    },
    {
      "q": "What is the recommended preheat temperature for cast iron?",
      "options": [
        "A) 100-200Â°C",
        "B) 500-600Â°C",
        "C) 800-1000Â°C",
        "D) No preheat needed"
      ],
      "answer": "B",
      "explanation": "Preheating cast iron to 500-600Â°C reduces thermal stress and prevents cracking."
    },
    {
      "q": "What is the purpose of a chipping hammer?",
      "options": [
        "A) To remove slag",
        "B) To bend metal",
        "C) To cut metal",
        "D) To measure thickness"
      ],
      "answer": "A",
      "explanation": "A chipping hammer is used to remove slag after welding."
    },
    {
      "q": "What should you do if a repair weld fails?",
      "options": [
        "A) Give up",
        "B) Examine the fracture and re-weld",
        "C) Paint over it",
        "D) Use more amperage"
      ],
      "answer": "B",
      "explanation": "Examining the fracture helps identify the cause and allows you to correct it in the re-weld."
    }
  ],
  "videos": [
    {
      "title": "Repair welding cracked cast iron",
      "query": "repair welding cracked cast iron"
    },
    {
      "title": "Arc welding repair techniques",
      "query": "arc welding repair techniques"
    },
    {
      "title": "Welding safety tips for beginners",
      "query": "welding safety tips for beginners"
    }
  ]
}
