Repository: rAsAfrica1/rise-africa-skills

File: deep_courses/aluminium-welding-fundamentals/module-01.json
{
  "course": "Aluminium Welding Fundamentals",
  "module_number": 1,
  "module_title": "The Aluminium Welding Business",
  "lessons": [
    {
      "title": "Why Aluminium Is Different from Steel",
      "body": "Aluminium is not just a softer steel. If you treat it like steel, you will fail. Steel is heavy and strong; aluminium is light and conducts heat about five times faster. That means when you weld aluminium, the heat runs away from the weld pool quickly. You need more amps and a faster travel speed. Steel welds at around 1,500Â°C; aluminium melts at about 660Â°C, but its oxide layer melts at over 2,000Â°C. That oxide skin forms instantly and must be broken before you can weld. With TIG, you use AC current to clean the oxide. With MIG, you need a push technique and a spool gun or a teflon liner because aluminium wire is soft and birds-nests easily.\n\nAluminium also does not change colour when it gets hot. Steel glows red before it melts; aluminium stays silver until it suddenly collapses. You must learn to judge the weld pool by its fluidity and sound, not by colour. Porosity is a big enemy. Aluminium absorbs hydrogen when molten, so you must clean the metal with a stainless steel brush dedicated to aluminium, then wipe with acetone or alcohol. Do not use the same brush on steel.\n\nFor a beginner in Africa, the most common aluminium jobs are window frames, door frames, roofing sheets, and repairs on cooking pots or water tanks. These are often thin materials, 1mm to 3mm. You cannot weld thin aluminium with a stick welder. You need TIG or MIG. A basic inverter TIG machine with AC/DC capability costs around $500 to $800 new. A MIG with a spool gun is similar. If you cannot afford that yet, start by practising on scrap with a rented machine or borrow one. The key difference is preparation: clean, clean, clean. Then use a stainless steel wire brush, then weld hot and fast. That is the aluminium way."
    },
    {
      "title": "The Market for Aluminium Welding",
      "body": "In most African cities, aluminium is the material of choice for windows, doors, shop fronts, and roofing. Why? It does not rust in the rain, it is light to transport, and it looks modern. Steel rusts; wood rots; aluminium lasts. That means there is constant demand for welders who can work with it. Look around your town: new buildings, renovated shops, and even informal settlements are using aluminium roofing sheets and window frames. The market is not just big factories; it is small workshops and individual homeowners.\n\nYour customers will come from three main groups. First, construction contractors who need window and door frames fabricated and installed. Second, homeowners and landlords who need repairs or custom pieces like gates, burglar bars, or carports. Third, other businesses like restaurants, bars, and shops that need signage, counters, or display stands. Each group has different needs. Contractors want speed and consistency; homeowners want a fair price and a neat finish; businesses want durability and a design that attracts customers.\n\nTo tap this market, you do not need a big shop. You can start from a small rented space or even your backyard. But you must be visible. Make a signboard with your phone number. Visit construction sites and introduce yourself to foremen. Offer to do a small repair for free or at cost to show your skill. Word of mouth is powerful. In many African communities, one satisfied customer brings five more. Also, consider mobile welding: a small generator, a TIG machine, and a grinder in a pickup or on a motorbike can take you to the customer. That saves them transport and saves you rent.\n\nThe competition may be other welders, but many of them only know steel. If you master aluminium, you can charge more. Aluminium welding is seen as specialised. So market yourself as the aluminium specialist. Use WhatsApp to share photos of your work. Join local business groups on Facebook. The demand is there; you just need to position yourself to capture it."
    },
    {
      "title": "Your Customers and What They Buy",
      "body": "Knowing your customer is as important as knowing your torch. In aluminium welding, your customers are buying solutions, not just welds. A homeowner whose aluminium window is broken wants it fixed quickly and neatly, without damaging the wall or the glass. A contractor building a new office block wants 50 window frames delivered on time, all identical, and ready to install. A restaurant owner wants a new aluminium counter that looks good and can handle heat and spills. Each of these customers has a different definition of quality and urgency.\n\nStart by listening. Ask what the piece is for, where it will be installed, and how long it needs to last. A window frame in a coastal town needs to resist salt air; a roofing sheet in a hot, dry area needs to reflect heat. Your welding must be strong enough for the load. For example, a gate needs deep penetration; a decorative panel can have smaller, neater welds. Also ask about finish: do they want the weld ground smooth and painted, or is a clean TIG bead acceptable? Many customers prefer the look of a stacked TIG bead on aluminium because it shows craftsmanship.\n\nPricing is part of understanding the customer. Some customers are price-sensitive; others value speed and quality. You can offer tiers: a basic repair, a standard fabrication, and a premium finish. For example, a simple window frame repair might be $20; a custom-made aluminium door might be $150; a full shop front could be $500 or more. Always give a written quote that lists materials, labour, and any extras like installation or transport. That builds trust.\n\nFinally, remember that customers talk. If you do a good job, they will refer you. If you do a bad job, they will tell everyone. So under-promise and over-deliver. Confirm the deadline, then finish a day early. Clean up the site. That is how you build a reputation as the go-to aluminium welder in your area."
    },
    {
      "title": "Costing Your Work",
      "body": "If you do not know your costs, you cannot know your profit. Many welders in Africa undercharge because they forget to count everything. Let us break it down. First, materials: aluminium rods, wire, gas, and filler. For TIG, a 1kg spool of 4043 filler wire costs about $15. Argon gas cylinder refill is around $50 and lasts for maybe 10 hours of welding. For MIG, you need a spool gun and wire, similar cost. Then there is electricity or generator fuel. A small TIG machine draws about 3kW; if you run it for 4 hours a day, that is 12kWh. At $0.15 per kWh, that is $1.80 per day. If you use a generator, fuel might be $5 per day.\n\nNext, consumables: tungsten electrodes ($2 each, last a few hours), nozzles, collets, and a stainless steel brush ($5). You also need grinding discs, cutting discs, and PPE like gloves and a helmet. These add up. Then there is your time. How much is your hour worth? If you are just starting, maybe $5 per hour. As you gain skill, $10 to $20 per hour. Do not forget overhead: rent for your workshop, transport to buy materials, phone data, and taxes. If you work from home, still count a portion of your electricity and water.\n\nLet us do an example. You make a simple aluminium window frame. Materials: 2 metres of aluminium profile at $8 per metre = $16. Filler wire and gas: $3. Electricity: $0.50. Consumables: $1. Labour: 1 hour at $10 = $10. Overhead: $2. Total cost = $32.50. If you charge $50, your profit is $17.50. That is a 35% margin. But if you forgot the gas and electricity, you might think you made $30 profit, when really you made less. So always write down every cost. Use a notebook or a simple phone app. At the end of each job, record actual costs. After a month, you will know your true costs and can price better."
    },
    {
      "title": "Pricing for Profit",
      "body": "Pricing is not guessing. It is a strategy. You want to cover costs, pay yourself, and grow. The first rule: never price based on what the other guy charges. He might be losing money. Instead, use a simple formula: (Materials + Labour + Overhead) + Profit Margin. Your profit margin should be at least 20% to 30% for small jobs, and 15% to 20% for large contracts. But you also need to consider the market. If you are the only aluminium welder in town, you can charge more. If there are many, you must compete on quality and speed, not just price.\n\nValue-based pricing is powerful. For example, a customer needs a broken aluminium door fixed urgently because they are losing business. That repair is worth more to them than $50. You can charge $80 and they will happily pay if you do it same day. On the other hand, a homeowner who is not in a hurry might negotiate. So ask about urgency. Also, offer packages: a basic repair with a 1-month guarantee, or a premium repair with a 1-year guarantee. Charge 20% more for the premium. Many customers will choose the premium because they want peace of mind.\n\nDo not forget to factor in risk. Aluminium welding can go wrong; you might burn a hole or get porosity. Build a small buffer into your price, maybe 10%, to cover rework. Also, consider payment terms. For large jobs, ask for 50% deposit upfront, 50% on completion. That protects you from non-payment. For small jobs, cash on delivery. If a customer wants credit, charge a little more or require a signed agreement.\n\nFinally, review your prices every three months. Costs change: gas prices go up, electricity tariffs increase. If you have not raised prices in a year, you are likely earning less. Keep a simple price list for common jobs: window frame per metre, door per unit, repair per hour. That makes quoting fast and consistent. Remember, profit is not greed; it is what keeps your business alive and your family fed."
    },
    {
      "title": "The Records That Make You Money",
      "body": "You cannot manage what you do not measure. Records are not paperwork for its own sake; they are your business memory. Start with a simple notebook or a spreadsheet on your phone. For every job, record: date, customer name, contact, description of work, materials used, hours worked, total cost, price charged, and profit. Also note any problems: did you run out of gas? Did the customer change the design? That helps you quote better next time. At the end of each week, add up your income and expenses. At the end of the month, calculate your profit. If you are not making a profit, you are not in business; you have a hobby.\n\nKeep separate records for materials and tools. Know how much aluminium profile you have in stock. Know when your gas cylinder is nearly empty. That prevents last-minute trips that waste time and fuel. Also, record your machine maintenance: when you changed the tungsten, when you cleaned the liner, when you serviced the generator. A well-maintained machine lasts longer and welds better. If you have employees, record their hours and pay. That avoids disputes.\n\nFor taxes, many African countries have a small business tax regime. Even if you are informal, keeping records helps you know if you are growing. You can also use records to get a loan or grant. Banks and microfinance institutions want to see cash flow. A simple profit and loss statement for six months can open doors. And when you want to raise your prices, your records show you exactly why: because your costs went up.\n\nFinally, use records to learn. Which jobs are most profitable? Maybe custom gates earn more than window repairs. Then focus on marketing those. Which customers pay late? Maybe you need to ask for deposits. Your records will tell you. So buy a notebook today. Number the pages. Write every job. It is the simplest habit that separates a struggling welder from a successful aluminium business owner."
    }
  ,
    {
      "title": "Practical Reference",
      "body": "<section>\n  <h2>Practical Reference: Tools, Tables and Standards for the Aluminium Welding Business</h2>\n\n  <p>This lesson is your workbench. Everything in this module â why aluminium behaves differently from steel, who buys welding work, how to cost a job, how to price it, and how to keep records that protect your money â comes together here as a set of numbers, checklists and official references you can keep beside the welder. In most African markets, the aluminium fabrication business is won or lost on three things: getting the material thickness and alloy right, quoting a price that covers gas, wire and electricity, and documenting every job so you can prove quality and get paid. Use this page as your daily reference.</p>\n\n  <h3>1. Why the Numbers Matter More Than the Torch</h3>\n\n  <p>Aluminium conducts heat about five times faster than mild steel and melts at roughly 660 Â°C against steel's 1,370â1,500 Â°C. That single fact drives everything: you need more current, faster travel, and a shielding gas that strips away the oxide layer. If you weld aluminium like steel, you get lack of fusion, burn-through, or porosity â and in a business where a single failed gate, tank or window frame can cost you a client and a reputation, that is expensive. The reference table below gives you the practical settings ranges for the two processes most common in African workshops: TIG (GTAW) and MIG (GMAW).</p>\n\n  <figure>\n    <svg viewBox=\"0 0 720 340\" role=\"img\" aria-labelledby=\"figTitle figDesc\" xmlns=\"http://www.w3.org/2000/svg\">\n      <title id=\"figTitle\">Comparison of thermal conductivity and melting range: aluminium versus mild steel</title>\n      <desc id=\"figDesc\">Bar chart showing aluminium conducts heat about five times faster than mild steel (205 vs 50 W/mÂ·K) and melts at a lower temperature (660 Â°C vs 1,425 Â°C).</desc>\n      <rect width=\"720\" height=\"340\" fill=\"#ffffff\"/>\n      <text x=\"360\" y=\"28\" text-anchor=\"middle\" font-family=\"Arial, sans-serif\" font-size=\"16\" font-weight=\"bold\" fill=\"#111\">Aluminium vs Mild Steel: Heat Behaviour</text>\n      <text x=\"360\" y=\"48\" text-anchor=\"middle\" font-family=\"Arial, sans-serif\" font-size=\"12\" fill=\"#555\">Higher conductivity = heat escapes the weld pool faster; lower melting point = burn-through risk</text>\n\n      <!-- Conductivity chart -->\n      <text x=\"40\" y=\"90\" font-family=\"Arial, sans-serif\" font-size=\"13\" font-weight=\"bold\" fill=\"#111\">Thermal conductivity (W/mÂ·K)</text>\n      <rect x=\"40\" y=\"100\" width=\"410\" height=\"34\" fill=\"#0a6b4f\"/>\n      <text x=\"458\" y=\"123\" font-family=\"Arial, sans-serif\" font-size=\"13\" fill=\"#0a6b4f\">Aluminium â 205</text>\n      <rect x=\"40\" y=\"142\" width=\"100\" height=\"34\" fill=\"#8a8f98\"/>\n      <text x=\"148\" y=\"165\" font-family=\"Arial, sans-serif\" font-size=\"13\" fill=\"#555\">Mild steel â 50</text>\n\n      <!-- Melting chart -->\n      <text x=\"40\" y=\"212\" font-family=\"Arial, sans-serif\" font-size=\"13\" font-weight=\"bold\" fill=\"#111\">Melting range (Â°C)</text>\n      <rect x=\"40\" y=\"222\" width=\"150\" height=\"34\" fill=\"#0a6b4f\"/>\n      <text x=\"198\" y=\"245\" font-family=\"Arial, sans-serif\" font-size=\"13\" fill=\"#0a6b4f\">Aluminium â 660</text>\n      <rect x=\"40\" y=\"264\" width=\"330\" height=\"34\" fill=\"#8a8f98\"/>\n      <text x=\"378\" y=\"287\" font-family=\"Arial, sans-serif\" font-size=\"13\" fill=\"#555\">Mild steel â 1,425</text>\n\n      <text x=\"40\" y=\"325\" font-family=\"Arial, sans-serif\" font-size=\"11\" fill=\"#777\">Source: ASM International, ASM Handbook Vol. 2 â Properties and Selection: Nonferrous Alloys (values are typical for 6061-T6 aluminium and A36 steel).</text>\n    </svg>\n    <figcaption>Typical thermal conductivity and melting ranges for 6061-T6 aluminium versus A36 mild steel. Source: ASM International, <em>ASM Handbook, Volume 2: Properties and Selection â Nonferrous Alloys</em>.</figcaption>\n  </figure>\n\n  <h3>2. Practical Settings and Consumables Reference</h3>\n\n  <p>The table below is a starting point for common thicknesses. Always run a test coupon on the actual alloy before welding a customer's job, and always confirm the alloy grade â 6061, 5052 and 5083 behave differently, and castings are a different game entirely.</p>\n\n  <table border=\"1\" cellpadding=\"6\" cellspacing=\"0\" style=\"width:100%; border-collapse:collapse; font-family:Arial, sans-serif; font-size:13px;\">\n    <caption style=\"text-align:left; font-weight:bold; padding-bottom:6px;\">Table 1: Starting settings for AC TIG and MIG on aluminium (typical ranges)</caption>\n    <thead>\n      <tr style=\"background:#0a6b4f; color:#fff;\">\n        <th>Thickness</th>\n        <th>Process</th>\n        <th>Current range</th>\n        <th>Filler</th>\n        <th>Shielding gas</th>\n        <th>Notes</th>\n      </tr>\n    </thead>\n    <tbody>\n      <tr>\n        <td>1.5â2 mm</td>\n        <td>AC TIG</td>\n        <td>60â90 A</td>\n        <td>ER4043 (1.6 mm)</td>\n        <td>100% argon, 8â10 L/min</td>\n        <td>High frequency start; watch burn-through on edges</td>\n      </tr>\n      <tr style=\"background:#f4f8f6;\">\n        <td>3 mm</td>\n        <td>AC TIG</td>\n        <td>110â150 A</td>\n        <td>ER4043 or ER5356 (2.4 mm)</td>\n        <td>100% argon, 10â12 L/min</td>\n        <td>Most common window and frame work</td>\n      </tr>\n      <tr>\n        <td>4â6 mm</td>\n        <td>AC TIG</td>\n        <td>160â220 A</td>\n        <td>ER5356 (2.4â3.2 mm)</td>\n        <td>100% argon, 12â15 L/min</td>\n        <td>Preheat 80â120 Â°C on thicker sections</td>\n      </tr>\n      <tr style=\"background:#f4f8f6;\">\n        <td>3â6 mm</td>\n        <td>MIG (spray)</td>\n        <td>130â180 A</td>\n        <td>ER5356 (1.2 mm)</td>\n        <td>Argon + 1â2% helium</td>\n        <td>Faster for long runs; push angle 10â15Â°</td>\n      </tr>\n      <tr>\n        <td>6â12 mm</td>\n        <td>MIG (spray)</td>\n        <td>180â260 A</td>\n        <td>ER5356 (1.2â1.6 mm)</td>\n        <td>Argon + helium mix</td>\n        <td>Consider pulsed MIG for out-of-position</td>\n      </tr>\n    </tbody>\n  </table>\n  <p style=\"font-size:12px; color:#555;\">Source: ranges adapted from Lincoln Electric, <em>Aluminium Welding Guide</em> (GMAW/GTAW procedure recommendations) and ESAB, <em>Aluminium Welding Handbook</em>. Always verify against the base alloy's own procedure specification.</p>\n\n  <h3>3. Costing and Pricing Reference</h3>\n\n  <p>Most small aluminium welding businesses in Africa underprice because they count only the wire and the gas, not the electricity, the grinding discs, the travel to site, or their own time. The table below is a simple cost build-up you can apply to any job. Fill in your local prices â they vary widely between Nairobi, Lagos, Accra, Johannesburg and Cairo.</p>\n\n  <table border=\"1\" cellpadding=\"6\" cellspacing=\"0\" style=\"width:100%; border-collapse:collapse; font-family:Arial, sans-serif; font-size:13px;\">\n    <caption style=\"text-align:left; font-weight:bold; padding-bottom:6px;\">Table 2: Job cost build-up template (per job)</caption>\n    <thead>\n      <tr style=\"background:#0a6b4f; color:#fff;\">\n        <th>Cost line</th>\n        <th>How to calculate</th>\n        <th>Typical share of job cost</th>\n      </tr>\n    </thead>\n    <tbody>\n      <tr>\n        <td>Filler wire</td>\n        <td>Metres of weld Ã kg per metre Ã price per kg</td>\n        <td>8â15%</td>\n      </tr>\n      <tr style=\"background:#f4f8f6;\">\n        <td>Shielding gas</td>\n        <td>Cylinder cost Ã· hours per cylinder Ã weld hours</td>\n        <td>5â12%</td>\n      </tr>\n      <tr>\n        <td>Electricity / fuel</td>\n        <td>Machine kW Ã hours Ã local tariff (add generator fuel if used)</td>\n        <td>5â15%</td>\n      </tr>\n      <tr style=\"background:#f4f8f6;\">\n        <td>Consumables</td>\n        <td>Tungsten, nozzles, discs, brushes, gloves</td>\n        <td>3â8%</td>\n      </tr>\n      <tr>\n        <td>Labour</td>\n        <td>Hours Ã your target hourly rate (include overhead recovery)</td>\n        <td>35â50%</td>\n      </tr>\n      <tr style=\"background:#f4f8f6;\">\n        <td>Transport &amp; site</td>\n        <td>Fuel, vehicle wear, per-diem if applicable</td>\n        <td>5â10%</td>\n      </tr>\n      <tr>\n        <td><strong>Subtotal</strong></td>\n        <td>Sum of above</td>\n        <td><strong>100%</strong></td>\n      </tr>\n      <tr style=\"background:#f4f8f6;\">\n        <td><strong>Markup / profit</strong></td>\n        <td>Subtotal Ã 20â35% (higher for risk, rush or difficult access)</td>\n        <td>â</td>\n      </tr>\n      <tr>\n        <td><strong>Quoted price</strong></td>\n        <td>Subtotal + markup (+ VAT/tax where registered)</td>\n        <td>â</td>\n      </tr>\n    </tbody>\n  </table>\n  <p style=\"font-size:12px; color:#555;\">Source: cost categories adapted from the International Labour Organization's <em>Start Your Own Business</em> training materials and the ILO <em>Improve Your Business</em> (IYB) programme used widely by African SME trainers.</p>\n\n  <div style=\"border:2px solid #b00020; background:#fff5f6; padding:14px; margin:20px 0; font-family:Arial, sans-serif;\">\n    <p style=\"margin:0 0 8px 0; font-weight:bold; color:#b00020;\">â  SAFETY WARNING â Aluminium welding hazards</p>\n    <p style=\"margin:0 0 8px 0; font-size:13px; color:#222;\">Aluminium welding produces <strong>ozone and nitrogen oxides</strong> far more readily than steel welding, plus fine <strong>aluminium oxide fume</strong> and, if the base metal contains magnesium, <strong>magnesium oxide fume</strong> that can cause metal fume fever. <strong>Never weld in a closed room without forced extraction and open ventilation.</strong> Aluminium is also highly reflective to UV â arc eye can occur even at a distance, so screen off the work area and warn bystanders. Store gas cylinders upright and chained, never in a vehicle cab. When grinding aluminium, use a dedicated disc â never one previously used on steel, to avoid contamination and sparks igniting fine aluminium dust.</p>\n    <p style=\"margin:0; font-size:12px; color:#555;\">Reference: U.S. Occupational Safety and Health Administration (OSHA), <em>Welding, Cutting and Brazing â 29 CFR 1910.252</em>; UK Health and Safety Executive (HSE), <em>Welding â Fume control</em>.</p>\n  </div>\n\n  <h3>4. The Records That Make You Money</h3>\n\n  <p>For every job, keep a one-page job card. It should record: client name and contact, date, alloy and thickness, filler and gas used, machine settings, welder name, weld lengths, any defects found and how they were fixed, photos before and after, materials issued from stock, hours worked, and the final invoice number. This is not bureaucracy â it is your evidence when a client disputes a price, your costing data for the next quote, and the record that lets you see which types of work actually make profit. In many African markets it is also what separates you from informal competitors when bidding for NGO, government or corporate contracts that require traceability.</p>\n\n  <h3>Quick Reference Checklist</h3>\n  <ol style=\"font-family:Arial, sans-serif; font-size:14px; line-height:1.6;\">\n    <li><strong>Identify the alloy and thickness</strong> before quoting â 6061, 5052, 5083 and castings all weld differently.</li>\n    <li><strong>Run a test coupon</strong> on scrap of the same alloy before touching the customer's material.</li>\n    <li><strong>Cost every job with all seven lines</strong>: wire, gas, power, consumables, labour, transport, then add 20â35% markup.</li>\n    <li><strong>Never quote from memory</strong> â use your own historical job cards to price the next one.</li>\n    <li><strong>Ventilate and extract</strong> before striking an arc; check that fume is moving away from your face.</li>\n    <li><strong>Screen the arc</strong> â aluminium's reflectivity means bystanders can be injured without looking directly at the weld.</li>\n    <li><strong>Complete a job card</strong> with photos and settings for every job, no exceptions.</li>\n    <li><strong>Invoice in writing</strong> with a reference number, and record the date payment was received.</li>\n  </ol>\n\n  <h3>Further Reading â Free Official Sources</h3>\n  <ul style=\"font-family:Arial, sans-serif; font-size:14px; line-height:1.7;\">\n    <li><a href=\"https://www.osha.gov/welding-cutting-brazing\" target=\"_blank\" rel=\"noopener\">OSHA â Welding, Cutting and Brazing safety standards (US Occupational Safety and Health Administration)</a></li>\n    <li><a href=\"https://www.hse.gov.uk/welding/\" target=\"_blank\" rel=\"noopener\">UK Health and Safety Executive â Welding fume and ventilation guidance</a></li>\n    <li><a href=\"https://www.ilo.org/publications/improve-your-business-iyb\" target=\"_blank\" rel=\"noopener\">ILO â Improve Your Business (IYB) small enterprise training materials</a></li>\n    <li><a href=\"https://www.lincolnelectric.com/en/welding-and-cutting-resource-center\" target=\"_blank\" rel=\"noopener\">Lincoln Electric â Welding and cutting resource centre (free procedure guides)</a></li>\n    <li><a href=\"https://www.twi-global.com/technical-knowledge/job-knowledge\" target=\"_blank\" rel=\"noopener\">TWI â Job Knowledge technical library (free welding engineering articles)</a></li>\n  </ul>\n\n  <p style=\"font-size:13px; color:#444; border-top:1px solid #ddd; padding-top:10px;\">This reference is part of <strong>Rise AFRICA Skills â Aluminium Welding Fundamentals, Module: The Aluminium Welding Business</strong>. Use it alongside the lessons on costing, pricing and customer management. Localise all prices, tariffs and labour rates to your own market before quoting.</p>\n</section>"
    }],
  "quiz": [
    {
      "q": "What is the approximate melting point of aluminium?",
      "options": ["A) 660Â°C", "B) 1,500Â°C", "C) 2,000Â°C", "D) 3,000Â°C"],
      "answer": "A",
      "explanation": "Aluminium melts at about 660Â°C, much lower than steel."
    },
    {
      "q": "Why does aluminium require more amps when welding compared to steel?",
      "options": ["A) It is denser", "B) It conducts heat away faster", "C) It has a lower melting point", "D) It is magnetic"],
      "answer": "B",
      "explanation": "Aluminium conducts heat about five times faster than steel, so heat is lost quickly."
    },
    {
      "q": "Which current type is used in TIG welding to break the oxide layer on aluminium?",
      "options": ["A) DCEN", "B) DCEP", "C) AC", "D) Pulsed DC"],
      "answer": "C",
      "explanation": "AC current provides the cleaning action needed to break up the aluminium oxide."
    },
    {
      "q": "What is a common problem when MIG welding aluminium with a standard wire liner?",
      "options": ["A) The wire melts too fast", "B) The wire birds-nests", "C) The gas flow stops", "D) The arc becomes too stable"],
      "answer": "B",
      "explanation": "Aluminium wire is soft and can jam or bird-nest in a standard liner; a spool gun or Teflon liner is recommended."
    },
    {
      "q": "Why must you use a stainless steel brush dedicated to aluminium?",
      "options": ["A) To avoid contamination from steel particles", "B) To make the surface shiny", "C) To remove paint", "D) To cool the metal"],
      "answer": "A",
      "explanation": "Using a brush that has touched steel can embed steel particles and cause porosity or corrosion."
    },
    {
      "q": "What is the main reason aluminium does not change colour when heated?",
      "options": ["A) It has a high thermal conductivity", "B) It has a low melting point", "C) It does not oxidize", "D) It reflects light"],
      "answer": "A",
      "explanation": "Aluminium remains silver until it melts because it does not glow like steel."
    },
    {
      "q": "Which of these is a common aluminium product in African markets?",
      "options": ["A) Window frames", "B) Cast iron pots", "C) Steel roofing sheets", "D) Wooden doors"],
      "answer": "A",
      "explanation": "Aluminium window frames are widely used due to their resistance to rust and modern look."
    },
    {
      "q": "What is a key advantage of aluminium over steel for roofing in Africa?",
      "options": ["A) It is cheaper", "B) It does not rust", "C) It is stronger", "D) It is heavier"],
      "answer": "B",
      "explanation": "Aluminium resists rust, making it ideal for rainy or coastal areas."
    },
    {
      "q": "Which customer group typically wants speed and consistency?",
      "options": ["A) Homeowners", "B) Construction contractors", "C) Restaurants", "D) Individual hobbyists"],
      "answer": "B",
      "explanation": "Contractors often need many identical frames delivered on time."
    },
    {
      "q": "Why is mobile welding beneficial for a starting aluminium welder?",
      "options": ["A) It saves on rent", "B) It requires no equipment", "C) It is less skilled", "D) It avoids customers"],
      "answer": "A",
      "explanation": "Mobile welding reduces overhead costs like workshop rent and brings service to the customer."
    },
    {
      "q": "What should you do before welding aluminium to prevent porosity?",
      "options": ["A) Heat it with a torch", "B) Clean with a stainless brush and acetone", "C) Soak it in water", "D) Paint it"],
      "answer": "B",
      "explanation": "Cleaning removes oxides and contaminants that cause porosity."
    },
    {
      "q": "What is a good way to build trust with a new customer?",
      "options": ["A) Give a written quote", "B) Promise a low price", "C) Avoid talking about deadlines", "D) Use the cheapest materials"],
      "answer": "A",
      "explanation": "A written quote shows professionalism and transparency."
    },
    {
      "q": "Which of these is a consumable in TIG welding?",
      "options": ["A) Tungsten electrode", "B) Welding table", "C) Helmet", "D) Gloves"],
      "answer": "A",
      "explanation": "Tungsten electrodes are consumed over time and need replacement."
    },
    {
      "q": "If a job takes 2 hours of labour at $10/hour, materials cost $20, and overhead is $5, what is the total cost?",
      "options": ["A) $35", "B) $45", "C) $55", "D) $25"],
      "answer": "B",
      "explanation": "Labour = 2 x $10 = $20; plus materials $20 and overhead $5 gives $45."
    },
    {
      "q": "Why should you include a profit margin in your pricing?",
      "options": ["A) To cover mistakes", "B) To grow your business", "C) To pay taxes", "D) To buy more tools"],
      "answer": "B",
      "explanation": "Profit margin allows reinvestment and business growth."
    },
    {
      "q": "What is value-based pricing?",
      "options": ["A) Pricing based on your costs", "B) Pricing based on what the customer is willing to pay", "C) Pricing based on competitor rates", "D) Pricing based on material weight"],
      "answer": "B",
      "explanation": "Value-based pricing considers the customer's perceived value and urgency."
    },
    {
      "q": "What payment term is recommended for large jobs?",
      "options": ["A) Full payment upfront", "B) 50% deposit, 50% on completion", "C) Payment after 6 months", "D) Barter trade"],
      "answer": "B",
      "explanation": "A deposit protects you from non-payment and covers material costs."
    },
    {
      "q": "Why should you review your prices every three months?",
      "options": ["A) To confuse customers", "B) To account for cost changes", "C) To increase sales", "D) To reduce quality"],
      "answer": "B",
      "explanation": "Costs like gas and electricity change, so prices must be adjusted to maintain profit."
    },
    {
      "q": "What is the first thing to record for every job?",
      "options": ["A) Customer's favourite colour", "B) Date, customer, and work description", "C) Your mood", "D) Weather"],
      "answer": "B",
      "explanation": "Basic job details help track income and expenses."
    },
    {
      "q": "How can records help you get a loan?",
      "options": ["A) They show cash flow and profitability", "B) They impress the bank manager", "C) They are required by law", "D) They replace collateral"],
      "answer": "A",
      "explanation": "Lenders want to see evidence of consistent income and profit."
    },
    {
      "q": "What should you do if you notice a job is more profitable than others?",
      "options": ["A) Stop doing it", "B) Focus marketing on that service", "C) Raise its price", "D) Ignore it"],
      "answer": "B",
      "explanation": "Records reveal which services yield the best profit, so you can specialise."
    },
    {
      "q": "Why is it important to record machine maintenance?",
      "options": ["A) To void warranty", "B) To ensure the machine lasts longer", "C) To increase weight", "D) To impress customers"],
      "answer": "B",
      "explanation": "Regular maintenance prevents breakdowns and improves weld quality."
    },
    {
      "q": "What is a simple tool for keeping records?",
      "options": ["A) Notebook or phone spreadsheet", "B) Memory", "C) Verbal agreement", "D) Calculator only"],
      "answer": "A",
      "explanation": "A notebook or spreadsheet provides a written record that can be reviewed."
    },
    {
      "q": "Which of these is an overhead cost?",
      "options": ["A) Filler wire", "B) Workshop rent", "C) Aluminium profile", "D) Tungsten electrode"],
      "answer": "B",
      "explanation": "Overhead costs are ongoing expenses not directly tied to a single job, like rent."
    },
    {
      "q": "What does a 30% profit margin mean on a $100 job?",
      "options": ["A) $30 profit", "B) $70 profit", "C) $100 profit", "D) $130 profit"],
      "answer": "A",
      "explanation": "30% of $100 is $30 profit, so the cost is $70."
    },
    {
      "q": "Why should you separate personal and business money?",
      "options": ["A) To avoid confusion and track profit", "B) To hide money", "C) To pay less tax", "D) To spend more"],
      "answer": "A",
      "explanation": "Separating finances helps you know if your business is actually profitable."
    },
    {
      "q": "What is a key risk in aluminium welding that you should price for?",
      "options": ["A) Burning a hole", "B) Overheating the machine", "C) Running out of gas", "D) All of the above"],
      "answer": "D",
      "explanation": "All these risks can cause rework or delays, so a buffer is wise."
    },
    {
      "q": "What should you do if a customer wants credit?",
      "options": ["A) Always refuse", "B) Charge more or require agreement", "C) Give unlimited credit", "D) Ignore them"],
      "answer": "B",
      "explanation": "Credit carries risk, so you should protect yourself with higher price or formal terms."
    },
    {
      "q": "Which record helps you know when to reorder gas?",
      "options": ["A) Gas cylinder weight or hours used", "B) Customer list", "C) Profit margin", "D) Welding helmet condition"],
      "answer": "A",
      "explanation": "Tracking gas usage prevents running out mid-job."
    },
    {
      "q": "What is the main purpose of a profit and loss statement?",
      "options": ["A) To show income and expenses over a period", "B) To list tools", "C) To record customer complaints", "D) To calculate taxes only"],
      "answer": "A",
      "explanation": "A P&L summarizes revenue, costs, and profit for a specific time."
    }
  ],
  "videos": [
    "aluminium TIG welding basics for beginners",
    "how to weld aluminium window frames",
    "aluminium welding business profit calculation"
  ]
}

File: deep_courses/aluminium-welding-fundamentals/module-02.json
{
  "course": "Aluminium Welding Fundamentals",
  "module_number": 2,
  "module_title": "Aluminium Metallurgy and Properties",
  "lessons": [
    {
      "title": "The Aluminium Family of Alloys",
      "body": "Aluminium is rarely used pure. It is mixed with other metals to make alloys that are stronger, easier to weld, or more resistant to corrosion. The main alloying elements are copper, magnesium, manganese, silicon, and zinc. In Africa, you will commonly find alloys from the 1000, 3000, 5000, and 6000 series. The 1000 series is almost pure aluminium (99% or more). It is soft, very weldable, and used for electrical bus bars and cooking pots. The 3000 series contains manganese. It is stronger than 1000 series and used for roofing sheets and heat exchangers. The 5000 series contains magnesium. It is strong, corrosion-resistant, and used in boat hulls, truck bodies, and fuel tanks. The 6000 series contains magnesium and silicon. It is heat-treatable and used for window frames, ladders, and structural beams.\n\nWhen you pick up a piece of aluminium, you cannot tell its alloy by looking. It might have a stamp like '6061-T6' or '5083-H321'. The first four digits tell you the alloy family. The letter and numbers after the dash tell you the temper, or how it was strengthened. If there is no stamp, you must be careful. Welding a mystery alloy can lead to cracks or weak joints.\n\nIn many African workshops, you will work with recycled aluminium from car rims, engine blocks, or old window frames. These are often 6000 or 7000 series, but they may be mixed. To identify them, use a spark test: touch the metal to a grinding wheel. 5000 series gives a short, dull spark. 6000 series gives a longer, brighter spark. 7000 series gives a very bright spark with many forks. This is not exact, but it helps. For critical jobs, buy certified new stock from a supplier. Common suppliers include Hulamin in South Africa, AluAfrica in Nigeria, and Egyptalum in Egypt. Always ask for the mill certificate.\n\nAs a welder, your job is to match the filler wire to the base alloy. For 5000 series, use 5356 or 5183 filler. For 6000 series, use 4043 or 5356. For 1000 and 3000 series, use 4043. Never use 4043 on 5000 series if the joint will be exposed to salt water, because it can corrode. Understanding the alloy family is the first step to a strong weld."
    },
    {
      "title": "Heat-Treatable vs Non-Heat-Treatable",
      "body": "Aluminium alloys are divided into two big groups: heat-treatable and non-heat-treatable. This difference decides how you weld them, how you strengthen them after welding, and what jobs they are good for. Non-heat-treatable alloys get their strength from working the metalârolling, hammering, or stretching it. You cannot make them stronger by heating and cooling. The 1000, 3000, 4000, and 5000 series are non-heat-treatable. The most common in Africa are 1100, 3003, and 5052. They are easy to weld and form. They do not lose much strength in the weld zone, so you can weld them and use them without extra heat treatment. However, if you weld a heavily cold-worked 5052-H34, the heat will soften the area near the weld. You cannot restore that strength without re-rolling, which is impossible on a finished job.\n\nHeat-treatable alloys get their strength from a process called precipitation hardening. You heat the metal to about 500Â°C, quench it in water, then let it age at room temperature or in an oven. This traps alloying elements in the metal and makes it hard. The 2000, 6000, and 7000 series are heat-treatable. Common ones are 6061, 6063, 2024, and 7075. When you weld these, the heat from welding destroys the heat treatment in the weld zone. The area becomes soft and weak. For 6061-T6, the weld zone can lose up to 50% of its strength. You can recover some strength by re-heat-treating the whole part after welding, but this is expensive and often not practical in a small workshop. Instead, you design the joint so the weld is not carrying the full load, or you use a thicker piece.\n\nIn practice, many African welders work with 6061 because it is common in window frames and truck parts. If you must weld 6061, use 4043 or 5356 filler. After welding, you can do a local heat treatment with a torch, but it is tricky. Better to accept the loss and over-engineer the joint. For non-heat-treatable alloys like 5052, you can weld without worry about losing strength, but you must use the right filler. 5052 is often used for boat hulls and chemical tanks because it is strong and corrosion-resistant. Remember: heat-treatable alloys are stronger but more difficult to weld. Non-heat-treatable are weaker but more forgiving. Choose based on the job."
    },
    {
      "title": "The Oxide Layer Problem",
      "body": "Aluminium reacts with oxygen in the air to form a thin layer of aluminium oxide on its surface. This layer is only about 0.005 to 0.01 microns thickâthinner than a soap bubbleâbut it is very tough. It melts at 2072Â°C, while the aluminium underneath melts at 660Â°C. That means when you heat aluminium to weld it, the oxide layer stays solid and blocks the weld. If you do not remove it, your filler wire will ball up and not stick, or you will get a cold weld with no penetration. The oxide also traps dirt, oil, and moisture, which cause porosity and weak joints.\n\nTo weld aluminium, you must break up the oxide layer and keep it from forming during welding. The most common method is to use alternating current (AC) with a tungsten inert gas (TIG) welder. The AC cycle has two parts: the positive half cleans the oxide, and the negative half penetrates and melts the metal. The cleaning action is called 'arc cleaning' or 'etching'. You will see a white, frosted zone around the weld. That is normal. For thicker metal, you can use direct current electrode negative (DCEN) with helium shielding gas, but you must clean the oxide mechanically first. With MIG welding, you use direct current electrode positive (DCEP), which also provides some cleaning, but you still need to clean before welding.\n\nMechanical cleaning is essential. Use a stainless steel wire brush that is dedicated to aluminium only. Never use a brush that has touched steel, because steel particles will embed in the aluminium and cause rust. Brush in one direction, not back and forth, to avoid pushing oxide into the metal. Then wipe with acetone or isopropyl alcohol to remove oil and grease. Do not use chlorinated solvents like brake cleanerâthey create toxic fumes when heated. Clean the joint and at least 25 mm on each side just before welding. If you wait more than a few hours, the oxide will grow back. In humid African coastal areas, it can regrow in minutes. So clean, then weld immediately.\n\nAnother trick is to use a stainless steel wire brush on a drill or grinder for large areas. But be careful not to overheat the metal. Also, you can use a chemical etch, but that is messy and not common in small shops. The best practice is: brush, wipe, weld. Keep your brushes clean and stored in a plastic bag. If you see a dark, dull surface, that is oxide. If you see a bright, silvery surface, you are ready to weld. Remember, the oxide layer is your enemy. Defeat it with mechanical cleaning and the right welding current."
    },
    {
      "title": "Thermal Conductivity and Distortion",
      "body": "Aluminium conducts heat about five times faster than steel. That means when you weld, the heat does not stay in one spotâit races away into the rest of the metal. This causes two big problems: you need more heat to start the weld, and the surrounding metal expands and then contracts, causing distortion. In steel, you can weld a small area and the heat stays local. In aluminium, you must use higher amperage and sometimes preheat the whole part to 100-150Â°C to help the weld fuse. But preheating also increases distortion. It is a balancing act.\n\nDistortion happens because aluminium expands and contracts more than steel when heated and cooled. For a 1-meter length, aluminium expands about 23 microns per degree Celsius, while steel expands about 12. So if you weld a long seam, the metal around the weld expands, then cools and shrinks, pulling the part out of shape. You will see bending, twisting, or buckling. Thin sheets (1-3 mm) are the worst. They can warp like a potato chip. To control distortion, use these methods: First, tack weld frequentlyâevery 50-75 mmâbefore welding the full seam. Second, use a back-step welding technique: weld short segments in the opposite direction of the overall travel. For example, weld from B to A, then D to C, and so on. Third, use heat sinks like copper or aluminium blocks clamped to the workpiece to draw heat away. Fourth, use the lowest amperage that gives good fusion. Fifth, if possible, weld both sides alternately to balance the stress.\n\nIn Africa, many workshops do not have fancy fixtures. You can use heavy steel plates or even wet sandbags as heat sinks. Clamp the work to a strong table. For long seams, you can also use a technique called 'stitch welding' where you weld 25 mm, skip 75 mm, then come back and fill the gaps. This gives the metal time to cool. Another trick is to pre-set the parts with a slight opposite bend, so when they distort, they end up straight. This takes experience.\n\nRemember, distortion is not just about looksâit can make a part unusable. A warped window frame will not fit. A distorted boat hull can leak. So plan your welds. Use as few passes as possible. Use a skip technique. And if you are welding thin sheets, practice on scrap first. The heat is your enemy, but with the right technique, you can control it."
    },
    {
      "title": "Hot Cracking and Why It Happens",
      "body": "Hot cracking, also called hot shortness or solidification cracking, happens when the weld metal is cooling and is still weak. It occurs at temperatures just below the melting point, when the metal is mushy. If the stresses from shrinking are too high, the weld tears apart along the centerline or in the heat-affected zone. You will see a crack that looks like a jagged line, often right down the middle of the weld. It can happen immediately after welding or hours later. Hot cracking is a serious defect because it weakens the joint and can lead to failure.\n\nThe main cause is the wrong filler alloy or too much dilution from the base metal. For example, if you weld 6061 with 4043 filler, the silicon in the filler helps, but if you use 5356 filler on 6061, you might get cracking because 5356 contains magnesium, which can form brittle phases with copper in the base metal. The most crack-sensitive alloys are the 6000 series, especially 6061 and 6063. The 7000 series is also prone. The 5000 series is generally resistant to hot cracking. Another cause is a weld bead that is too wide or too deep. A deep, narrow bead cools faster and has more stress. A wide, shallow bead is better. Also, if you have a lot of restraintâlike a thick plate clamped tightlyâthe weld cannot shrink, so it cracks.\n\nTo prevent hot cracking, use the right filler. For 6061, use 4043 (ER4043) or 5356 (ER5356). 4043 is more crack-resistant but weaker. 5356 is stronger but more crack-sensitive. Many welders prefer 4043 for 6061. For 7000 series, use 4043 or 5356, but 4043 is often better. For 5000 series, use 5356 or 5183. Never use 4043 on 5000 series if the joint will be anodized, because it turns black. Also, control your heat input. Use a higher travel speed and lower amperage to reduce the size of the mushy zone. Use a backstep technique to reduce stress. Preheat is not recommended for crack-sensitive alloys because it increases the mushy zone time. Instead, keep the part cool between passes. If you are welding thick sections, use a U-groove instead of a V-groove to reduce the amount of weld metal.\n\nIn Africa, hot cracking is common when welders use recycled 6061 without knowing it. They might use a filler that is not matched. Always ask for the alloy or test it. If you cannot identify it, use 4043 fillerâit is the most forgiving. Also, make sure your fit-up is good. A gap that is too wide requires more filler and increases cracking risk. A gap of 1-2 mm is good for TIG. Finally, if you see a crack, grind it out completely and reweld. Do not try to cover it up. Hot cracking is a sign of a bad weld. Fix it properly."
    },
    {
      "title": "Choosing the Right Alloy for the Job",
      "body": "Choosing the right aluminium alloy for a job is about matching the metal's properties to the demands of the application. You need to consider strength, corrosion resistance, weldability, formability, and cost. In Africa, availability is also a big factor. You might want 5083 for a boat hull, but if only 6061 is available, you have to adapt. Here is a practical guide for common jobs.\n\nFor structural frames, ladders, and window frames, use 6061 or 6063. These are heat-treatable, strong, and take paint well. 6061 is stronger and used for truck bodies and bicycle frames. 6063 is easier to extrude and used for window and door frames. They are both weldable, but you must use 4043 or 5356 filler and accept some strength loss in the weld zone. For boat hulls, fuel tanks, and marine applications, use 5052 or 5083. These are non-heat-treatable, highly corrosion-resistant, and very weldable. 5083 is stronger and used for hulls of larger boats. 5052 is good for small boats and canoes. Use 5356 filler for both. For chemical tanks and food processing equipment, use 5052 or 3003. They resist corrosion and are easy to clean. 3003 is softer and used for low-pressure tanks. For electrical bus bars and heat exchangers, use 1100 or 3003. They have high thermal and electrical conductivity. They are very weldable with 4043 filler. For high-strength aircraft parts, use 7075 or 2024. These are very strong but difficult to weld. They are rarely welded in small workshops because they crack easily. If you must weld them, use 4043 filler and expect reduced strength.\n\nCost is always a factor. 6061 is more expensive than 3003 or 1100. 5083 is expensive and may need to be imported. In many African countries, recycled aluminium is cheaper but of unknown alloy. If you use recycled, test it with a spark test or ask for the source. For example, car rims are often 6061 or 356 (a casting alloy). Window frames are usually 6063. Engine blocks are often 319 or 356. These casting alloys can be welded but may be porous. Use 4043 filler for castings. Always clean castings well because they hold oil and dirt.\n\nFinally, think about the service environment. If the part will be near salt water, avoid 2000 and 7000 series because they corrode. Use 5000 series. If it will be anodized, avoid 4043 filler because it turns black. Use 5356. If it will be painted, any alloy works if prepped properly. If it will be bent or formed after welding, use a non-heat-treatable alloy like 3003 or 5052 because they bend without cracking. If it will be machined, 6061 is best. So before you start, ask: What is the job? What loads will it carry? What environment? What alloys can I get? Then choose. When in doubt, 6061 with 4043 filler is a good all-round choice for many jobs."
    }
  ,
    {
      "title": "Practical Reference",
      "body": "<section>\n  <h2>Practical Reference: Aluminium Metallurgy for the Welder's Bench</h2>\n\n  <p>This lesson is the working reference for the module. It pulls together the six lessons into a single bench-side document you can print, laminate and keep in the fabrication shop. It is written for the African context: imported alloys, variable power supply, high ambient temperatures, and jobs where a failed weld means a lost contract. Read it once for the theory, then keep it for the numbers.</p>\n\n  <p>The core business point is simple. Aluminium welding is not difficult because the metal is exotic; it is difficult because aluminium gives you very little warning before it fails. Steel turns red, then orange, then flows. Aluminium stays silver and then collapses. Your margin for error is measured in seconds and in amperes. Everything below exists to widen that margin.</p>\n\n  <h3>Why the Alloy Family Matters More Than the Welding Machine</h3>\n\n  <p>In most African fabrication workshops the welder does not choose the alloy. The customer, the architect, or the imported stock sheet chooses it. A tank builder in Nairobi may be handed 5083 plate; a window fabricator in Lagos may be handed 6063 extrusion; a truck body shop in Johannesburg may be handed 6082. Each of these behaves differently under the arc. Knowing the family is the difference between a first-time pass and three hours of grinding.</p>\n\n  <p>The 1xxx, 3xxx and 5xxx families are non-heat-treatable. They gain strength through work hardening (cold rolling, stretching) and through solid-solution alloying, not through heat treatment. Welding softens the heat-affected zone (HAZ) because the welding heat anneals the worked structure. This is why a 5083 boat hull is strong in the plate and weaker beside the weld. Designers compensate by thickening the weld zone or by using 5xxx filler that matches the parent chemistry.</p>\n\n  <p>The 2xxx, 6xxx and 7xxx families are heat-treatable. They gain strength through a deliberate sequence of solution treatment, quench and artificial ageing, which precipitates fine particles inside the grains. Welding destroys that precipitation in the HAZ. The 6xxx family (6061, 6063, 6082) is the workhorse of African architectural and transport fabrication because it extrudes easily and welds reasonably. The 7xxx family (7075 especially) is strong but notoriously crack-sensitive and is generally avoided for arc welding. The 2xxx family (2024) is common in aerospace scrap and is also difficult to weld without cracking.</p>\n\n  <figure>\n    <svg viewBox=\"0 0 720 420\" xmlns=\"http://www.w3.org/2000/svg\" role=\"img\" aria-label=\"Diagram showing the aluminium oxide layer, its melting point compared with the base metal, and the effect of AC cleaning action during welding\">\n      <rect x=\"0\" y=\"0\" width=\"720\" height=\"420\" fill=\"#f7f9fb\"/>\n      <text x=\"360\" y=\"30\" text-anchor=\"middle\" font-family=\"Arial, sans-serif\" font-size=\"17\" font-weight=\"bold\" fill=\"#123\">The Oxide Layer Problem and AC Cleaning Action</text>\n\n      <!-- Base metal block -->\n      <rect x=\"80\" y=\"180\" width=\"560\" height=\"120\" fill=\"#c9d6e2\" stroke=\"#5a6b7b\" stroke-width=\"2\"/>\n      <text x=\"360\" y=\"248\" text-anchor=\"middle\" font-family=\"Arial, sans-serif\" font-size=\"15\" fill=\"#123\">Base aluminium  (melts ~660 Â°C)</text>\n\n      <!-- Oxide layer -->\n      <rect x=\"80\" y=\"158\" width=\"560\" height=\"22\" fill=\"#e8b04b\" stroke=\"#a97a1e\" stroke-width=\"2\"/>\n      <text x=\"360\" y=\"174\" text-anchor=\"middle\" font-family=\"Arial, sans-serif\" font-size=\"13\" font-weight=\"bold\" fill=\"#4a3200\">AlâOâ oxide skin  (melts ~2072 Â°C)</text>\n\n      <!-- Electrode -->\n      <rect x=\"330\" y=\"60\" width=\"60\" height=\"70\" fill=\"#8a8f96\" stroke=\"#4a4f55\" stroke-width=\"2\"/>\n      <text x=\"360\" y=\"100\" text-anchor=\"middle\" font-family=\"Arial, sans-serif\" font-size=\"12\" fill=\"#fff\">W</text>\n\n      <!-- Arc -->\n      <path d=\"M360 130 L340 158 L380 158 Z\" fill=\"#ffd34d\" stroke=\"#d9a400\"/>\n      <text x=\"430\" y=\"145\" font-family=\"Arial, sans-serif\" font-size=\"12\" fill=\"#7a5a00\">arc</text>\n\n      <!-- AC cycle arrows -->\n      <path d=\"M150 350 L150 300\" stroke=\"#1f6fb2\" stroke-width=\"3\" marker-end=\"url(#arrow)\"/>\n      <path d=\"M570 300 L570 350\" stroke=\"#c0392b\" stroke-width=\"3\" marker-end=\"url(#arrow)\"/>\n      <defs>\n        <marker id=\"arrow\" markerWidth=\"10\" markerHeight=\"10\" refX=\"5\" refY=\"5\" orient=\"auto\">\n          <path d=\"M0 0 L10 5 L0 10 z\" fill=\"#333\"/>\n        </marker>\n      </defs>\n      <text x=\"150\" y=\"375\" text-anchor=\"middle\" font-family=\"Arial, sans-serif\" font-size=\"12\" fill=\"#1f6fb2\">EP half-cycle: oxide blasted off</text>\n      <text x=\"570\" y=\"375\" text-anchor=\"middle\" font-family=\"Arial, sans-serif\" font-size=\"12\" fill=\"#c0392b\">EN half-cycle: base metal melted</text>\n\n      <text x=\"360\" y=\"405\" text-anchor=\"middle\" font-family=\"Arial, sans-serif\" font-size=\"11\" fill=\"#555\">Schematic â not to scale. Oxide melting point from ASM Handbook Vol. 2.</text>\n    </svg>\n    <figcaption>Figure 1. The aluminium oxide layer melts at roughly 2072 Â°C, more than three times the melting point of the base metal (about 660 Â°C). Alternating current (AC) with electrode-positive cleaning action breaks this skin so the filler can fuse. Diagram adapted from principles in <em>ASM Handbook, Volume 2: Properties and Selection â Nonferrous Alloys and Special-Purpose Materials</em> (ASM International, 1990) and Lincoln Electric's <em>Aluminium Welding Guide</em>.</figcaption>\n  </figure>\n\n  <h3>Heat-Treatable versus Non-Heat-Treatable: The Practical Split</h3>\n\n  <p>On the shop floor, the practical question is not \"what is the metallurgy?\" but \"will this joint be as strong as the plate after welding?\" For non-heat-treatable alloys the answer is usually yes, provided you use the correct filler and control heat input. For heat-treatable alloys the answer is usually no, because the HAZ loses its precipitation hardening and cannot be restored without a full re-heat-treatment that most workshops cannot perform.</p>\n\n  <p>This has a direct commercial consequence. If you are quoting a job in 6061-T6, either design the joint so the weld is not the critical section, or specify that the assembly will be re-aged, or accept a design strength reduction of roughly 40â50% in the HAZ. Quoting as if the weld equals the parent metal is how fabricators lose money on warranty claims.</p>\n\n  <table>\n    <caption>Table 1. Welding behaviour of common aluminium alloy families (selected grades seen in African workshops)</caption>\n    <thead>\n      <tr>\n        <th>Alloy</th>\n        <th>Family</th>\n        <th>Heat-treatable?</th>\n        <th>Typical filler</th>\n        <th>Weldability</th>\n        <th>Common use</th>\n      </tr>\n    </thead>\n    <tbody>\n      <tr><td>1050</td><td>1xxx</td><td>No</td><td>1100 / 4043</td><td>Excellent</td><td>Busbar, chemical plant</td></tr>\n      <tr><td>3003</td><td>3xxx</td><td>No</td><td>4043</td><td>Excellent</td><td>Roofing, tanks, radiators</td></tr>\n      <tr><td>5052</td><td>5xxx</td><td>No</td><td>5356 / 4043</td><td>Excellent</td><td>Marine, fuel tanks</td></tr>\n      <tr><td>5083</td><td>5xxx</td><td>No</td><td>5183 / 5356</td><td>Excellent</td><td>Boat hulls, pressure vessels</td></tr>\n      <tr><td>6061</td><td>6xxx</td><td>Yes</td><td>4043 / 5356</td><td>Good</td><td>Structural, truck frames</td></tr>\n      <tr><td>6063</td><td>6xxx</td><td>Yes</td><td>4043 / 5356</td><td>Good</td><td>Window and door extrusion</td></tr>\n      <tr><td>6082</td><td>6xxx</td><td>Yes</td><td>4043 / 5356</td><td>Good</td><td>Bridges, cranes, rail</td></tr>\n      <tr><td>2024</td><td>2xxx</td><td>Yes</td><td>4043 (limited)</td><td>Poor</td><td>Aerospace scrap</td></tr>\n      <tr><td>7075</td><td>7xxx</td><td>Yes</td><td>Avoid arc welding</td><td>Very poor</td><td>Aerospace, not for welding</td></tr>\n    </tbody>\n  </table>\n  <p class=\"source\">Source: Compiled from <em>ASM Handbook Volume 2</em> (ASM International) and the <em>Aluminium Association Teal Sheets â International Alloy Designations and Chemical Composition Limits for Wrought Aluminum and Wrought Aluminum Alloys</em> (free download, aluminium.org).</p>\n\n  <h3>Thermal Conductivity, Distortion and Hot Cracking</h3>\n\n  <p>Aluminium conducts heat roughly five to six times faster than steel. A 6 mm aluminium plate pulls heat away from the weld pool so quickly that you must use higher current and a faster travel speed than steel of the same thickness, or you will get lack of fusion. The same conductivity means the whole workpiece gets hot, which causes expansion and, on cooling, contraction and distortion. Long straight welds in thin sheet will bow unless you sequence the welds, use back-step technique, or clamp to a rigid jig.</p>\n\n  <p>Hot cracking is the other failure mode. It happens when the weld metal or the partially melted zone has a freezing range that allows low-melting eutectics to remain liquid between solidifying grains. The grains pull apart as they contract. Alloys with a wide freezing range (notably 6061 and 7075) are more crack-sensitive than 5xxx alloys, which have a narrow freezing range. Filler selection is the main control: 4043 (Al-5% Si) is more crack-resistant than 5356 (Al-5% Mg) on 6xxx parents, but 5356 gives higher strength and better colour match after anodising.</p>\n\n  <table>\n    <caption>Table 2. Working parameters and risk factors for common aluminium welding situations</caption>\n    <thead>\n      <tr>\n        <th>Parent alloy</th>\n        <th>Thickness (mm)</th>\n        <th>Filler</th>\n        <th>Current (A) approx.</th>\n        <th>Preheat</th>\n        <th>Main risk</th>\n      </tr>\n    </thead>\n    <tbody>\n      <tr><td>5052</td><td>3</td><td>5356</td><td>110â140</td><td>None</td><td>Distortion</td></tr>\n      <tr><td>5083</td><td>6</td><td>5183</td><td>180â220</td><td>None</td><td>Lack of fusion</td></tr>\n      <tr><td>6061-T6</td><td>3</td><td>4043</td><td>120â150</td><td>None</td><td>Hot cracking, HAZ softening</td></tr>\n      <tr><td>6061-T6</td><td>6</td><td>4043</td><td>190â230</td><td>80â120 Â°C</td><td>Hot cracking</td></tr>\n      <tr><td>6063-T5</td><td>2</td><td>4043</td><td>70â100</td><td>None</td><td>Burn-through</td></tr>\n      <tr><td>6082-T6</td><td>8</td><td>4043</td><td>230â270</td><td>100â150 Â°C</td><td>Hot cracking</td></tr>\n      <tr><td>2024</td><td>3</td><td>4043</td><td>110â140</td><td>150 Â°C</td><td>Severe hot cracking</td></tr>\n    </tbody>\n  </table>\n  <p class=\"source\">Source: Ranges compiled from Lincoln Electric <em>Aluminium Welding Guide</em> (free PDF, lincolnelectric.com) and ESAB <em>Aluminium Welding Handbook</em> (free PDF, esab.com). Values are starting points only â always run a test coupon.</p>\n\n  <div class=\"safety-warning\" style=\"border:3px solid #c0392b; background:#fdecea; padding:16px; margin:24px 0; border-radius:6px;\">\n    <p style=\"margin:0 0 8px 0; font-weight:bold; color:#c0392b; font-size:1.05em;\">â  SAFETY WARNING â ALUMINIUM WELDING HAZARDS</p>\n    <p style=\"margin:0 0 8px 0;\">Aluminium welding produces ozone and fine oxide fume. In the high ambient temperatures common across Africa, natural ventilation is often insufficient. Use forced fume extraction at the arc, and wear a supplied-air or P3 respirator when welding inside tanks, truck bodies or enclosed workshops.</p>\n    <p style=\"margin:0 0 8px 0;\">Aluminium has no colour change before melting. Never judge temperature by eye. Use a temperature crayon or infrared thermometer when preheating 6xxx and 2xxx alloys â overheating above 150 Â°C damages the parent metal.</p>\n    <p style=\"margin:0;\">Never weld onto degreased surfaces that still carry solvent residue. Solvents containing chlorinated hydrocarbons break down in the arc to phosgene, a lethal gas. Clean with acetone or a dedicated aluminium cleaner and allow to dry fully before striking the arc.</p>\n  </div>\n\n  <h3>Choosing the Right Alloy for the Job</h3>\n\n  <p>Selection is a business decision as much as a technical one. Ask four questions in order:</p>\n\n  <ol>\n    <li><strong>Is the service corrosive?</strong> Marine, coastal or chemical exposure pushes you to 5083 or 5052 with 5183/5356 filler. Inland dry service allows 6xxx.</li>\n    <li><strong>Is the joint strength-critical?</strong> If yes, prefer non-heat-treatable 5xxx, or design the weld as a non-critical connection.</li>\n    <li><strong>Will it be anodised?</strong> Anodising colour match between weld and parent is better with 5356 on 5xxx and 6xxx parents than with 4043.</li>\n    <li><strong>What is actually available?</strong> In many African markets, 6061 and 6063 extrusion and 5083 plate are the realistic stock. Design around what you can buy reliably, not around what is theoretically ideal.</li>\n  </ol>\n\n  <h3>Quick Reference Checklist</h3>\n\n  <ul>\n    <li>Confirm the alloy grade from the mill certificate or stamp before quoting â never assume from appearance.</li>\n    <li>Match filler to parent: 5356/5183 for 5xxx, 4043 for 6xxx where crack resistance matters, 5356 where strength or anodising matters.</li>\n    <li>Remove the oxide mechanically (stainless brush reserved for aluminium only) and degrease with acetone immediately before welding.</li>\n    <li>Set AC with balanced or high cleaning, or DCEN for thicker 5xxx; never use DCEP for the root.</li>\n    <li>Use a push angle of 10â15Â° and travel faster than you would on steel to outrun the heat sink.</li>\n    <li>Control distortion with back-step sequencing, tack spacing of 10Ã thickness, and rigid fixturing.</li>\n    <li>Preheat 6xxx and 2xxx only to 80â150 Â°C â measure, do not guess.</li>\n    <li>Run a test coupon on offcut of the same alloy and thickness before welding the customer's part.</li>\n  </ul>\n\n  <h3>Further Reading (Free Official Sources)</h3>\n\n  <ul>\n    <li><a href=\"https://www.aluminum.org/tealsheets\" target=\"_blank\" rel=\"noopener\">The Aluminium Association â Teal Sheets: International Alloy Designations and Chemical Composition Limits</a> (free PDF, definitive alloy chemistry reference).</li>\n    <li><a href=\"https://www.lincolnelectric.com/en/resources/articles/aluminum-welding-guide\" target=\"_blank\" rel=\"noopener\">Lincoln Electric â Aluminium Welding Guide</a> (free technical guide covering filler selection, AC/DC polarity and parameters).</li>\n    <li><a href=\"https://www.esab.com/global/en/education/blog/aluminium-welding.cfm\" target=\"_blank\" rel=\"noopener\">ESAB â Aluminium Welding Handbook and Knowledge Centre</a> (free articles and downloadable handbook).</li>\n    <li><a href=\"https://www.twi-global.com/technical-knowledge/job-knowledge\" target=\"_blank\" rel=\"noopener\">TWI â Job Knowledge series on aluminium welding and hot cracking</a> (free technical articles from a leading welding institute).</li>\n    <li><a href=\"https://www.osha.gov/aluminum\" target=\"_blank\" rel=\"noopener\">OSHA â Aluminium welding health and safety guidance</a> (free, useful for fume and ventilation standards).</li>\n  </ul>\n\n  <p>Keep this reference at the bench. The metallurgy does not change, but the alloy on your bench will. Read the grade, choose the filler, control the heat, and test before you commit. That is the whole discipline.</p>\n</section>"
    }],
  "quiz": [
    {
      "q": "Which series of aluminium alloys is almost pure aluminium?",
      "options": ["A) 1000 series", "B) 3000 series", "C) 5000 series", "D) 6000 series"],
      "answer": "A",
      "explanation": "The 1000 series contains 99% or more aluminium."
    },
    {
      "q": "What does the 'T6' in 6061-T6 indicate?",
      "options": ["A) The alloy family", "B) The temper designation", "C) The welding position", "D) The corrosion resistance"],
      "answer": "B",
      "explanation": "The letter and numbers after the dash indicate the temper, or heat treatment condition."
    },
    {
      "q": "Which alloying element is the main addition in 5000 series aluminium?",
      "options": ["A) Copper", "B) Magnesium", "C) Silicon", "D) Zinc"],
      "answer": "B",
      "explanation": "5000 series alloys contain magnesium as the primary alloying element."
    },
    {
      "q": "Which filler wire is commonly used for welding 5000 series aluminium?",
      "options": ["A) 4043", "B) 5356", "C) 1100", "D) 6061"],
      "answer": "B",
      "explanation": "5356 filler is recommended for 5000 series to maintain corrosion resistance and strength."
    },
    {
      "q": "What is a simple field test to help identify an aluminium alloy?",
      "options": ["A) Magnet test", "B) Spark test", "C) Water test", "D) Acid test"],
      "answer": "B",
      "explanation": "A spark test on a grinding wheel can give clues about the alloy series based on spark color and length."
    },
    {
      "q": "Which of these is a heat-treatable aluminium alloy?",
      "options": ["A) 1100", "B) 3003", "C) 5052", "D) 6061"],
      "answer": "D",
      "explanation": "6061 is a heat-treatable alloy from the 6000 series."
    },
    {
      "q": "How do non-heat-treatable alloys primarily gain their strength?",
      "options": ["A) Heat treatment", "B) Cold working", "C) Alloying with copper", "D) Quenching"],
      "answer": "B",
      "explanation": "Non-heat-treatable alloys are strengthened by cold working, such as rolling or hammering."
    },
    {
      "q": "What happens to the strength of 6061-T6 in the weld zone after welding?",
      "options": ["A) It increases", "B) It stays the same", "C) It decreases", "D) It becomes unpredictable"],
      "answer": "C",
      "explanation": "Welding heat destroys the heat treatment, causing a loss of strength in the weld zone."
    },
    {
      "q": "Which series is generally considered non-heat-treatable?",
      "options": ["A) 2000", "B) 6000", "C) 7000", "D) 5000"],
      "answer": "D",
      "explanation": "The 5000 series is non-heat-treatable and is strengthened by cold work."
    },
    {
      "q": "What is the approximate melting point of aluminium oxide?",
      "options": ["A) 660Â°C", "B) 1000Â°C", "C) 2072Â°C", "D) 3000Â°C"],
      "answer": "C",
      "explanation": "Aluminium oxide melts at about 2072Â°C, much higher than aluminium's 660Â°C."
    },
    {
      "q": "Why is the oxide layer a problem when welding aluminium?",
      "options": ["A) It conducts electricity too well", "B) It melts at a lower temperature than aluminium", "C) It melts at a higher temperature and blocks the weld", "D) It makes the metal magnetic"],
      "answer": "C",
      "explanation": "The oxide layer remains solid at welding temperatures and prevents proper fusion."
    },
    {
      "q": "Which welding current is best for cleaning the oxide layer during TIG welding of aluminium?",
      "options": ["A) DCEN", "B) DCEP", "C) AC", "D) DC with helium"],
      "answer": "C",
      "explanation": "AC provides both cleaning action and penetration, making it ideal for aluminium TIG welding."
    },
    {
      "q": "What type of brush should be used to clean aluminium before welding?",
      "options": ["A) Steel wire brush used for steel", "B) Stainless steel wire brush dedicated to aluminium", "C) Brass brush", "D) Nylon brush"],
      "answer": "B",
      "explanation": "A stainless steel brush dedicated to aluminium prevents contamination from steel particles."
    },
    {
      "q": "Which solvent is safe to use for wiping aluminium before welding?",
      "options": ["A) Acetone", "B) Brake cleaner", "C) Chlorinated solvent", "D) Water"],
      "answer": "A",
      "explanation": "Acetone or isopropyl alcohol is safe; chlorinated solvents create toxic fumes when heated."
    },
    {
      "q": "How soon after cleaning should you weld aluminium?",
      "options": ["A) Within 24 hours", "B) Within 8 hours", "C) Immediately or within a few minutes", "D) Within 1 hour"],
      "answer": "C",
      "explanation": "The oxide layer regrows quickly, so welding should be done immediately after cleaning."
    },
    {
      "q": "How does the thermal conductivity of aluminium compare to steel?",
      "options": ["A) About the same", "B) Twice as high", "C) Five times higher", "D) Ten times higher"],
      "answer": "C",
      "explanation": "Aluminium conducts heat about five times faster than steel."
    },
    {
      "q": "What is a common method to control distortion when welding aluminium?",
      "options": ["A) Increase amperage", "B) Use back-step welding", "C) Weld continuously without stopping", "D) Use a larger weld bead"],
      "answer": "B",
      "explanation": "Back-step welding helps balance heat input and reduces distortion."
    },
    {
      "q": "Why is preheating sometimes used when welding thick aluminium?",
      "options": ["A) To reduce distortion", "B) To help the weld fuse by raising base metal temperature", "C) To make the metal softer", "D) To clean the oxide layer"],
      "answer": "B",
      "explanation": "Preheating compensates for aluminium's high thermal conductivity, aiding fusion."
    },
    {
      "q": "What is a heat sink used for in aluminium welding?",
      "options": ["A) To add heat to the weld", "B) To draw heat away and reduce distortion", "C) To clean the metal", "D) To hold the filler wire"],
      "answer": "B",
      "explanation": "Heat sinks absorb heat, minimizing warping and distortion."
    },
    {
      "q": "Which technique involves welding short segments and skipping ahead?",
      "options": ["A) Back-step welding", "B) Stitch welding", "C) Weave welding", "D) Stringer welding"],
      "answer": "B",
      "explanation": "Stitch welding alternates welding and cooling to control heat input."
    },
    {
      "q": "What is hot cracking in aluminium welding?",
      "options": ["A) Cracking that occurs when the weld is hot", "B) Cracking during solidification as the weld cools", "C) Cracking from excessive preheat", "D) Cracking from too much filler"],
      "answer": "B",
      "explanation": "Hot cracking occurs during solidification when the weld metal is weak and stressed."
    },
    {
      "q": "Which alloy series is most prone to hot cracking?",
      "options": ["A) 1000", "B) 3000", "C) 5000", "D) 6000"],
      "answer": "D",
      "explanation": "The 6000 series, especially 6061, is known for hot cracking sensitivity."
    },
    {
      "q": "Which filler is often preferred for welding 6061 to reduce hot cracking?",
      "options": ["A) 4043", "B) 5356", "C) 1100", "D) 5183"],
      "answer": "A",
      "explanation": "4043 filler contains silicon, which improves crack resistance in 6061 welds."
    },
    {
      "q": "What is one way to reduce hot cracking?",
      "options": ["A) Increase amperage", "B) Use a wider weave", "C) Use a backstep technique", "D) Preheat the part"],
      "answer": "C",
      "explanation": "Backstep welding reduces stress and the size of the mushy zone, lowering cracking risk."
    },
    {
      "q": "Why should you avoid using 4043 filler on 5000 series if the part will be anodized?",
      "options": ["A) It causes cracking", "B) It turns black after anodizing", "C) It corrodes quickly", "D) It is too weak"],
      "answer": "B",
      "explanation": "4043 filler turns black when anodized, ruining the appearance."
    },
    {
      "q": "Which alloy is a good all-round choice for many jobs when in doubt?",
      "options": ["A) 7075", "B) 2024", "C) 6061", "D) 1100"],
      "answer": "C",
      "explanation": "6061 with 4043 filler is versatile, strong, and weldable for many applications."
    },
    {
      "q": "For a boat hull, which alloy is most suitable?",
      "options": ["A) 6061", "B) 5052", "C) 7075", "D) 3003"],
      "answer": "B",
      "explanation": "5052 offers excellent corrosion resistance and weldability for marine use."
    },
    {
      "q": "What filler is recommended for welding 5083 for marine applications?",
      "options": ["A) 4043", "B) 5356", "C) 1100", "D) 6061"],
      "answer": "B",
      "explanation": "5356 filler provides good strength and corrosion resistance for 5083."
    },
    {
      "q": "Which alloy is commonly used for window frames?",
      "options": ["A) 6063", "B) 5052", "C) 7075", "D) 1100"],
      "answer": "A",
      "explanation": "6063 is easily extruded and commonly used for window and door frames."
    },
    {
      "q": "Why should you avoid welding 7075 in a small workshop?",
      "options": ["A) It is too soft", "B) It is very prone to cracking", "C) It is too expensive", "D) It corrodes easily"],
      "answer": "B",
      "explanation": "7075 is highly crack-sensitive and difficult to weld without special procedures."
    }
  ],
  "videos": [
    "aluminium alloy identification spark test",
    "TIG welding aluminium oxide cleaning",
    "aluminium welding distortion control techniques"
  ]
}
