Repository: rAsAfrica1/rise-africa-skills

File: deep_courses/aluminium-welding-fundamentals/module-04.json
{
  "course": "Aluminium Welding Fundamentals",
  "module_number": 4,
  "module_title": "TIG Welding Aluminium",
  "lessons": [
    {
      "title": "How TIG Works on Aluminium",
      "body": "TIG welding uses a non-consumable tungsten electrode to create an arc that melts the aluminium. Unlike steel, aluminium conducts heat away fast, so you need higher amperage. A 3mm thick aluminium plate needs about 120-150 amps. You also need 100% argon gas, not CO2. The arc breaks the tough aluminium oxide layer, which melts at 2072Â°C while the aluminium itself melts at 660Â°C. Without the arc, the oxide would float on the molten pool and cause defects. You add filler rod manually with your other hand. In Africa, many workshops use inverter TIG machines like the ESAB or local brands. Set gas flow to 10-15 litres per minute. Use a 2% lanthanated tungsten electrode (grey tip) for AC welding. Keep a short arc lengthâabout 2-3mm. If you hear a crackling sound, your amperage is too low. If the pool looks dirty and black, you need more cleaning action (more AC balance). Practice on scrap aluminium before welding a real job. Clean the metal with a stainless steel brush dedicated to aluminium, then wipe with acetone. Never use a brush that touched steel. TIG on aluminium is slower than MIG but gives better control for thin sheets and repairs. In many African countries, small fabrication shops use TIG for window frames, water tanks, and motorcycle parts. The key is to watch the molten pool, not the arc. The pool should look shiny and fluid. If it looks like mercury, you are too cold. If it boils and spits, you are too hot. Adjust your foot pedal or machine settings accordingly.",
      "body_word_count": 342
    },
    {
      "title": "AC vs DC and Why It Matters",
      "body": "Aluminium needs alternating current (AC) for TIG welding. DC (direct current) is for steel and stainless. Why? Because aluminium forms a hard oxide layer that melts at 2072Â°C, while the metal below melts at 660Â°C. AC switches polarity 50 or 60 times per second. On the positive half-cycle, the arc blasts the oxide away (cleaning action). On the negative half-cycle, it penetrates and melts the base metal. If you use DC on aluminium, the oxide stays and your weld looks like a dirty mess. Most TIG machines have an AC/DC switch. Set it to AC. Then adjust the AC balance or cleaning width. On older machines, this is a knob from 0 to 10. On modern inverters, it's a percentage. Start at 30% cleaning (70% penetration). If the weld is black and sooty, increase cleaning to 40-50%. If the tungsten ball gets too big and the arc wanders, reduce cleaning to 20-25%. The frequency control (if available) sets how fast AC alternates. Higher frequency (100-200 Hz) gives a tighter arc for thin metal. Lower frequency (50-60 Hz) gives a wider arc for thick sections. For most African workshops, 60 Hz is fine. Note: you cannot weld aluminium with a DC-only machine. If your machine only has DC, you need a spool gun MIG or a different machine. Many cheap TIG machines sold in local markets are DC-only. Check before you buy. A good AC/DC TIG machine for a small shop costs around $800-$1500. Brands like Miller, Lincoln, or Chinese equivalents like Andeli or Riland work. Always use pure argon gas. Argon/helium mixes can help on thick aluminium (over 6mm) but are expensive and hard to find in many African countries. Stick to pure argon.",
      "body_word_count": 348
    },
    {
      "title": "Choosing Tungsten Electrodes",
      "body": "For aluminium TIG, you need a tungsten electrode that handles AC without splitting. The best choice is 2% lanthanated (grey tip) or 2% ceriated (orange tip). Pure tungsten (green tip) also works but balls up faster and can't handle high amps. Thoriated tungsten (red tip) is for DC steel weldingâdo not use it on aluminium because it spits and contaminates the weld. Choose the diameter based on amperage: 1.6mm for 15-80 amps, 2.4mm for 70-150 amps, 3.2mm for 140-250 amps. For most aluminium jobs in a small shop (3-6mm thick), use 2.4mm lanthanated. You need to ball the tip before welding. Set your machine to AC, set amperage to about 100-120, and strike an arc on a scrap piece of aluminium for 2-3 seconds. The tip will melt into a smooth ball. The ball should be about 1.5 times the electrode diameter. If the ball is too big, reduce cleaning action or lower amperage. If the ball is tiny, increase amperage. Keep the tungsten sharpened on a dedicated grinder. Use a fine grit (100-200) diamond wheel or a dedicated stone. Never use the same grinder for steel because contamination causes porosity. Sharpen lengthwise, not across. In Africa, you can buy lanthanated tungsten from welding supply shops in major cities like Lagos, Nairobi, Johannesburg, or Cairo. A pack of 10 electrodes costs $15-$30. Store them in a dry place. If the tip gets contaminated (dips into the pool), stop, break off the dirty end, re-ball, and continue. A contaminated tungsten will cause a wandering arc and dirty weld. Always keep spares.",
      "body_word_count": 348
    },
    {
      "title": "Filler Rods for Aluminium",
      "body": "Aluminium filler rods come in different alloys. The most common for general welding is 4043 (5% silicon). It melts at a lower temperature (580-620Â°C) and flows well, giving a shiny weld. It's good for casting repairs and most 6000-series aluminium. But 4043 is softer and not heat-treatable. For structural work or 5000-series aluminium (like 5052 or 5083), use 5356 (5% magnesium). It's stronger and more corrosion-resistant but harder to feed and can crack if used on high-silicon castings. For 7000-series, use 4043 or 5356 depending on the base. In Africa, 4043 is the easiest to find and cheapest. A 1kg pack of 2.4mm rods costs $10-$20. For most jobs, use a rod diameter that matches your base metal thickness. For 3mm aluminium, use 2.4mm rod. For 6mm, use 3.2mm rod. Feed the rod into the leading edge of the pool at a 15-20Â° angle. Don't dip it into the arcâthat causes spatter and contamination. Push the rod in, then pull it out slightly. The rod should melt and flow into the pool. If the rod sticks, you're too cold. If it balls up and doesn't flow, you're too hot. Clean the rod with acetone before use. Store rods in a dry place. Never use filler rod for steel or stainless on aluminium. Keep separate. For thin aluminium (1-2mm), you can sometimes weld without filler (autogenous) if the fit-up is tight. But for most repairs, use filler. In many African workshops, welders use 4043 for everything. That works for non-critical jobs, but for structural parts like truck frames or boat hulls, use 5356. Always check the base metal grade if you can. If unknown, 4043 is a safe default.",
      "body_word_count": 348
    },
    {
      "title": "Setting Up Your Machine",
      "body": "Set up your TIG machine correctly before you strike an arc. First, connect the ground clamp to a clean, bare metal part of your workpiece. For aluminium, grind off any paint or oxide where the clamp touches. Use a good quality clampâcheap ones overheat. Next, connect the torch. For AC TIG, the torch cable goes to the negative terminal (on most machines) and the ground to positive. But check your manualâsome inverters are different. Set the machine to AC. Set amperage based on thickness: 1.6mm = 60-80A, 3mm = 120-150A, 6mm = 200-250A. If you have a foot pedal, use it to control heat. If not, set amperage and use a switch. Set gas flow to 10-15 litres per minute (LPM). Use a flowmeter, not just a regulator. Too little gas gives porosity; too much causes turbulence and sucks in air. Set AC balance to 30% cleaning (or 70% penetration). If your machine has frequency, set to 60 Hz for thick, 100-150 Hz for thin. Install a 2.4mm lanthanated tungsten, ball it on scrap. Set the torch angle at 70-80Â° from the workpiece, pushing slightly forward. For filler, use 2.4mm 4043 rod. Wear a good helmet with shade 10-11 for aluminium (brighter than steel). Use clean glovesâdirty gloves contaminate. In Africa, power can be unstable. Use a voltage stabiliser or a generator if needed. A 200A TIG machine draws about 5-6 kW. Make sure your wiring can handle it. Never bypass the safety ground. Practice on scrap before welding a real part. Adjust settings as you go. If the weld is too cold, increase amps or reduce cleaning. If too hot, do the opposite.",
      "body_word_count": 348
    },
    {
      "title": "Your First Bead on Aluminium",
      "body": "Before you weld a real part, practice on a scrap piece of 3mm aluminium. Clean it with a stainless brush and acetone. Set your machine: AC, 120 amps, 30% cleaning, 12 LPM argon, 2.4mm lanthanated tungsten (balled), 2.4mm 4043 filler. Put on your helmet (shade 10), gloves, and long sleeves. Rest your torch hand on the table for stability. Hold the torch at 75Â° angle, pointing forward. Touch the tungsten to the metal to start the arc (or use high-frequency start if available). Once the arc starts, lift to 2-3mm arc length. Watch the pool form. It should look shiny and fluid. If it looks like a mirror, you're too coldâincrease amps. If it boils and spits, you're too hotâreduce amps or increase travel speed. Move the torch forward slowly, about 2-3mm per second. Dip the filler rod into the leading edge of the pool, then pull it out. Do this rhythmically: move, dip, move, dip. The bead should be about 4-6mm wide. Don't worry if it's ugly at first. After you finish, let it cool, then inspect. A good bead has even ripples, no holes, no black soot. If you see black soot, increase cleaning action or reduce amperage. If you see holes (porosity), increase gas flow or clean the metal better. Practice for at least an hour on scrap. Then try a butt joint on two pieces of 3mm aluminium. Tack both ends first. Weld from one end to the other. Use a backstep technique (weld 50mm, then start 50mm back) to control distortion. Aluminium warps easily, so clamp your work. In Africa, many welders learn by doing. Don't be afraid to make mistakes. Each bead teaches you something. Keep your tungsten sharp and your metal clean. That's 80% of the battle.",
      "body_word_count": 348
    }
  ,
    {
      "title": "Practical Reference",
      "body": "<section>\n  <h2>Practical Reference: TIG Welding Aluminium</h2>\n\n  <p>In an African fabrication workshop, TIG welding aluminium is rarely an academic exercise. It is the difference between winning a contract to build aluminium canopies for a safari fleet, repairing a cracked irrigation pump housing, or fabricating cold-room panels for a food-processing SME â and watching that work go to a competitor. The good news: aluminium TIG is learnable, repeatable, and highly profitable once you understand the fundamentals. This module gives you the practical reference you need to set up, weld, and troubleshoot with confidence.</p>\n\n  <p>Aluminium behaves differently from steel in ways that matter commercially. It conducts heat about five times faster, it forms an instant oxide layer that melts at roughly 2,072Â°C (compared with aluminium's own melting point of about 660Â°C), and it has no colour change as it approaches melting. That means you cannot rely on the visual cues you learned on mild steel. You must control the process deliberately â and that starts with understanding the machine and the setup.</p>\n\n  <figure>\n    <svg viewBox=\"0 0 720 320\" xmlns=\"http://www.w3.org/2000/svg\" role=\"img\" aria-labelledby=\"tigTitle tigDesc\">\n      <title id=\"tigTitle\">TIG welding aluminium setup diagram</title>\n      <desc id=\"tigDesc\">A schematic showing a TIG torch with tungsten electrode, AC power source, argon shielding gas cylinder, filler rod, and aluminium workpiece with oxide layer.</desc>\n      <rect x=\"0\" y=\"0\" width=\"720\" height=\"320\" fill=\"#f7f9fb\"/>\n      <rect x=\"40\" y=\"230\" width=\"640\" height=\"40\" fill=\"#b0bec5\" stroke=\"#546e7a\" stroke-width=\"2\"/>\n      <text x=\"360\" y=\"256\" text-anchor=\"middle\" font-family=\"Arial\" font-size=\"14\" fill=\"#263238\">Aluminium workpiece (oxide layer on top)</text>\n      <rect x=\"40\" y=\"222\" width=\"640\" height=\"8\" fill=\"#ffcc80\" stroke=\"#ef6c00\" stroke-width=\"1\"/>\n      <text x=\"360\" y=\"218\" text-anchor=\"middle\" font-family=\"Arial\" font-size=\"11\" fill=\"#ef6c00\">AlâOâ oxide layer (melts ~2072Â°C)</text>\n      <polygon points=\"330,80 390,80 370,180 350,180\" fill=\"#90a4ae\" stroke=\"#37474f\" stroke-width=\"2\"/>\n      <text x=\"360\" y=\"70\" text-anchor=\"middle\" font-family=\"Arial\" font-size=\"13\" fill=\"#263238\">TIG torch</text>\n      <rect x=\"350\" y=\"180\" width=\"20\" height=\"50\" fill=\"#ffd54f\" stroke=\"#f9a825\" stroke-width=\"2\"/>\n      <text x=\"400\" y=\"210\" font-family=\"Arial\" font-size=\"12\" fill=\"#263238\">Tungsten electrode</text>\n      <line x1=\"360\" y1=\"230\" x2=\"360\" y2=\"200\" stroke=\"#d32f2f\" stroke-width=\"3\"/>\n      <text x=\"250\" y=\"200\" font-family=\"Arial\" font-size=\"12\" fill=\"#d32f2f\">Arc</text>\n      <rect x=\"560\" y=\"40\" width=\"100\" height=\"60\" rx=\"8\" fill=\"#c8e6c9\" stroke=\"#2e7d32\" stroke-width=\"2\"/>\n      <text x=\"610\" y=\"75\" text-anchor=\"middle\" font-family=\"Arial\" font-size=\"13\" fill=\"#1b5e20\">Argon gas</text>\n      <line x1=\"560\" y1=\"70\" x2=\"390\" y2=\"90\" stroke=\"#2e7d32\" stroke-width=\"2\" stroke-dasharray=\"5,4\"/>\n      <rect x=\"40\" y=\"40\" width=\"120\" height=\"70\" rx=\"8\" fill=\"#bbdefb\" stroke=\"#1565c0\" stroke-width=\"2\"/>\n      <text x=\"100\" y=\"70\" text-anchor=\"middle\" font-family=\"Arial\" font-size=\"13\" fill=\"#0d47a1\">AC power</text>\n      <text x=\"100\" y=\"90\" text-anchor=\"middle\" font-family=\"Arial\" font-size=\"13\" fill=\"#0d47a1\">source</text>\n      <line x1=\"160\" y1=\"75\" x2=\"330\" y2=\"90\" stroke=\"#1565c0\" stroke-width=\"2\"/>\n      <line x1=\"500\" y1=\"180\" x2=\"560\" y2=\"180\" stroke=\"#f9a825\" stroke-width=\"4\"/>\n      <text x=\"530\" y=\"170\" text-anchor=\"middle\" font-family=\"Arial\" font-size=\"12\" fill=\"#f57f17\">Filler rod</text>\n    </svg>\n    <figcaption>Figure 1: Schematic of a TIG welding setup for aluminium, showing the AC power source, argon shielding gas, tungsten electrode, filler rod, and the aluminium oxide layer. Adapted from the American Welding Society (AWS) <em>Welding Handbook, Volume 2: Welding Processes, Part 1</em> (9th ed., 2004), and Lincoln Electric's <em>Procedure Handbook of Arc Welding</em> (14th ed.).</figcaption>\n  </figure>\n\n  <h3>Why AC Is Non-Negotiable for Aluminium</h3>\n\n  <p>Alternating current (AC) is the standard for TIG welding aluminium because it alternates between two essential functions. On the electrode-positive half-cycle, the arc bombards the workpiece with positive ions, breaking up the tenacious aluminium oxide layer â this is called \"cleaning action.\" On the electrode-negative half-cycle, the workpiece receives more heat and the tungsten electrode is cooled, which is called \"penetration action.\" Direct current electrode negative (DCEN) gives deep penetration but no oxide cleaning; direct current electrode positive (DCEP) cleans well but overheats the tungsten and gives shallow penetration. AC balances both. Modern inverter machines also offer adjustable AC frequency and balance control, which lets you fine-tune the cleaning-to-penetration ratio for thin sheet or thick plate.</p>\n\n  <p>For a small workshop in Nairobi, Lagos, or Johannesburg, the practical implication is simple: if you are buying a TIG machine for aluminium, confirm it has AC output. A DC-only TIG set will weld steel and stainless beautifully but will frustrate you on aluminium â and that frustration costs money.</p>\n\n  <h3>Data Table 1: Typical TIG Parameters for Aluminium</h3>\n\n  <table border=\"1\" cellpadding=\"8\" cellspacing=\"0\" style=\"border-collapse:collapse; width:100%; font-family:Arial, sans-serif; font-size:14px;\">\n    <thead style=\"background:#1565c0; color:#fff;\">\n      <tr>\n        <th>Material Thickness (mm)</th>\n        <th>Current (A)</th>\n        <th>Tungsten Diameter (mm)</th>\n        <th>Filler Rod Diameter (mm)</th>\n        <th>Argon Flow (L/min)</th>\n      </tr>\n    </thead>\n    <tbody>\n      <tr><td>1.5 â 2.0</td><td>60 â 90</td><td>1.6</td><td>1.6</td><td>8 â 10</td></tr>\n      <tr><td>3.0</td><td>100 â 140</td><td>2.4</td><td>2.4</td><td>10 â 12</td></tr>\n      <tr><td>4.5 â 6.0</td><td>150 â 220</td><td>3.2</td><td>3.2</td><td>12 â 15</td></tr>\n      <tr><td>8.0 â 10.0</td><td>230 â 300</td><td>4.0</td><td>4.0</td><td>15 â 18</td></tr>\n    </tbody>\n  </table>\n  <p style=\"font-size:12px; color:#555;\">Source: Adapted from Lincoln Electric, <em>Procedure Handbook of Arc Welding</em>, 14th Edition, and Miller Electric TIG Welding Guide (public technical literature). Values are starting points; adjust for joint geometry, position, and travel speed.</p>\n\n  <h3>Data Table 2: Aluminium Filler Rod Selection</h3>\n\n  <table border=\"1\" cellpadding=\"8\" cellspacing=\"0\" style=\"border-collapse:collapse; width:100%; font-family:Arial, sans-serif; font-size:14px;\">\n    <thead style=\"background:#2e7d32; color:#fff;\">\n      <tr>\n        <th>Base Alloy</th>\n        <th>Recommended Filler</th>\n        <th>Typical Application</th>\n        <th>Crack Sensitivity</th>\n      </tr>\n    </thead>\n    <tbody>\n      <tr><td>1050, 1100 (pure Al)</td><td>ER1100</td><td>Electrical busbars, chemical tanks</td><td>Low</td></tr>\n      <tr><td>3003, 3004 (Al-Mn)</td><td>ER4043</td><td>General fabrication, canopies, signs</td><td>Low</td></tr>\n      <tr><td>5052, 5083 (Al-Mg)</td><td>ER5356</td><td>Marine, truck bodies, pressure vessels</td><td>Moderate</td></tr>\n      <tr><td>6061, 6063 (Al-Mg-Si)</td><td>ER4043 or ER5356</td><td>Structural frames, bicycle parts, ladders</td><td>Moderate</td></tr>\n      <tr><td>Castings (unknown)</td><td>ER4043</td><td>Repair of pump housings, gearboxes</td><td>Variable</td></tr>\n    </tbody>\n  </table>\n  <p style=\"font-size:12px; color:#555;\">Source: Adapted from the American Welding Society (AWS) A5.10 specification for aluminium filler metals, and ESAB Aluminium Welding Guide (public technical literature).</p>\n\n  <h3>Choosing Tungsten Electrodes</h3>\n\n  <p>For AC TIG on aluminium, pure tungsten (green) was historically the standard because it forms a rounded ball tip that handles the alternating polarity well. However, modern inverter machines perform better with ceriated (grey, EWCe-2) or lanthanated (gold, EWLa-1.5) tungsten, which maintain a stable tip, arc more easily, and last longer. Thoriated tungsten (red) is generally avoided for AC aluminium because it is radioactive and does not ball as cleanly. In many African markets, ceriated and lanthanated electrodes are now widely available through welding supply distributors in major cities, though pure tungsten remains common in smaller towns.</p>\n\n  <p>Grind your tungsten longitudinally (not radially) with a dedicated grinding wheel reserved for tungsten only. Contamination from steel grinding dust is a common cause of arc wander and porosity. For AC, a slightly blunt tip or a small ball is acceptable; for thin sheet, a sharper tip gives better arc control.</p>\n\n  <h3>Setting Up Your Machine: A Practical Sequence</h3>\n\n  <p>Whether you are running a 200A inverter from a 5 kVA generator in a rural workshop or a 300A transformer set in an industrial park in Lagos, the setup sequence is the same. First, connect the work clamp directly to clean aluminium â never to a painted or anodised surface. Second, set the machine to AC, select the appropriate amperage from Table 1, and set the AC balance to around 70% electrode negative (30% cleaning) as a starting point. Third, set argon flow to the recommended rate; too little causes porosity, too much causes turbulence and porosity. Fourth, prepare the tungsten and filler rod. Fifth, and most importantly, clean the aluminium. Wipe with acetone or a dedicated aluminium cleaner, then stainless-steel brush the joint area with a brush used only for aluminium. Do this immediately before welding â oxide reforms within hours.</p>\n\n  <p>For businesses, standardising this setup across your team reduces rework. A simple laminated checklist posted at each welding bay pays for itself within weeks.</p>\n\n  <div style=\"border:2px solid #d32f2f; background:#ffebee; padding:16px; margin:20px 0; border-radius:6px;\">\n    <strong style=\"color:#b71c1c; font-size:16px;\">â ï¸ SAFETY WARNING â Aluminium TIG Hazards</strong>\n    <p style=\"margin:8px 0 0 0; color:#b71c1c;\">Aluminium TIG welding produces intense ultraviolet radiation and ozone. Never weld without a proper welding helmet with shade 10â13, leather gloves, and flame-resistant clothing. Aluminium fumes and ozone can cause metal fume fever and respiratory irritation â always weld in a well-ventilated area or use fume extraction. Argon is an asphyxiant: in confined spaces it displaces oxygen and can kill without warning. Never weld inside tanks or enclosed rooms without forced ventilation and a gas monitor. Ensure your electrical supply is properly earthed; generator-powered inverters must be bonded correctly. In African workshops where ventilation may be limited, open doors and use fans to move air â but do not blow shielding gas away from the weld.</p>\n  </div>\n\n  <h3>Your First Bead on Aluminium</h3>\n\n  <p>Start on a scrap piece of 3 mm aluminium plate. Set the machine to about 120A, AC, 70% EN balance, and 10 L/min argon. Strike the arc on a copper or aluminium starting block, not directly on the workpiece, to avoid tungsten contamination. Once the arc is stable, move slowly and watch the weld pool â it will look like a shiny, fluid silver puddle. Add filler rod by dipping the tip into the leading edge of the pool, then withdrawing. Do not pull the rod out of the gas shield while it is hot, or it will oxidise. Keep a consistent travel speed and a short arc length (about 2â3 mm). If the pool becomes too wide or the plate starts to sag, reduce amperage or increase travel speed.</p>\n\n  <p>For a business, the first bead is not about perfection â it is about repeatability. Train your welders to produce consistent beads on scrap before they touch a customer's job. That discipline reduces scrap, rework, and warranty claims.</p>\n\n  <h3>Quick Reference Checklist</h3>\n\n  <ul style=\"line-height:1.8;\">\n    <li><strong>Machine set to AC</strong> â DC will not clean aluminium oxide.</li>\n    <li><strong>Clean the workpiece</strong> â acetone wipe plus stainless brush immediately before welding.</li>\n    <li><strong>Correct tungsten</strong> â ceriated or lanthanated, ground longitudinally, dedicated wheel.</li>\n    <li><strong>Right filler rod</strong> â match to base alloy (Table 2); ER4043 for general work, ER5356 for marine/structural.</li>\n    <li><strong>Argon flow set</strong> â 8â15 L/min depending on thickness; check for leaks at the torch.</li>\n    <li><strong>AC balance</strong> â start at 70% EN / 30% cleaning; adjust for oxide thickness.</li>\n    <li><strong>Work clamp on clean metal</strong> â never on paint, anodising, or rust.</li>\n    <li><strong>Ventilation and PPE</strong> â helmet, gloves, fume extraction, and gas monitoring in confined spaces.</li>\n  </ul>\n\n  <h3>Further Reading</h3>\n\n  <ul style=\"line-height:1.8;\">\n    <li><a href=\"https://www.aws.org\" target=\"_blank\" rel=\"noopener\">American Welding Society (AWS)</a> â free technical resources and the AWS A5.10 filler metal specification.</li>\n    <li><a href=\"https://www.lincolnelectric.com/en/education\" target=\"_blank\" rel=\"noopener\">Lincoln Electric â Welding Education</a> â free guides on TIG aluminium and procedure selection.</li>\n    <li><a href=\"https://www.millerwelds.com/resources\" target=\"_blank\" rel=\"noopener\">Miller Electric â Welding Resources</a> â TIG setup guides and parameter charts.</li>\n    <li><a href=\"https://www.esab.com\" target=\"_blank\" rel=\"noopener\">ESAB â Aluminium Welding Guide</a> â free downloadable technical literature.</li>\n    <li><a href=\"https://www.hse.gov.uk/welding\" target=\"_blank\" rel=\"noopener\">UK Health and Safety Executive â Welding Safety</a> â free guidance on fume, ventilation, and PPE.</li>\n  </ul>\n\n  <p>For African agribusiness and fabrication SMEs, mastering aluminium TIG opens doors to higher-value work: irrigation systems, cold-chain equipment, transport bodies, and food-processing machinery. The skills are transferable, the demand is growing, and the margins are better than general steel fabrication. Invest in the right machine, train your team on the fundamentals, and standardise your setup â then let the work speak for itself.</p>\n</section>"
    }],
  "quiz": [
    {
      "q": "What type of current is required for TIG welding aluminium?",
      "options": ["A) DCEN", "B) DCEP", "C) AC", "D) DC with a capacitor"],
      "answer": "C",
      "explanation": "AC is needed to break up the aluminium oxide layer and provide cleaning action."
    },
    {
      "q": "Why is pure argon used as shielding gas for TIG welding aluminium?",
      "options": ["A) It is cheaper than CO2", "B) It provides good cleaning action and arc stability", "C) It adds carbon to the weld", "D) It prevents oxidation better than helium"],
      "answer": "B",
      "explanation": "Argon is inert and works well with AC for aluminium, providing stable arc and cleaning."
    },
    {
      "q": "What is the approximate melting point of aluminium oxide?",
      "options": ["A) 660Â°C", "B) 1200Â°C", "C) 2072Â°C", "D) 3000Â°C"],
      "answer": "C",
      "explanation": "Aluminium oxide melts at about 2072Â°C, much higher than aluminium metal."
    },
    {
      "q": "Which tungsten electrode type is recommended for AC TIG welding of aluminium?",
      "options": ["A) Pure tungsten (green)", "B) 2% thoriated (red)", "C) 2% lanthanated (grey)", "D) 1.5% lanthanated (gold)"],
      "answer": "C",
      "explanation": "Lanthanated tungsten handles AC current well and resists contamination."
    },
    {
      "q": "What should you do before welding aluminium to remove the oxide layer?",
      "options": ["A) Wash with water", "B) Brush with a stainless steel brush and wipe with acetone", "C) Heat with a torch", "D) Sand with emery cloth"],
      "answer": "B",
      "explanation": "A dedicated stainless brush removes oxide, and acetone removes oils and dirt."
    },
    {
      "q": "What is the typical amperage range for TIG welding 3mm thick aluminium?",
      "options": ["A) 40-60 amps", "B) 80-100 amps", "C) 120-150 amps", "D) 200-250 amps"],
      "answer": "C",
      "explanation": "3mm aluminium requires about 120-150 amps for proper penetration."
    },
    {
      "q": "What does the AC balance control do on a TIG machine?",
      "options": ["A) Adjusts gas flow", "B) Sets the ratio of cleaning to penetration", "C) Changes the frequency", "D) Controls the amperage"],
      "answer": "B",
      "explanation": "AC balance determines how much time is spent on positive (cleaning) vs negative (penetration) half-cycle."
    },
    {
      "q": "Which filler rod is most common for general aluminium TIG welding?",
      "options": ["A) 4043", "B) 5356", "C) 308L", "D) 6013"],
      "answer": "A",
      "explanation": "4043 (5% silicon) is the most widely used and easy to find in Africa."
    },
    {
      "q": "What is the recommended gas flow rate for TIG welding aluminium?",
      "options": ["A) 5-8 LPM", "B) 10-15 LPM", "C) 20-25 LPM", "D) 30-35 LPM"],
      "answer": "B",
      "explanation": "10-15 litres per minute provides adequate shielding without turbulence."
    },
    {
      "q": "What happens if you use DC instead of AC when TIG welding aluminium?",
      "options": ["A) The weld is stronger", "B) The oxide layer is not removed and the weld is dirty", "C) The arc is more stable", "D) You need less amperage"],
      "answer": "B",
      "explanation": "DC lacks the cleaning action of AC, so the oxide remains and causes a poor weld."
    },
    {
      "q": "What is the purpose of balling the tungsten electrode?",
      "options": ["A) To make it last longer", "B) To spread the arc and reduce penetration", "C) To increase amperage capacity", "D) To prevent contamination"],
      "answer": "B",
      "explanation": "A balled tip on AC gives a wider arc and softer cleaning action."
    },
    {
      "q": "Which tungsten diameter is suitable for 70-150 amps?",
      "options": ["A) 1.0mm", "B) 1.6mm", "C) 2.4mm", "D) 3.2mm"],
      "answer": "C",
      "explanation": "2.4mm tungsten handles 70-150 amps, ideal for most aluminium jobs."
    },
    {
      "q": "What should you do if your tungsten gets contaminated?",
      "options": ["A) Continue welding", "B) Break off the dirty end and re-ball", "C) Dip it in water", "D) Increase amperage"],
      "answer": "B",
      "explanation": "Contaminated tungsten causes arc wander and dirty welds, so it must be cleaned or replaced."
    },
    {
      "q": "For 5000-series aluminium, which filler rod is recommended?",
      "options": ["A) 4043", "B) 5356", "C) 1100", "D) 6061"],
      "answer": "B",
      "explanation": "5356 (5% magnesium) matches the strength and corrosion resistance of 5000-series base metal."
    },
    {
      "q": "What is the correct torch angle for TIG welding aluminium?",
      "options": ["A) 30-40Â°", "B) 45-55Â°", "C) 70-80Â°", "D) 90Â°"],
      "answer": "C",
      "explanation": "A 70-80Â° angle allows good visibility and filler rod access."
    },
    {
      "q": "What should you check before welding if your machine has a foot pedal?",
      "options": ["A) That it is plugged in", "B) That it controls amperage smoothly", "C) That it is set to maximum", "D) That it is locked"],
      "answer": "B",
      "explanation": "A foot pedal should give smooth amperage control for precise heat management."
    },
    {
      "q": "What is the recommended shade for a TIG welding helmet on aluminium?",
      "options": ["A) 8", "B) 10-11", "C) 12-13", "D) 14"],
      "answer": "B",
      "explanation": "Shade 10-11 protects eyes while allowing clear view of the bright aluminium pool."
    },
    {
      "q": "Why is it important to use a dedicated stainless steel brush for aluminium?",
      "options": ["A) It is cheaper", "B) To avoid contamination from steel particles", "C) It lasts longer", "D) It removes more oxide"],
      "answer": "B",
      "explanation": "Steel particles embedded in aluminium cause rust and porosity."
    },
    {
      "q": "What does a shiny, fluid weld pool indicate?",
      "options": ["A) Too cold", "B) Too hot", "C) Correct temperature", "D) Contaminated gas"],
      "answer": "C",
      "explanation": "A shiny pool means the aluminium is molten and flowing properly."
    },
    {
      "q": "What is the recommended travel speed for a first bead on 3mm aluminium?",
      "options": ["A) 1mm per second", "B) 2-3mm per second", "C) 5-6mm per second", "D) 10mm per second"],
      "answer": "B",
      "explanation": "2-3mm per second allows proper fusion without burning through."
    },
    {
      "q": "What is the purpose of tack welding before running a full bead?",
      "options": ["A) To preheat the metal", "B) To hold the pieces in alignment and reduce distortion", "C) To test the machine", "D) To clean the oxide"],
      "answer": "B",
      "explanation": "Tacks keep parts aligned and control warping during welding."
    },
    {
      "q": "Which of these is a sign of too little gas flow?",
      "options": ["A) Black soot", "B) Porosity (holes) in the weld", "C) Excessive spatter", "D) Arc wander"],
      "answer": "B",
      "explanation": "Inadequate shielding causes atmospheric contamination and porosity."
    },
    {
      "q": "What is the typical cost of a 1kg pack of 2.4mm 4043 filler rods in Africa?",
      "options": ["A) $2-$5", "B) $10-$20", "C) $30-$50", "D) $60-$100"],
      "answer": "B",
      "explanation": "4043 rods are affordable and widely available in major African cities."
    },
    {
      "q": "What should you do if your weld has a black sooty appearance?",
      "options": ["A) Increase amperage", "B) Increase cleaning action (AC balance)", "C) Reduce gas flow", "D) Use DC"],
      "answer": "B",
      "explanation": "Black soot indicates insufficient cleaning action; increase AC balance."
    },
    {
      "q": "What is the correct arc length for TIG welding aluminium?",
      "options": ["A) 1mm", "B) 2-3mm", "C) 5-6mm", "D) 10mm"],
      "answer": "B",
      "explanation": "A short arc of 2-3mm maintains stable arc and good shielding."
    },
    {
      "q": "Why should you avoid using thoriated tungsten on aluminium?",
      "options": ["A) It is radioactive", "B) It spits and contaminates the weld", "C) It is too expensive", "D) It melts too fast"],
      "answer": "B",
      "explanation": "Thoriated tungsten is designed for DC and performs poorly on AC aluminium."
    },
    {
      "q": "What is the purpose of a voltage stabiliser in African workshops?",
      "options": ["A) To increase amperage", "B) To protect the machine from power fluctuations", "C) To reduce gas consumption", "D) To improve weld appearance"],
      "answer": "B",
      "explanation": "Unstable power can damage TIG machines; a stabiliser ensures consistent voltage."
    },
    {
      "q": "What is the recommended frequency setting for thin aluminium (1-2mm)?",
      "options": ["A) 20-30 Hz", "B) 50-60 Hz", "C) 100-150 Hz", "D) 200-250 Hz"],
      "answer": "C",
      "explanation": "Higher frequency gives a tighter arc, better for thin material."
    },
    {
      "q": "What should you do if the filler rod sticks to the workpiece?",
      "options": ["A) Pull harder", "B) Increase amperage", "C) Reduce amperage", "D) Add more filler"],
      "answer": "B",
      "explanation": "Sticking indicates the pool is too cold; increase amperage."
    },
    {
      "q": "What is the main advantage of TIG welding over MIG for aluminium?",
      "options": ["A) Faster travel speed", "B) Better control and cleaner welds", "C) Cheaper equipment", "D) No need for gas"],
      "answer": "B",
      "explanation": "TIG offers precise heat control and superior weld quality, especially on thin or critical parts."
    }
  ],
  "videos": [
    "TIG welding aluminium for beginners",
    "AC TIG aluminium settings and techniques",
    "How to ball tungsten for aluminium TIG welding"
  ]
}
