Repository: rAsAfrica1/rise-africa-skills

File: deep_courses/aluminium-welding-fundamentals/module-05.json
{
  "course": "Aluminium Welding Fundamentals",
  "module_number": 5,
  "module_title": "MIG Welding Aluminium",
  "lessons": [
    {
      "title": "How MIG Works on Aluminium",
      "body": "MIG welding aluminium uses a continuous wire electrode fed through a gun, with argon shielding gas. The wire melts into the joint, forming a weld. Unlike steel, aluminium conducts heat away fast and melts at about 660Â°C, so you need higher heat input and faster travel speeds. The wire is softer and can tangle easily, so a spool gun or push-pull system helps. In Africa, many workshops use portable MIG sets like the Telwin or Deca, often powered by a generator. Set your machine to DCEP (electrode positive) for best penetration. Use a contact tip slightly larger than the wire, e.g., 1.2mm tip for 1.0mm wire, to avoid binding. Keep your stick-out about 10-15mm. Push the gun away from the weld pool (forehand) to get good cleaning action from the argon. Argon gas flow should be 12-18 litres per minute. If you hear a popping sound, your wire feed or gas flow is off. Clean the aluminium with a stainless steel brush before welding to remove oxide. Practice on 3mm thick 6061 plates. Set voltage around 20-22V and wire speed to match. Listen for a steady sizzling sound like frying bacon. If the wire stubs into the plate, increase voltage or reduce wire speed. If the wire balls up, reduce voltage or increase wire speed. Keep a consistent travel angle of 10-15 degrees. For a 3mm fillet weld, use about 120-150 amps. Remember, aluminium has no colour change when hot, so use a good helmet with a clear lens. Always wear leather gloves and a respirator; aluminium oxide fumes are harmful. In rural areas, ensure your generator can supply at least 5kVA for a 200A MIG set. Practice on scrap until you get a smooth, rippled bead without burn-through.",
      "body_word_count": 310
    },
    {
      "title": "Spool Guns and Push-Pull Systems",
      "body": "Aluminium wire is soft and can buckle when pushed through a standard MIG torch. That's why spool guns and push-pull systems exist. A spool gun has a small spool of wire mounted directly on the gun, so the wire only travels a short distance. This eliminates feeding problems. Spool guns are common in African workshops because they are cheaper than push-pull systems. A typical spool gun like the Miller Spoolmate 100 or a generic 200A model costs around $200-$400. They work well for short welds and repairs. However, the spool is small (usually 0.5kg or 1kg), so you refill often. For longer production runs, a push-pull system is better. It has a torch with a small motor in the handle that pulls the wire, while the main feeder pushes. This allows using a standard 15kg spool on the machine. Push-pull torches like the Binzel or Tregaskiss are more expensive ($800+) but save time. When using a spool gun, set wire feed speed on the gun, not the machine. Keep the spool tension light so the wire doesn't birdnest. Use a contact tip one size larger than the wire, e.g., 1.2mm tip for 1.0mm wire. Clean the drive rolls regularly; aluminium wire leaves residue. In dusty environments, cover the spool when not in use. For both systems, use a liner made for aluminium, like a Teflon or nylon liner. Never use a steel liner; it will shave the wire. If you use a push-pull, adjust the tension so the wire doesn't slip but isn't crushed. Test by feeding wire onto a piece of wood; it should come out straight, not coiled. In Africa, where power can be unreliable, spool guns are often preferred because they draw less from the main feeder. But if you weld thick aluminium (over 6mm) regularly, invest in a push-pull. Always keep spare contact tips, nozzles, and drive rolls. A typical spool gun kit includes a spare tip and nozzle. Practice feeding wire without welding to get the feel. Remember, the gun should be held at a slight angle, and you should not drag the spool gun; push it forward.",
      "body_word_count": 340
    },
    {
      "title": "Wire Types and Diameters",
      "body": "Choosing the right aluminium wire is critical. The most common wires are 4043 and 5356. 4043 (5% silicon) is softer, feeds better, and gives a shiny weld. It's great for general fabrication and castings. 5356 (5% magnesium) is stronger, harder, and feeds worse but gives better corrosion resistance and anodising colour match. For African workshops, 4043 is often the go-to because it's easier to find and cheaper. Wire diameters: 0.8mm, 1.0mm, and 1.2mm. For thin aluminium (1-3mm), use 0.8mm or 1.0mm. For thicker sections (3-6mm), use 1.2mm. The wire must match the base metal. For 6061, use 4043 or 5356. For 5052, use 5356. Never use steel wire in an aluminium MIG. Store wire in a dry place; moisture causes porosity. Buy wire from a reputable supplier; cheap wire often has inconsistent diameter, causing feed issues. In Africa, you can find 4043 wire at welding supply shops in major cities, but in rural areas, you may need to order online. A 1kg spool of 1.0mm 4043 costs about $15-$20. A 0.5kg spool for a spool gun costs $10-$15. Check the wire for bends or kinks before loading. If the wire is rusty or dirty, discard it. Use a wire cutter to snip the end at a 45-degree angle before feeding. Set drive roll tension so the wire deforms slightly but doesn't flatten. For 1.2mm wire, use a 1.4mm contact tip. For 1.0mm wire, use a 1.2mm tip. Keep a log of your settings for each wire type and thickness. Practice on scrap of the same alloy. If you get porosity, try a different wire or clean the base metal better. Remember, aluminium wire work-hardens if bent repeatedly, so avoid sharp bends in the liner. When switching from steel to aluminium, change the liner, drive rolls, and contact tip. Never mix.",
      "body_word_count": 310
    },
    {
      "title": "Shielding Gas Selection",
      "body": "For MIG welding aluminium, you need 100% argon. Argon provides good cleaning action and stable arc. Do not use CO2 or argon-CO2 mixes; they cause black soot and poor welds. In Africa, argon is available in cylinders from suppliers like Afrox, BOC, or local gas companies. A typical cylinder is 10-20 litres, filled to 200 bar. Rent or buy a cylinder; refills cost about $50-$80. Flow rate: 12-18 litres per minute (LPM). Too low, and you get porosity; too high, and you get turbulence that draws in air. Use a flowmeter, not just a regulator. For thick aluminium (over 6mm), you can use a helium-argon mix (25-75% helium) to get more heat and better penetration. Helium is expensive and less common in Africa, but some suppliers stock it. If you use helium mix, increase flow rate to 20-25 LPM. Always purge the line before welding: open the valve, set flow, and let gas run for 5 seconds. Check for leaks with soapy water. In windy conditions, use a windbreak; even a slight breeze can blow away shielding gas. For outdoor work, increase flow to 20 LPM and use a larger nozzle. Keep the nozzle clean; spatter can block gas flow. Replace the nozzle if it's damaged. Use a gas lens kit for better coverage. In rural areas, you may need to transport cylinders carefully; secure them upright. Never use a cylinder without a regulator. When finished, close the cylinder valve and bleed the line. Store cylinders in a cool, ventilated area. If you run out of argon, don't substitute with CO2; stop and get argon. Practice on scrap to see the effect of flow rate: start at 12 LPM, then 18 LPM, and note the weld appearance. You want a clean, shiny bead with no porosity. If you see black spots, increase flow or check for leaks. Remember, argon is heavier than air, so it settles; in a pit, ensure ventilation.",
      "body_word_count": 310
    },
    {
      "title": "Machine Settings",
      "body": "Setting your MIG machine for aluminium is about balancing voltage and wire feed speed. Start with the manufacturer's chart, but fine-tune by ear and eye. For 3mm aluminium, set voltage at 20-22V and wire speed at 6-8 m/min (or 300-400 inches per minute). For 6mm, use 23-25V and 8-10 m/min. For 1.5mm, use 17-19V and 4-6 m/min. These are starting points; adjust based on your machine. Use the 'sizzle' test: a steady frying sound means good. If it pops, increase voltage or decrease wire speed. If it stubs, increase voltage or decrease wire speed. If it burns through, decrease voltage or increase travel speed. Set the inductance (if available) to a medium-high setting for smoother arc. For spool guns, set wire speed on the gun. For push-pull, set on the main feeder. Always check polarity: DCEP (electrode positive) for aluminium. Some machines have a switch; set it to MIG. Use a contact tip one size larger than wire. Stick-out: 10-15mm. Travel angle: push 10-15 degrees. Travel speed: about 30-40 cm/min for 3mm. For a fillet weld, aim the wire at the root. For butt welds, leave a small gap (0-1mm) for penetration. Practice on scrap of the same thickness. Keep a notebook with settings for each job. In Africa, voltage fluctuations can affect settings; use a stabiliser or generator with AVR. If your machine has a digital display, note the numbers. If not, mark the dials. Always test on scrap before welding the actual part. Clean the base metal with a stainless brush. Preheating thick aluminium (over 10mm) to 100-150Â°C helps. Use a temperature crayon or infrared thermometer. After welding, clean the weld with a stainless brush and water to remove smut. Remember, aluminium welds cool fast; don't quench. Let it air cool. If you get porosity, check gas flow, wire cleanliness, and base metal. If you get cracks, try 5356 wire or preheat. Practice makes perfect.",
      "body_word_count": 310
    },
    {
      "title": "Running Beads and Common Faults",
      "body": "Running a bead on aluminium requires steady hands and correct settings. Start with a push angle (forehand) of 10-15 degrees. Keep a consistent travel speed. For a straight bead on 3mm plate, use 20V, 6 m/min wire speed, and 15 LPM argon. The bead should be smooth with fine ripples. If you see a ropey bead, your travel speed is too fast or voltage too low. If the bead is too wide and flat, voltage is too high or travel too slow. Common faults: 1) Porosity (holes in weld) â caused by low gas flow, dirty wire, or moisture. Fix: increase gas to 15-18 LPM, clean wire, use fresh spool. 2) Burn-through â too much heat. Fix: reduce voltage, increase travel speed, use thicker material or backing. 3) Spatter â too much voltage or wrong gas. Fix: use 100% argon, reduce voltage. 4) Wire stubbing â wire hits plate and stops. Fix: increase voltage or decrease wire speed. 5) Birdnesting â wire tangles at drive rolls. Fix: reduce drive roll tension, use Teflon liner, don't kink wire. 6) Lack of fusion â travel too fast or voltage too low. Fix: slow down, increase voltage. 7) Cracking â wrong wire or too much restraint. Fix: use 5356 wire, preheat, or redesign joint. 8) Black smut â normal on aluminium; clean with stainless brush and water. For practice, run beads on scrap, then cut and etch to see penetration. In Africa, use a hacksaw and file to cut, then dip in caustic soda (careful!) to etch. Always wear PPE. If you get a fault, adjust one variable at a time. Keep a log. Watch videos of skilled welders to see technique. Practice daily for at least 30 minutes. Remember, aluminium welding is less forgiving than steel, but with patience, you can master it. Start with thin material and work up. Use a grinder to clean up bad welds and try again. Don't be afraid to ask for help from experienced welders in your area.",
      "body_word_count": 310
    },
    {
      "title": "Practical Reference",
      "body": "<section>\n  <h2>Practical Reference: MIG Welding Aluminium</h2>\n\n  <p>This reference lesson is written for the working welder, fabricator, or workshop owner who needs to set up a MIG (metal inert gas) machine on aluminium and get paid work out the door. Across Africa â from aluminium window and door fabricators in Nairobi and Lagos to truck body builders in Durban and irrigation tank makers in the Sahel â MIG welding aluminium is increasingly the fastest route to strong, clean joints on 3 mm to 12 mm material. But aluminium does not behave like mild steel. It conducts heat roughly five to six times faster, its oxide layer melts at around 2,072 Â°C (well above the 660 Â°C melting point of the base metal), and its wire is soft and easily tangled. This lesson gives you the numbers, settings, and checks that keep a small fabrication business profitable: fewer reworks, less wire waste, and consistent bead quality.</p>\n\n  <figure>\n    <svg viewBox=\"0 0 620 300\" xmlns=\"http://www.w3.org/2000/svg\" role=\"img\" aria-labelledby=\"migTitle migDesc\" style=\"max-width:100%;height:auto;border:1px solid #ccc;background:#fafafa\">\n      <title id=\"migTitle\">Schematic of a MIG welding setup for aluminium with spool gun</title>\n      <desc id=\"migDesc\">A diagram showing a power source, shielding gas cylinder, wire spool gun, and work piece with a weld bead, illustrating the MIG welding circuit for aluminium.</desc>\n      <!-- Power source -->\n      <rect x=\"20\" y=\"40\" width=\"130\" height=\"80\" rx=\"6\" fill=\"#e8eef5\" stroke=\"#33475b\" stroke-width=\"2\"/>\n      <text x=\"85\" y=\"75\" text-anchor=\"middle\" font-size=\"13\" fill=\"#1a1a1a\">Power Source</text>\n      <text x=\"85\" y=\"95\" text-anchor=\"middle\" font-size=\"11\" fill=\"#444\">(DCEP / DC+)</text>\n      <!-- Gas cylinder -->\n      <rect x=\"20\" y=\"170\" width=\"60\" height=\"110\" rx=\"28\" fill=\"#d9ead3\" stroke=\"#33475b\" stroke-width=\"2\"/>\n      <text x=\"50\" y=\"215\" text-anchor=\"middle\" font-size=\"11\" fill=\"#1a1a1a\">Argon</text>\n      <text x=\"50\" y=\"232\" text-anchor=\"middle\" font-size=\"11\" fill=\"#1a1a1a\">Gas</text>\n      <!-- Gun -->\n      <path d=\"M150 80 L300 80 L340 100 L300 120 L150 120 Z\" fill=\"#f5d9b0\" stroke=\"#33475b\" stroke-width=\"2\"/>\n      <text x=\"240\" y=\"105\" text-anchor=\"middle\" font-size=\"12\" fill=\"#1a1a1a\">Spool Gun / Push-Pull Torch</text>\n      <!-- Wire spool -->\n      <circle cx=\"200\" cy=\"60\" r=\"22\" fill=\"#f4cccc\" stroke=\"#33475b\" stroke-width=\"2\"/>\n      <text x=\"200\" y=\"64\" text-anchor=\"middle\" font-size=\"10\" fill=\"#1a1a1a\">Wire</text>\n      <!-- Workpiece -->\n      <rect x=\"380\" y=\"150\" width=\"210\" height=\"30\" fill=\"#c9daf8\" stroke=\"#33475b\" stroke-width=\"2\"/>\n      <text x=\"485\" y=\"170\" text-anchor=\"middle\" font-size=\"12\" fill=\"#1a1a1a\">Aluminium Workpiece</text>\n      <!-- Weld bead -->\n      <path d=\"M360 150 Q380 130 400 150 Q420 130 440 150 Q460 130 480 150\" fill=\"none\" stroke=\"#cc0000\" stroke-width=\"3\"/>\n      <text x=\"420\" y=\"120\" text-anchor=\"middle\" font-size=\"11\" fill=\"#cc0000\">Weld Bead</text>\n      <!-- Arrows / circuit -->\n      <line x1=\"150\" y1=\"100\" x2=\"360\" y2=\"100\" stroke=\"#33475b\" stroke-width=\"1.5\" marker-end=\"url(#arrow)\"/>\n      <line x1=\"85\" y1=\"120\" x2=\"85\" y2=\"170\" stroke=\"#33475b\" stroke-width=\"1.5\"/>\n      <line x1=\"80\" y1=\"190\" x2=\"150\" y2=\"190\" stroke=\"#33475b\" stroke-width=\"1.5\"/>\n      <line x1=\"150\" y1=\"190\" x2=\"380\" y2=\"180\" stroke=\"#33475b\" stroke-width=\"1.5\" marker-end=\"url(#arrow)\"/>\n      <defs>\n        <marker id=\"arrow\" markerWidth=\"8\" markerHeight=\"8\" refX=\"6\" refY=\"3\" orient=\"auto\">\n          <path d=\"M0,0 L6,3 L0,6 Z\" fill=\"#33475b\"/>\n        </marker>\n      </defs>\n      <text x=\"310\" y=\"285\" text-anchor=\"middle\" font-size=\"10\" fill=\"#555\">Figure: MIG circuit for aluminium â electrode positive (DCEP), argon shielding, spool gun feed.</text>\n    </svg>\n    <figcaption>Diagram adapted from the welding process schematic in <em>Lincoln Electric â MIG Welding Guide (Aluminium)</em> and the AWS <em>Welding Handbook, Vol. 2 (Aluminium and Aluminium Alloys)</em>, both of which show the DCEP electrode-positive circuit and spool-gun feed used for aluminium MIG.</figcaption>\n  </figure>\n\n  <h3>1. Why Aluminium Needs Its Own MIG Setup</h3>\n  <p>Aluminium's high thermal conductivity means heat is pulled away from the joint almost as fast as you add it. Welders must therefore use higher current and travel speeds than on steel of the same thickness, and often a \"push\" travel angle (10â15Â°) with a slightly longer arc. The tenacious AlâOâ oxide layer must be broken up by electrode-positive (DCEP) operation, which gives the cleaning action that removes oxide ahead of the puddle. This is why aluminium MIG is almost always run on DCEP, unlike many steel applications that can use DCEN for penetration. For a workshop, the practical consequence is: your machine must be capable of stable spray or pulsed-spray transfer, and your wire feed must be short and low-friction â hence the spool gun.</p>\n\n  <h3>2. Spool Guns vs Push-Pull Systems</h3>\n  <p>Aluminium wire (especially 1.2 mm and below) is soft and has low columnar strength. Pushing it down a 3â4 m torch liner causes birdnesting, erratic feed, and porosity from stop-start travel. Two solutions dominate in African workshops:</p>\n  <ul>\n    <li><strong>Spool gun:</strong> a small 100â200 mm spool (0.45 kg) mounted on the gun itself. Cheap, simple, ideal for short beads and site work. Wire length is short, so feeding is reliable. Downside: small spool means frequent changes, and the gun is heavier.</li>\n    <li><strong>Push-pull system:</strong> a feed motor in the torch handle pulls wire while the main feeder pushes. This allows longer torches (up to 6â8 m) and larger spools (up to 7 kg), which suits production benches and robotic cells. It costs more and needs a matched torch and feeder.</li>\n  </ul>\n  <p>For most small and medium African fabricators doing windows, gates, truck bodies, and tanks, a spool gun on a 250â350 A machine is the best value. Move to push-pull only when you have continuous production runs or long reach requirements.</p>\n\n  <h3>3. Wire Types and Diameters</h3>\n  <p>Choosing the right filler is the single biggest determinant of crack-free, serviceable welds. The most common aluminium MIG wires are 4043 (Al-5% Si) and 5356 (Al-5% Mg). 4043 is more forgiving, feeds well, and gives good bead appearance; 5356 gives higher strength and better anodising colour match, but is stiffer and more prone to cracking if used on 6xxx-series heat-treatable alloys without care. 5183 is a higher-magnesium alternative for 5xxx and 7xxx alloys where 5356 is marginal.</p>\n\n  <table border=\"1\" cellpadding=\"6\" cellspacing=\"0\" style=\"border-collapse:collapse;width:100%;font-size:14px\">\n    <caption style=\"text-align:left;font-weight:bold;padding:6px 0\">Table 1: Common aluminium MIG filler wires and typical applications</caption>\n    <thead style=\"background:#e8eef5\">\n      <tr>\n        <th>Wire</th>\n        <th>Composition</th>\n        <th>Best for</th>\n        <th>Typical diameter</th>\n        <th>Notes</th>\n      </tr>\n    </thead>\n    <tbody>\n      <tr>\n        <td>ER4043</td>\n        <td>Al-5% Si</td>\n        <td>General fabrication, castings, 6xxx extrusions</td>\n        <td>0.8â1.6 mm</td>\n        <td>Easiest to feed; lower strength; anodises dark</td>\n      </tr>\n      <tr>\n        <td>ER5356</td>\n        <td>Al-5% Mg</td>\n        <td>5xxx/6xxx structures, truck bodies, marine</td>\n        <td>1.0â1.6 mm</td>\n        <td>Higher strength; anodises clear; stiffer wire</td>\n      </tr>\n      <tr>\n        <td>ER5183</td>\n        <td>Al-4.8% Mg</td>\n        <td>7xxx and high-Mg 5xxx alloys</td>\n        <td>1.2â1.6 mm</td>\n        <td>Higher strength than 5356; less common, costlier</td>\n      </tr>\n      <tr>\n        <td>ER5554</td>\n        <td>Al-2.7% Mg</td>\n        <td>5xxx alloys needing colour match after anodising</td>\n        <td>1.2â1.6 mm</td>\n        <td>Specialty; check availability locally</td>\n      </tr>\n    </tbody>\n  </table>\n  <p style=\"font-size:12px;color:#555\">Source: AWS A5.10/A5.10M <em>Specification for Bare Aluminium and Aluminium-Alloy Welding Electrodes and Rods</em>; Lincoln Electric <em>MIG Welding Guide â Aluminium</em>.</p>\n\n  <p><strong>Diameter selection:</strong> use 0.8â1.0 mm for 1.5â3 mm sheet; 1.2 mm for 3â6 mm; 1.6 mm for 6â12 mm and heavy sections. Using too small a wire on thick material forces excessive current density and burn-back; too large a wire on thin sheet causes cold laps and burn-through.</p>\n\n  <h3>4. Shielding Gas Selection</h3>\n  <p>Aluminium MIG is shielded with argon or argon-helium blends. Pure argon gives a stable, quiet arc and good cleaning action, and is the default for 3â12 mm work. Argon-helium mixes (e.g. 75% Ar / 25% He, or 50/50) increase heat input and penetration on thick sections (10 mm+), but helium is expensive and less available in many African markets. COâ must never be used â it causes severe porosity and black soot on aluminium.</p>\n\n  <table border=\"1\" cellpadding=\"6\" cellspacing=\"0\" style=\"border-collapse:collapse;width:100%;font-size:14px\">\n    <caption style=\"text-align:left;font-weight:bold;padding:6px 0\">Table 2: Shielding gas selection and typical flow rates for aluminium MIG</caption>\n    <thead style=\"background:#e8eef5\">\n      <tr>\n        <th>Gas</th>\n        <th>Thickness range</th>\n        <th>Flow rate (L/min)</th>\n        <th>Transfer mode</th>\n        <th>Comment</th>\n      </tr>\n    </thead>\n    <tbody>\n      <tr>\n        <td>100% Argon</td>\n        <td>1.5â12 mm</td>\n        <td>14â20</td>\n        <td>Pulsed spray / spray</td>\n        <td>Default; good cleaning; widely available</td>\n      </tr>\n      <tr>\n        <td>75% Ar / 25% He</td>\n        <td>6â20 mm</td>\n        <td>16â22</td>\n        <td>Spray</td>\n        <td>More penetration; hotter arc</td>\n      </tr>\n      <tr>\n        <td>50% Ar / 50% He</td>\n        <td>12 mm+</td>\n        <td>18â25</td>\n        <td>Spray</td>\n        <td>Heavy sections; costly; limited supply</td>\n      </tr>\n      <tr>\n        <td>COâ</td>\n        <td>â</td>\n        <td>â</td>\n        <td>â</td>\n        <td><strong>Never use on aluminium</strong></td>\n      </tr>\n    </tbody>\n  </table>\n  <p style=\"font-size:12px;color:#555\">Source: ESAB <em>Aluminium Welding Guide</em>; AWS <em>Welding Handbook, Vol. 2</em>, Chapter on Aluminium.</p>\n\n  <div style=\"border:2px solid #cc0000;background:#fff0f0;padding:12px;margin:18px 0;border-radius:4px\">\n    <strong style=\"color:#cc0000\">â  SAFETY WARNING â Aluminium MIG</strong>\n    <p style=\"margin:8px 0 0 0\">Aluminium welding produces high levels of <strong>ozone and metal fume</strong>, and the intense UV from a DCEP arc is stronger than on steel. Always use a powered air-purifying respirator (PAPR) or at minimum a fume extractor at the arc, plus a welding helmet with a shade of at least 10â11 (higher for high-current spray). Aluminium dust and fines are combustible â keep the workshop clean and store wire away from ignition sources. Argon and helium are asphyxiants: never weld in a confined tank or truck body without forced ventilation and a gas monitor. In many African markets, local exhaust ventilation is the cheapest way to meet workplace safety obligations and keep skilled welders healthy and productive.</p>\n  </div>\n\n  <h3>5. Machine Settings â Starting Points</h3>\n  <p>Use these as starting points and adjust for joint type, position, and fit-up. For pulsed MIG, set the machine to the synergic programme for the wire and thickness, then trim Â±5%.</p>\n  <ul>\n    <li><strong>3 mm sheet, 1.2 mm 4043, argon:</strong> ~130â150 A, 19â21 V, wire feed ~6â7 m/min, travel ~350â450 mm/min.</li>\n    <li><strong>6 mm plate, 1.2 mm 5356, argon:</strong> ~180â210 A, 22â24 V, wire feed ~8â9 m/min, travel ~300â400 mm/min.</li>\n    <li><strong>10 mm plate, 1.6 mm 5356, 75/25 Ar/He:</strong> ~240â280 A, 25â27 V, wire feed ~7â8 m/min, travel ~250â350 mm/min.</li>\n  </ul>\n  <p>Set <strong>inductance</strong> higher for a softer, wider arc on thin sheet; lower for a crisper, more directed arc on thick plate. Keep <strong>stick-out</strong> at 10â15 mm; too long causes porosity and wandering, too short causes burn-back and tip fouling.</p>\n\n  <h3>6. Running Beads and Common Faults</h3>\n  <p>On aluminium, use a <strong>push angle of 10â15Â°</strong> and a slight side-to-side weave on vertical-up. Keep a short arc and move fast enough to stay ahead of the heat. Common faults and fixes:</p>\n  <ul>\n    <li><strong>Porosity (black specks / pinholes):</strong> usually gas flow too low, wrong gas, dirty base metal, or too long stick-out. Clean with a stainless brush dedicated to aluminium, increase flow to 16â20 L/min, check for leaks.</li>\n    <li><strong>Birdnesting / wire tangle:</strong> liner too long or dirty, drive rolls too tight, spool brake too tight. Switch to a spool gun or push-pull, use a Teflon liner, and set drive roll tension just enough to feed without deforming the wire.</li>\n    <li><strong>Burn-through on thin sheet:</strong> too much current, too slow travel, or poor fit-up. Drop one wire diameter, use pulsed MIG, and increase travel speed.</li>\n    <li><strong>Lack of fusion / cold lap:</strong> too little current or too fast travel. Increase WFS and voltage, slow down, and ensure the arc is on the leading edge of the puddle.</li>\n    <li><strong>Cracking:</strong> wrong filler (e.g. 5356 on certain 6xxx restraint joints), or too much heat input. Switch to 4043 where strength allows, or preheat thick sections to 80â120 Â°C.</li>\n  </ul>\n\n  <h3>Quick Reference Checklist</h3>\n  <ol>\n    <li>Confirm machine is set to <strong>DCEP (electrode positive)</strong> and, if available, pulsed-spray mode.</li>\n    <li>Match wire to base alloy: 4043 for general work, 5356 for strength and anodising, 5183 for 7xxx/5xxx.</li>\n    <li>Use a <strong>spool gun</strong> for short beads and site work; <strong>push-pull</strong> for long torches and production.</li>\n    <li>Gas: 100% argon, 14â20 L/min; never COâ. Check regulator, hose, and torch O-rings for leaks.</li>\n    <li>Clean base metal and wire path; use a dedicated stainless brush and Teflon liner.</li>\n    <li>Set stick-out 10â15 mm, push angle 10â15Â°, and keep a short arc.</li>\n    <li>Start with the settings table for your thickness; adjust WFS first, then voltage, then travel speed.</li>\n    <li>Wear a PAPR or use fume extraction; ventilate confined spaces; shade 10â11 minimum.</li>\n  </ol>\n\n  <h3>Further Reading (free official sources)</h3>\n  <ul>\n    <li><a href=\"https://www.lincolnelectric.com/en/products-and-services/welding-guides\" target=\"_blank\" rel=\"noopener\">Lincoln Electric â MIG Welding Guide (Aluminium)</a></li>\n    <li><a href=\"https://www.esab.com/global/en/education/blog/aluminium-welding-guide.cfm\" target=\"_blank\" rel=\"noopener\">ESAB â Aluminium Welding Guide</a></li>\n    <li><a href=\"https://pubs.aws.org/p/1710/a510a510m-specification-for-bare-aluminium-and-aluminium-alloy-welding-electrodes-and-rods\" target=\"_blank\" rel=\"noopener\">AWS A5.10/A5.10M â Specification for Bare Aluminium Welding Electrodes and Rods</a></li>\n    <li><a href=\"https://www.millerwelds.com/resources/article-library/mig-welding-aluminum\" target=\"_blank\" rel=\"noopener\">Miller â MIG Welding Aluminium (article library)</a></li>\n    <li><a href=\"https://www.hse.gov.uk/welding/\" target=\"_blank\" rel=\"noopener\">UK HSE â Welding safety guidance (fume and ventilation)</a></li>\n  </ul>\n\n  <p style=\"font-size:12px;color:#555\">Prepared for Rise Africa Skills â Aluminium Welding Fundamentals, Module: MIG Welding Aluminium. Settings are starting points; always verify with a test coupon and follow the machine manufacturer's data plate and local workplace regulations.</p>\n</section>"
    }
  ],
  "quiz": [
    {
      "q": "What polarity is used for MIG welding aluminium?",
      "options": [
        "A) DCEN",
        "B) DCEP",
        "C) AC",
        "D) DCEN or AC"
      ],
      "answer": "B",
      "explanation": "DCEP (electrode positive) provides better cleaning action and penetration for aluminium."
    },
    {
      "q": "Which shielding gas is correct for MIG welding aluminium?",
      "options": [
        "A) 100% CO2",
        "B) 75% Argon + 25% CO2",
        "C) 100% Argon",
        "D) 100% Helium"
      ],
      "answer": "C",
      "explanation": "100% argon gives the best cleaning action and stable arc for aluminium."
    },
    {
      "q": "What is the recommended argon flow rate for MIG welding aluminium?",
      "options": [
        "A) 5-8 LPM",
        "B) 12-18 LPM",
        "C) 20-25 LPM",
        "D) 30-35 LPM"
      ],
      "answer": "B",
      "explanation": "12-18 litres per minute provides adequate shielding without turbulence."
    },
    {
      "q": "Which wire type is softer and feeds better for general aluminium fabrication?",
      "options": [
        "A) 4043",
        "B) 5356",
        "C) 6061",
        "D) 5052"
      ],
      "answer": "A",
      "explanation": "4043 (5% silicon) is softer and feeds more easily than 5356."
    },
    {
      "q": "What is a common cause of porosity in aluminium MIG welds?",
      "options": [
        "A) Too high voltage",
        "B) Low gas flow",
        "C) Too fast travel speed",
        "D) Wrong polarity"
      ],
      "answer": "B",
      "explanation": "Low gas flow allows air to contaminate the weld, causing porosity."
    },
    {
      "q": "What is the purpose of a spool gun?",
      "options": [
        "A) To increase welding speed",
        "B) To feed soft aluminium wire over a short distance",
        "C) To mix shielding gases",
        "D) To preheat the base metal"
      ],
      "answer": "B",
      "explanation": "A spool gun mounts the wire spool on the gun, eliminating long feed distances that cause buckling."
    },
    {
      "q": "Which liner material is recommended for aluminium wire?",
      "options": [
        "A) Steel",
        "B) Teflon or nylon",
        "C) Rubber",
        "D) Copper"
      ],
      "answer": "B",
      "explanation": "Teflon or nylon liners reduce friction and prevent shaving of soft aluminium wire."
    },
    {
      "q": "What is the correct contact tip size for 1.0mm aluminium wire?",
      "options": [
        "A) 0.8mm",
        "B) 1.0mm",
        "C) 1.2mm",
        "D) 1.4mm"
      ],
      "answer": "C",
      "explanation": "Use a contact tip one size larger (1.2mm) to prevent binding of the soft wire."
    },
    {
      "q": "What is the recommended stick-out for aluminium MIG welding?",
      "options": [
        "A) 5mm",
        "B) 10-15mm",
        "C) 20-25mm",
        "D) 30mm"
      ],
      "answer": "B",
      "explanation": "10-15mm stick-out provides good arc stability and gas coverage."
    },
    {
      "q": "What is the correct travel angle for MIG welding aluminium?",
      "options": [
        "A) Drag 10-15 degrees",
        "B) Push 10-15 degrees",
        "C) Perpendicular",
        "D) Push 30-40 degrees"
      ],
      "answer": "B",
      "explanation": "Pushing (forehand) at 10-15 degrees gives better cleaning action and bead appearance."
    },
    {
      "q": "Which wire type provides better corrosion resistance and anodising colour match?",
      "options": [
        "A) 4043",
        "B) 5356",
        "C) 6061",
        "D) 1100"
      ],
      "answer": "B",
      "explanation": "5356 (5% magnesium) offers better corrosion resistance and matches anodised colour better than 4043."
    },
    {
      "q": "What is a common fix for wire birdnesting?",
      "options": [
        "A) Increase drive roll tension",
        "B) Reduce drive roll tension",
        "C) Increase wire speed",
        "D) Use a steel liner"
      ],
      "answer": "B",
      "explanation": "Too much drive roll tension crushes the soft wire, causing birdnesting; reduce tension."
    },
    {
      "q": "What should you do if you get burn-through on thin aluminium?",
      "options": [
        "A) Increase voltage",
        "B) Decrease travel speed",
        "C) Increase travel speed",
        "D) Increase wire speed"
      ],
      "answer": "C",
      "explanation": "Increasing travel speed reduces heat input, preventing burn-through."
    },
    {
      "q": "Which gas mix can be used for thicker aluminium to increase heat?",
      "options": [
        "A) Argon + CO2",
        "B) Argon + Helium",
        "C) Argon + Oxygen",
        "D) CO2 + Helium"
      ],
      "answer": "B",
      "explanation": "Argon-helium mixes provide higher heat input for better penetration on thick aluminium."
    },
    {
      "q": "What is the recommended preheat temperature for thick aluminium (over 10mm)?",
      "options": [
        "A) 50-80Â°C",
        "B) 100-150Â°C",
        "C) 200-250Â°C",
        "D) 300-350Â°C"
      ],
      "answer": "B",
      "explanation": "Preheating to 100-150Â°C helps prevent cracking and improves fusion on thick sections."
    },
    {
      "q": "What causes a ropey bead in aluminium MIG welding?",
      "options": [
        "A) Travel speed too slow",
        "B) Voltage too high",
        "C) Travel speed too fast or voltage too low",
        "D) Gas flow too high"
      ],
      "answer": "C",
      "explanation": "A ropey bead indicates insufficient heat or too fast travel, so slow down or increase voltage."
    },
    {
      "q": "What is the correct way to clean aluminium before welding?",
      "options": [
        "A) Use a grinding disc",
        "B) Use a stainless steel brush",
        "C) Use a wire brush on a drill",
        "D) Use sandpaper"
      ],
      "answer": "B",
      "explanation": "A stainless steel brush removes aluminium oxide without contaminating the surface."
    },
    {
      "q": "What is the purpose of a push-pull system?",
      "options": [
        "A) To push wire from the machine and pull from the torch",
        "B) To mix two shielding gases",
        "C) To increase voltage",
        "D) To preheat the wire"
      ],
      "answer": "A",
      "explanation": "A push-pull system has a motor in the torch that pulls wire while the main feeder pushes, allowing longer feed distances."
    },
    {
      "q": "What is a common cause of lack of fusion in aluminium MIG welding?",
      "options": [
        "A) Too slow travel speed",
        "B) Too high voltage",
        "C) Travel speed too fast or voltage too low",
        "D) Too much gas flow"
      ],
      "answer": "C",
      "explanation": "Lack of fusion occurs when heat input is insufficient, often due to fast travel or low voltage."
    },
    {
      "q": "What should you do if you see black smut on an aluminium weld?",
      "options": [
        "A) It's a defect, re-weld",
        "B) Clean it with a stainless brush and water",
        "C) Increase gas flow",
        "D) Change wire type"
      ],
      "answer": "B",
      "explanation": "Black smut is normal surface contamination; clean it with a stainless brush and water."
    },
    {
      "q": "Which of these is NOT a recommended practice for storing aluminium wire?",
      "options": [
        "A) Keep in a dry place",
        "B) Store in original packaging",
        "C) Expose to humid air",
        "D) Keep away from dust"
      ],
      "answer": "C",
      "explanation": "Moisture causes porosity, so wire should be kept dry and sealed."
    },
    {
      "q": "What is the typical wire feed speed for 3mm aluminium at 20-22V?",
      "options": [
        "A) 2-4 m/min",
        "B) 6-8 m/min",
        "C) 10-12 m/min",
        "D) 14-16 m/min"
      ],
      "answer": "B",
      "explanation": "6-8 m/min matches the voltage for a stable arc on 3mm aluminium."
    },
    {
      "q": "What is the correct drive roll tension for aluminium wire?",
      "options": [
        "A) As tight as possible",
        "B) Light tension so wire deforms slightly",
        "C) No tension",
        "D) Medium tension with visible flattening"
      ],
      "answer": "B",
      "explanation": "Light tension prevents crushing the soft wire while still feeding it reliably."
    },
    {
      "q": "What is the recommended nozzle type for better gas coverage?",
      "options": [
        "A) Standard nozzle",
        "B) Gas lens kit",
        "C) Tapered nozzle",
        "D) Large nozzle only"
      ],
      "answer": "B",
      "explanation": "A gas lens provides more laminar gas flow for better shielding."
    },
    {
      "q": "What should you do if your wire stubs into the plate?",
      "options": [
        "A) Increase wire speed",
        "B) Decrease voltage",
        "C) Increase voltage or decrease wire speed",
        "D) Change polarity"
      ],
      "answer": "C",
      "explanation": "Stubbing means insufficient heat, so increase voltage or reduce wire speed."
    },
    {
      "q": "What is the correct way to cut aluminium wire before feeding?",
      "options": [
        "A) Cut at 90 degrees",
        "B) Cut at 45 degrees",
        "C) Bend the end",
        "D) File the end"
      ],
      "answer": "B",
      "explanation": "A 45-degree cut helps the wire feed smoothly through the liner and tip."
    },
    {
      "q": "What is a common sign of too much gas flow?",
      "options": [
        "A) Porosity",
        "B) Turbulence and air entrapment",
        "C) Black smut",
        "D) Wire stubbing"
      ],
      "answer": "B",
      "explanation": "Excessive gas flow causes turbulence that draws in air, leading to porosity."
    },
    {
      "q": "Which of these is a correct setting for 6mm aluminium?",
      "options": [
        "A) 17-19V, 4-6 m/min",
        "B) 20-22V, 6-8 m/min",
        "C) 23-25V, 8-10 m/min",
        "D) 26-28V, 10-12 m/min"
      ],
      "answer": "C",
      "explanation": "23-25V and 8-10 m/min provide adequate heat for 6mm aluminium."
    },
    {
      "q": "What is the purpose of preheating aluminium?",
      "options": [
        "A) To reduce porosity",
        "B) To prevent cracking and improve fusion",
        "C) To increase travel speed",
        "D) To change wire type"
      ],
      "answer": "B",
      "explanation": "Preheating reduces thermal gradient, preventing cracking and improving penetration."
    },
    {
      "q": "What should you do if you get a birdnest at the drive rolls?",
      "options": [
        "A) Increase drive roll tension",
        "B) Reduce drive roll tension and check liner",
        "C) Increase wire speed",
        "D) Change contact tip"
      ],
      "answer": "B",
      "explanation": "Birdnesting is often caused by too much tension or a worn liner; reduce tension and inspect liner."
    }
  ],
  "videos": [
    {
      "title": "MIG welding aluminium for beginners",
      "query": "MIG welding aluminium for beginners"
    },
    {
      "title": "How to set up spool gun for aluminium MIG",
      "query": "how to set up spool gun for aluminium MIG"
    },
    {
      "title": "Aluminium MIG welding troubleshooting porosity",
      "query": "aluminium MIG welding troubleshooting porosity"
    }
  ]
}
