Repository: rAsAfrica1/rise-africa-skills

File: deep_courses/aluminium-welding-fundamentals/module-06.json
{
  "course": "Aluminium Welding Fundamentals",
  "module_number": 6,
  "module_title": "Preparation, Fit-Up and Jigs",
  "lessons": [
    {
      "title": "Cleaning Aluminium Properly",
      "body": "Aluminium forms a tough oxide layer within minutes of being cleaned. That oxide melts at 2072Â°C while the aluminium beneath melts at 660Â°C. If you weld through the oxide, you get porosity, lack of fusion, and a weak joint. So cleaning is not optionalâit is the first weld pass.\n\nStart by degreasing. Use acetone or a dedicated aluminium cleaner. Never use petrol or dieselâthey leave oily residues that cause porosity. Wipe with a clean lint-free cloth. For heavy grease, use a water-based alkaline cleaner and rinse with distilled water. In dusty workshops, cover cleaned parts with clean paper.\n\nNext, remove the oxide mechanically. Use a dedicated stainless steel brushânever one that has touched steel or carbon steel. Brush in one direction only, with light pressure. A wire brush on a drill at 2000â3000 rpm works for large areas, but keep it moving to avoid gouging. For critical joints, follow with a carbide burr or a stainless steel scraper. Do not use sandpaper or grinding discsâthey embed particles.\n\nClean within 30 minutes of welding. If you must wait, wrap the part in clean plastic. Humidity above 70% accelerates oxide regrowth. In coastal areas like Mombasa or Lagos, clean just before striking the arc. After cleaning, handle with clean glovesâskin oils contaminate.\n\nFor thick sections, preheat to 80â120Â°C to drive off moisture. Check with a temperature crayon. If you see black soot while welding, stopâit means you are burning through dirt. Clean again. A clean joint gives a bright, shiny weld. A dirty joint gives a grey, sooty weld that will crack.\n\nRemember: clean aluminium welds like a dream; dirty aluminium welds like a nightmare. Spend the time, and your welds will pass inspection."
    },
    {
      "title": "Stainless Brushes and Dedicated Tools",
      "body": "Aluminium contamination is the number one cause of bad welds. Steel particles embedded in aluminium cause black specks, porosity, and cracking. The solution is simple: dedicate tools to aluminium only. Never use the same brush, grinder, or file on steel and aluminium.\n\nBuy a stainless steel wire brush. The bristles must be stainlessânot carbon steel. Carbon steel bristles leave rust particles that contaminate the weld. Look for brushes labelled 'stainless steel' or 'Inox'. They cost a little more but save you rework. Keep one brush for aluminium only. Mark it with red tape or store it in a separate drawer.\n\nFor grinders, use dedicated discs. Aluminium clogs standard grinding wheels. Use a silicon carbide disc or a flap disc designed for aluminium. Never use a disc that has touched steelâit will embed steel particles. If you must share a grinder, change the disc and clean the spindle with acetone.\n\nFiles and burrs: use a coarse single-cut file for aluminium. Clean it with a wire brush after each use. Carbide burrs for aluminium have a different flute design than those for steel. Keep them separate.\n\nIn many African workshops, tools are shared. That is a recipe for contamination. Talk to your supervisor. Explain that one contaminated brush can ruin a whole weld. A simple solution: buy a cheap angle grinder for aluminium only. A 500-watt grinder costs less than a rework job.\n\nStore brushes and tools in a clean, dry place. Dust and grit from the workshop floor can contaminate them. Hang them on a wall or keep them in a sealed box. Before each use, check the brush for rust or debris. If in doubt, clean it with acetone and blow it dry.\n\nRemember: a stainless brush costs a few dollars. A failed weld costs a client. Dedicate your tools."
    },
    {
      "title": "Cutting Aluminium",
      "body": "Cutting aluminium is different from cutting steel. Aluminium is softer, gummier, and conducts heat five times faster. If you use the wrong method, you get rough edges, warping, and a lot of wasted material. The goal is a clean, square cut with minimal heat input.\n\nFor thin sheet (up to 3 mm), use tin snips or an electric shear. A jigsaw with a fine-tooth blade (18â24 TPI) also works. Use a lubricantâkerosene or a dedicated aluminium cutting fluidâto stop the blade from clogging. Cut slowly. Let the tool do the work. For straight cuts, a circular saw with a carbide-tipped blade (negative rake) is fast. Set the blade depth just past the material. Wear safety glasses and ear protection.\n\nFor thicker plate (6â20 mm), use a band saw or a chop saw with a carbide blade. A plasma cutter is excellent for aluminium if you have one. Set the current according to thickness: 30 amps for 3 mm, 60 amps for 6 mm. Use compressed air or nitrogen as the plasma gas. Keep the torch moving to avoid dross.\n\nFor profiles and tubes, a mitre saw with a carbide blade works well. Clamp the work securely. Aluminium can grab and kick back. Never cut freehand. Use a fence or a stop block for repeat cuts.\n\nAfter cutting, deburr the edges. A file or a deburring tool removes sharp edges and oxide. For weld prep, bevel the edges to 30â37.5 degrees for a V-groove. Leave a root face of 1â2 mm. Clean the cut with a stainless brush and acetone.\n\nIn hot African climates, aluminium expands as it heats. Cut slightly oversize (1â2 mm) and trim after cooling. If you are cutting outside, work in the shade to reduce heat distortion. Always support the material to prevent binding. A clean cut saves time on fit-up."
    },
    {
      "title": "Fit-Up and Tacking",
      "body": "Fit-up is where good welds are made. A gap that is too wide, too narrow, or misaligned will cause defects. For aluminium, fit-up must be precise because the metal moves twice as much as steel when heated. Aim for a root gap of 0â1 mm for butt joints up to 3 mm thick. For thicker plate, use a 2â3 mm gap with a backing strip.\n\nBefore tacking, clean both mating surfaces with a stainless brush and acetone. Clamp the parts in position. Use a square, a level, or a straight edge to check alignment. For pipes, use a pipe clamp or a chain clamp. Tack welds should be 10â15 mm long for thin material, 20â30 mm for thick. Space them every 150â200 mm. Tack in a sequence that balances shrinkage: start at the centre, then alternate sides.\n\nUse the same filler wire for tacks as for the final weld. For 3 mm aluminium, use 1.6 mm or 2.4 mm filler. Set your welder to the correct amperage: about 1 amp per 0.025 mm of thickness. For 3 mm, that is roughly 120 amps. Use AC for TIG, DCEP for MIG. Keep the torch angle at 10â15 degrees push.\n\nTack welds must be strong enough to hold the part but small enough to be fully remelted during welding. If a tack cracks, grind it out and re-tack. Do not leave a cracked tackâit will propagate.\n\nAfter tacking, check for distortion. If the part has pulled, you may need to adjust with a clamp or a wedge. In many African workshops, you will not have a welding table. Use a flat concrete floor or a heavy steel plate as a reference. Always work on a flat surface.\n\nRemember: a good fit-up means a good weld. A bad fit-up means a repair. Take the time to fit and tack properly."
    },
    {
      "title": "Jigs and Fixtures",
      "body": "A jig holds your work in the correct position while you weld. A fixture is a larger jig that also locates and clamps. For aluminium, jigs are critical because the metal distorts easily. A simple jig can save you hours of straightening.\n\nStart with a flat base. A 10 mm steel plate works well. Weld or bolt stops and clamps to the plate. Use toggle clamps, C-clamps, or wedge clamps. For repeat work, make a dedicated jig. For one-offs, use a combination of clamps and blocks.\n\nMaterials for jigs: steel is best because it is strong and heat-resistant. Aluminium jigs can work but they may warp. If you use aluminium, make them thick. Wooden jigs are only for light work and must be kept dry.\n\nDesign your jig so that you can access the weld. Leave clearance for the torch and for your hand. For T-joints, use a 90-degree angle jig. For butt joints, use a backing bar to control penetration. A copper backing bar works well because it draws heat away and does not stick to aluminium.\n\nIn Africa, many workshops cannot afford expensive jigs. You can make simple jigs from angle iron, channel, and bolts. A few C-clamps and a straight edge can act as a jig. For pipes, use a pipe stand with a rotating clamp. For frames, use a flat table with corner squares.\n\nWhen using a jig, tack the part first. Then remove the jig if it restricts access. Weld in a sequence that balances distortion. For long seams, use backstep welding: weld from the centre out, or from both ends toward the centre. This reduces pulling.\n\nAfter welding, let the part cool in the jig. This holds it straight. Do not quench with waterâit can cause cracking. Air cool is best.\n\nA good jig is an investment. It saves time, reduces rework, and improves quality. Start simple, then improve."
    },
    {
      "title": "Controlling Distortion Before You Weld",
      "body": "Aluminium expands and contracts more than steel. When you weld, the heat causes the metal to expand, then contract as it cools. This movement causes distortion: bending, twisting, and buckling. You cannot eliminate distortion, but you can control it.\n\nFirst, minimise heat input. Use the lowest amperage that gives good fusion. Weld fast. Use a small weave. For TIG, use a foot pedal to taper off. For MIG, use a push angle and move quickly. Do not over-weld. A 6 mm fillet does not need a 10 mm leg.\n\nSecond, use balanced welding. Weld on both sides of a joint, or alternate sides. For a T-joint, weld one side, then the other. For a butt joint, use a backstep technique: start 50 mm from the end, weld toward the end, then go back and weld the rest. This balances the shrinkage.\n\nThird, use presetting. If you know a part will pull, set it in the opposite direction. For example, if a beam will bend up, clamp it down before welding. For a butt joint, leave a slight gap that closes as it cools.\n\nFourth, use chill blocks or heat sinks. Copper or aluminium blocks clamped next to the weld draw heat away. This reduces the heat-affected zone and distortion. You can also use wet rags, but be careful not to quench the weld.\n\nFifth, use strongbacks and stiffeners. Tack a stiffener across the joint before welding. Remove it after cooling. For long seams, use a strongback every 500 mm.\n\nIn Africa, where temperatures can be 40Â°C, aluminium expands more. Work in the shade or early morning. Do not weld in direct sun if possible. If you must, use a windbreak to reduce convection.\n\nAfter welding, let the part cool naturally. Do not force cool with water or air. Check for distortion with a straight edge. If it has moved, you can sometimes straighten with a torch and quench, but that is risky. Better to prevent it.\n\nRemember: control distortion before you strike the arc. Plan your welds, use jigs, and balance your heat. Your work will be straighter and stronger."
    }
  ,
    {
      "title": "Practical Reference",
      "body": "<section>\n  <h2>Practical Reference: Preparation, Fit-Up and Jigs for Aluminium Welding</h2>\n\n  <p>In aluminium fabrication, the weld is often the least profitable part of the job. The money is made â or lost â in preparation. Aluminium oxide melts at roughly 2,075 Â°C while the aluminium beneath it melts at about 660 Â°C. That single fact explains why cleaning, dedicated tooling, accurate cutting, disciplined fit-up and distortion control decide whether a workshop in Nairobi, Lagos, Johannesburg or Accra turns a profit on a gate frame, a truck body, a water tank or a solar mounting structure.</p>\n\n  <p>This practical reference condenses the six lessons of this module into shop-floor procedures you can apply today. It is written for the African context: intermittent power, imported consumables, mixed-skilled teams, and clients who judge you on delivery time and appearance as much as on weld strength.</p>\n\n  <h3>1. Cleaning Aluminium Properly</h3>\n\n  <p>Aluminium arrives from the supplier with a naturally re-forming oxide layer plus mill oils, cutting fluid, marking ink and atmospheric dust. Weld porosity, lack of fusion and erratic arc behaviour usually trace back to this contamination, not to the machine settings.</p>\n\n  <p><strong>Two-stage cleaning is the standard:</strong></p>\n  <ol>\n    <li><strong>Degrease.</strong> Remove oils and greases with a solvent or an alkaline cleaner. Acetone, isopropyl alcohol or a dedicated aluminium cleaner all work. Wipe in one direction with clean lint-free cloths; never circulate a dirty rag back over a clean area. Allow the solvent to flash off completely before welding.</li>\n    <li><strong>Remove the oxide.</strong> Mechanically abrade the joint faces and 25â50 mm either side with a stainless steel wire brush, a carbide burr or abrasive paper. Brush in one direction only. Do not use grinding discs contaminated with steel, and do not use a brush that has touched carbon steel.</li>\n  </ol>\n\n  <p>Clean immediately before welding. In humid coastal cities such as Mombasa or Lagos, the oxide layer can rebuild noticeably within hours; in dusty inland workshops, airborne contamination settles just as fast. A useful rule: if you can see or feel the difference, clean it again.</p>\n\n  <table>\n    <caption>Table 1: Cleaning method selection by contamination type</caption>\n    <thead>\n      <tr>\n        <th>Contamination</th>\n        <th>First action</th>\n        <th>Second action</th>\n        <th>Notes</th>\n      </tr>\n    </thead>\n    <tbody>\n      <tr>\n        <td>Mill oil / cutting fluid</td>\n        <td>Solvent wipe (acetone, IPA)</td>\n        <td>Stainless wire brush</td>\n        <td>Flash off before welding</td>\n      </tr>\n      <tr>\n        <td>Oxide layer (natural)</td>\n        <td>Stainless wire brush</td>\n        <td>Solvent wipe if greasy</td>\n        <td>Brush one direction only</td>\n      </tr>\n      <tr>\n        <td>Anodised surface</td>\n        <td>Mechanical removal (grind/burr)</td>\n        <td>Solvent wipe</td>\n        <td>Anodising must be removed at joint</td>\n      </tr>\n      <tr>\n        <td>Paint / ink marking</td>\n        <td>Solvent or abrasive</td>\n        <td>Stainless wire brush</td>\n        <td>Avoid marking near joint line</td>\n      </tr>\n      <tr>\n        <td>Heavy corrosion / pitting</td>\n        <td>Cut back to sound metal</td>\n        <td>Brush and degrease</td>\n        <td>Do not weld over pits</td>\n      </tr>\n    </tbody>\n  </table>\n  <p><small>Source: Adapted from ESAB \"Aluminium Welding â Preparation and Cleaning\" and Lincoln Electric \"Aluminium Welding Guide\" (see Further Reading).</small></p>\n\n  <h3>2. Stainless Brushes and Dedicated Tools</h3>\n\n  <p>Cross-contamination is the silent killer of aluminium welds. A carbon steel brush deposits iron particles into the aluminium surface; those particles then introduce porosity, inclusions and galvanic corrosion points. The discipline is simple but must be enforced by the workshop owner, not left to habit.</p>\n\n  <p><strong>Rules that pay for themselves:</strong></p>\n  <ul>\n    <li>Stainless steel wire brushes only, and dedicated to aluminium. Mark them with a colour code (for example, blue handle tape) so they cannot be borrowed for steel work.</li>\n    <li>Dedicated cutting discs, grinding discs, burrs and files. Store them separately.</li>\n    <li>Dedicated gloves and clean rags. A glove used on galvanised steel will contaminate aluminium.</li>\n    <li>Dedicated work surface or a clean sacrificial plywood/MDF sheet over the bench.</li>\n    <li>Never use a wire brush on a grinder that has been used on steel; the brush itself carries the contamination.</li>\n  </ul>\n\n  <p>For a small workshop, a practical investment is a set of colour-coded tools kept in a locked cabinet with the aluminium stock. The cost of one contaminated weld â rework, lost client confidence, transport back to site â is usually far higher than the tool set.</p>\n\n  <h3>3. Cutting Aluminium</h3>\n\n  <p>Aluminium cuts fast and galls easily. The goal is a clean, square, burr-free edge that fits without forcing. Methods range from hand tools to CNC, and the choice should be driven by volume, tolerance and available power.</p>\n\n  <table>\n    <caption>Table 2: Cutting methods â selection guide for African workshops</caption>\n    <thead>\n      <tr>\n        <th>Method</th>\n        <th>Best for</th>\n        <th>Typical tolerance</th>\n        <th>Power / infrastructure need</th>\n        <th>Key caution</th>\n      </tr>\n    </thead>\n    <tbody>\n      <tr>\n        <td>Hand hacksaw / mitre saw</td>\n        <td>Small sections, site work</td>\n        <td>Â±1â2 mm</td>\n        <td>None</td>\n        <td>Slow; blade clogs without lubricant</td>\n      </tr>\n      <tr>\n        <td>Circular saw with carbide blade</td>\n        <td>Extrusions, plate up to ~10 mm</td>\n        <td>Â±0.5â1 mm</td>\n        <td>Single-phase OK</td>\n        <td>Kickback; use wax or kerosene lubricant</td>\n      </tr>\n      <tr>\n        <td>Chop saw / abrasive disc</td>\n        <td>Rough cuts, site fabrication</td>\n        <td>Â±1â2 mm</td>\n        <td>Single-phase OK</td>\n        <td>Heat input; remove burr and oxide after</td>\n      </tr>\n      <tr>\n        <td>Band saw (vertical/horizontal)</td>\n        <td>Production cutting, thick sections</td>\n        <td>Â±0.3â0.5 mm</td>\n        <td>Three-phase preferred</td>\n        <td>Blade selection; coolant maintenance</td>\n      </tr>\n      <tr>\n        <td>Plasma cutting</td>\n        <td>Plate, profiles, repair cut-outs</td>\n        <td>Â±1â2 mm</td>\n        <td>Single/three-phase; air supply</td>\n        <td>Dross removal; clean cut edge before weld</td>\n      </tr>\n      <tr>\n        <td>CNC router / waterjet (outsourced)</td>\n        <td>High-tolerance batches</td>\n        <td>Â±0.1â0.2 mm</td>\n        <td>External service</td>\n        <td>Cost per part; lead time</td>\n      </tr>\n    </tbody>\n  </table>\n  <p><small>Source: Compiled from ESAB and Lincoln Electric aluminium fabrication guidance, and TWI \"Cutting of Aluminium\" technical notes (see Further Reading).</small></p>\n\n  <p>After any thermal cut (plasma, abrasive disc), the cut edge carries oxide and dross. Remove it with a stainless brush or a dedicated aluminium burr before fit-up. A square, deburred edge is the foundation of a consistent root gap.</p>\n\n  <h3>4. Fit-Up and Tacking</h3>\n\n  <p>Fit-up determines how much filler you need, how much heat you put in, and how much the part moves. In aluminium, where thermal conductivity is roughly five to six times that of steel, poor fit-up is punished quickly: gaps widen as the part heats, and the welder chases distortion around the joint.</p>\n\n  <p><strong>Fit-up essentials:</strong></p>\n  <ul>\n    <li><strong>Joint preparation:</strong> Square butt edges for thin material; bevel (typically 60Â° included) for thicker sections. Remove burrs.</li>\n    <li><strong>Root gap:</strong> Keep it consistent. For TIG on 3â6 mm aluminium, a gap of roughly 1â2 mm is common; for MIG, tighter fit is usually better. Consistency matters more than the exact number.</li>\n    <li><strong>Tack sequence:</strong> Tack alternately, working from the centre outwards or from both ends towards the centre, depending on the joint. Short tacks (10â20 mm) with full penetration.</li>\n    <li><strong>Tack placement:</strong> Place tacks where they will be consumed by the final weld, or where they can be dressed back if appearance matters.</li>\n    <li><strong>Check before welding:</strong> Measure diagonals, check squareness, confirm flatness. Once the arc starts, correction becomes expensive.</li>\n  </ul>\n\n  <p>For business owners, the fit-up bench is where labour cost is controlled. A fitter who produces consistent joints reduces welder time, filler consumption and rework. Invest in straight edges, squares, clamps and a flat assembly table before investing in a second welding machine.</p>\n\n  <figure>\n    <svg viewBox=\"0 0 600 320\" role=\"img\" aria-labelledby=\"figTitle figDesc\" xmlns=\"http://www.w3.org/2000/svg\">\n      <title id=\"figTitle\">Butt joint fit-up and tack sequence diagram</title>\n      <desc id=\"figDesc\">Diagram showing two aluminium plates with a root gap, bevel angle, tack welds placed alternately, and a backing bar.</desc>\n      <rect x=\"0\" y=\"0\" width=\"600\" height=\"320\" fill=\"#f7f7f7\"/>\n      <!-- Plates -->\n      <rect x=\"60\" y=\"120\" width=\"200\" height=\"40\" fill=\"#c9c9c9\" stroke=\"#333\" stroke-width=\"2\"/>\n      <rect x=\"340\" y=\"120\" width=\"200\" height=\"40\" fill=\"#c9c9c9\" stroke=\"#333\" stroke-width=\"2\"/>\n      <!-- Root gap -->\n      <rect x=\"260\" y=\"120\" width=\"80\" height=\"40\" fill=\"#fff\" stroke=\"#333\" stroke-width=\"1\" stroke-dasharray=\"4 3\"/>\n      <!-- Bevel lines -->\n      <line x1=\"260\" y1=\"120\" x2=\"290\" y2=\"100\" stroke=\"#333\" stroke-width=\"2\"/>\n      <line x1=\"340\" y1=\"120\" x2=\"310\" y2=\"100\" stroke=\"#333\" stroke-width=\"2\"/>\n      <!-- Tack welds -->\n      <rect x=\"250\" y=\"118\" width=\"18\" height=\"44\" fill=\"#e07b39\" stroke=\"#333\" stroke-width=\"1\"/>\n      <rect x=\"332\" y=\"118\" width=\"18\" height=\"44\" fill=\"#e07b39\" stroke=\"#333\" stroke-width=\"1\"/>\n      <!-- Backing bar -->\n      <rect x=\"240\" y=\"162\" width=\"120\" height=\"14\" fill=\"#8a8a8a\" stroke=\"#333\" stroke-width=\"2\"/>\n      <!-- Labels -->\n      <text x=\"290\" y=\"90\" font-family=\"Arial\" font-size=\"13\" text-anchor=\"middle\" fill=\"#111\">Bevel angle (60Â° included)</text>\n      <text x=\"290\" y=\"200\" font-family=\"Arial\" font-size=\"13\" text-anchor=\"middle\" fill=\"#111\">Root gap 1â2 mm</text>\n      <text x=\"290\" y=\"220\" font-family=\"Arial\" font-size=\"13\" text-anchor=\"middle\" fill=\"#111\">Backing bar (removable or permanent)</text>\n      <text x=\"120\" y=\"145\" font-family=\"Arial\" font-size=\"13\" text-anchor=\"middle\" fill=\"#111\">Plate A</text>\n      <text x=\"480\" y=\"145\" font-family=\"Arial\" font-size=\"13\" text-anchor=\"middle\" fill=\"#111\">Plate B</text>\n      <text x=\"259\" y=\"112\" font-family=\"Arial\" font-size=\"11\" text-anchor=\"middle\" fill=\"#a33\">Tack</text>\n      <text x=\"341\" y=\"112\" font-family=\"Arial\" font-size=\"11\" text-anchor=\"middle\" fill=\"#a33\">Tack</text>\n      <text x=\"300\" y=\"290\" font-family=\"Arial\" font-size=\"12\" text-anchor=\"middle\" fill=\"#555\">Tack alternately from centre outwards to balance shrinkage</text>\n    </svg>\n    <figcaption>Figure 1: Butt joint fit-up showing bevel angle, root gap, alternate tack placement and backing bar. Source: Adapted from ESAB \"Aluminium Welding â Joint Preparation\" and Lincoln Electric \"Aluminium Welding Guide\".</figcaption>\n  </figure>\n\n  <h3>5. Jigs and Fixtures</h3>\n\n  <p>A jig holds the part; a fixture holds the part and locates the tool or torch. In aluminium fabrication, both are used to control distortion, repeat accuracy and cycle time. For a business, jigs convert a skilled welder's judgment into a repeatable process that a less experienced team member can follow.</p>\n\n  <p><strong>Design principles for aluminium jigs:</strong></p>\n  <ul>\n    <li><strong>Material choice:</strong> Steel jigs are common and robust, but must be insulated or isolated from the aluminium to avoid galvanic contamination and arc strikes. Stainless or aluminium jigs are lighter and avoid contamination but cost more.</li>\n    <li><strong>Clamping:</strong> Use toggle clamps, wedge clamps or bolted bars. Avoid over-clamping thin sheet; it can dent or cold-work the surface.</li>\n    <li><strong>Heat management:</strong> Aluminium conducts heat away fast. Jigs can act as heat sinks and increase the amperage needed. Where possible, keep the jig clear of the weld zone or use insulating pads.</li>\n    <li><strong>Access:</strong> Leave room for the torch, filler rod and the welder's helmet. A jig that blocks access will be abandoned.</li>\n    <li><strong>Repeatability:</strong> Locate from machined edges or pins, not from raw saw-cut edges.</li>\n    <li><strong>Economics:</strong> Build jigs for parts you make more than a handful of times. A simple jig that saves 20 minutes per unit pays back within weeks on a batch of 50.</li>\n  </ul>\n\n  <p>In many African workshops, jigs are improvised from angle iron, flat bar and G-clamps. That is fine if the jig is square, clean and repeatable. What is not fine is welding directly on a dirty steel bench with no location â that is where rework starts.</p>\n\n  <h3>6. Controlling Distortion Before You Weld</h3>\n\n  <p>Aluminium shrinks roughly twice as much as steel on cooling. Distortion is therefore not an accident; it is a predictable result of heat input and restraint. The welder's job is to plan for it before striking an arc.</p>\n\n  <p><strong>Practical distortion controls:</strong></p>\n  <ul>\n    <li><strong>Balance the heat:</strong> Weld alternately on opposite sides of the joint, or use a back-step sequence.</li>\n    <li><strong>Minimise heat input:</strong> Use the lowest amperage that gives fusion, travel fast enough to avoid puddling, and avoid unnecessary weaving.</li>\n    <li><strong>Pre-set or pre-camber:</strong> Set the parts slightly out of position in the opposite direction to expected shrinkage.</li>\n    <li><strong>Restraint:</strong> Use jigs, strongbacks or tacked-on stiffeners to hold alignment during welding. Remove restraint only after the weld has cooled.</li>\n    <li><strong>Sequence:</strong> Weld from the centre outwards on long joints, or from both ends towards the centre on restrained joints.</li>\n    <li><strong>Cooling:</strong> Allow natural cooling. Do not quench with water â it can cause cracking and introduces contamination.</li>\n    <li><strong>Post-weld correction:</strong> Planishing or controlled heat straightening can correct minor distortion, but it adds cost and risk. Prevention is cheaper.</li>\n  </ul>\n\n  <div style=\"border:2px solid #b00020; background:#fdecea; padding:12px 16px; margin:18px 0;\">\n    <strong style=\"color:#b00020;\">SAFETY WARNING â Aluminium welding hazards</strong>\n    <p style=\"margin:8px 0 0 0; color:#111;\">Aluminium welding produces intense ultraviolet radiation, ozone and metal fume. Always weld with a properly shaded helmet (minimum shade 10â13 depending on process and amperage), local exhaust ventilation or forced air movement, and appropriate PPE. Aluminium dust from cutting and grinding is combustible; keep it cleared and do not allow it to accumulate near ignition sources. Never weld on containers or tanks that have held fuel, solvents or unknown liquids without certified cleaning and gas testing. In confined spaces, ensure continuous ventilation and a trained standby person. If you are unsure, stop and get advice â no deadline is worth a fatality.</p>\n  </div>\n\n  <h3>Quick Reference Checklist</h3>\n  <ol>\n    <li>Degrease, then stainless-brush the joint faces and 25â50 mm either side; clean immediately before welding.</li>\n    <li>Use only stainless brushes, discs and files dedicated to aluminium â colour-code them and store separately.</li>\n    <li>Cut square, deburr, and remove oxide/dross from thermal cut edges before fit-up.</li>\n    <li>Set a consistent root gap and bevel; check squareness and diagonals before tacking.</li>\n    <li>Tack alternately from the centre outwards; keep tacks short and full-penetration.</li>\n    <li>Use a square, clean jig with good torch access for any part made more than a few times.</li>\n    <li>Plan the weld sequence to balance heat; use restraint and pre-set to control shrinkage.</li>\n    <li>Allow natural cooling; never quench. Inspect and record before releasing the job.</li>\n  </ol>\n\n  <h3>Further Reading (Free Official Sources)</h3>\n  <ul>\n    <li><a href=\"https://www.esab.com/global/en/education/blog/aluminium-welding.cfm\" target=\"_blank\" rel=\"noopener\">ESAB â Aluminium Welding Guidance</a></li>\n    <li><a href=\"https://www.lincolnelectric.com/en/education/welding-guides\" target=\"_blank\" rel=\"noopener\">Lincoln Electric â Aluminium Welding Guide</a></li>\n    <li><a href=\"https://www.twi-global.com/technical-knowledge/job-knowledge\" target=\"_blank\" rel=\"noopener\">TWI â Job Knowledge (Aluminium Fabrication and Cutting)</a></li>\n    <li><a href=\"https://www.hse.gov.uk/welding/\" target=\"_blank\" rel=\"noopener\">UK HSE â Welding Safety Guidance</a></li>\n    <li><a href=\"https://www.aws.org/standards/page/d1-2\" target=\"_blank\" rel=\"noopener\">AWS D1.2 â Structural Welding Code: Aluminium (overview)</a></li>\n  </ul>\n\n  <p><strong>Bottom line for the business:</strong> In aluminium fabrication, preparation, fit-up and jigs are not overhead â they are the production system. Clean metal, dedicated tools, accurate cuts, disciplined tacking and planned distortion control reduce rework, shorten cycle time and protect margin. Train the team on these six steps, measure rework, and the workshop becomes competitive on both quality and price.</p>\n</section>"
    }],
  "quiz": [
    {
      "q": "Why must aluminium be cleaned before welding?",
      "options": ["A) To make it shiny", "B) To remove the oxide layer that melts at a higher temperature than the base metal", "C) To prevent rust", "D) To reduce weight"],
      "answer": "B",
      "explanation": "The oxide layer melts at 2072Â°C while aluminium melts at 660Â°C, so it must be removed to achieve fusion."
    },
    {
      "q": "Which cleaning agent is recommended for degreasing aluminium before welding?",
      "options": ["A) Petrol", "B) Diesel", "C) Acetone", "D) Water"],
      "answer": "C",
      "explanation": "Acetone is a clean solvent that leaves no oily residue, unlike petrol or diesel."
    },
    {
      "q": "What type of brush should be used for cleaning aluminium?",
      "options": ["A) Carbon steel wire brush", "B) Stainless steel wire brush", "C) Brass wire brush", "D) Nylon brush"],
      "answer": "B",
      "explanation": "Stainless steel brushes prevent contamination from rust particles that carbon steel would leave."
    },
    {
      "q": "How soon after cleaning should aluminium be welded?",
      "options": ["A) Within 30 minutes", "B) Within 24 hours", "C) Within 1 week", "D) No time limit"],
      "answer": "A",
      "explanation": "Aluminium oxide regrows quickly, so welding should be done within 30 minutes of cleaning."
    },
    {
      "q": "What is a sign that you are welding through dirt or oxide?",
      "options": ["A) Bright shiny weld", "B) Black soot", "C) Blue arc", "D) Smooth bead"],
      "answer": "B",
      "explanation": "Black soot indicates burning contaminants, meaning the joint is not clean."
    },
    {
      "q": "Why should tools be dedicated to aluminium only?",
      "options": ["A) To save money", "B) To prevent contamination from steel particles", "C) Because aluminium tools are cheaper", "D) To avoid theft"],
      "answer": "B",
      "explanation": "Steel particles embedded in aluminium cause porosity and cracking."
    },
    {
      "q": "What is the recommended wire brush speed for cleaning aluminium with a drill?",
      "options": ["A) 500-1000 rpm", "B) 2000-3000 rpm", "C) 5000-6000 rpm", "D) 10000 rpm"],
      "answer": "B",
      "explanation": "A speed of 2000-3000 rpm is effective without gouging the aluminium."
    },
    {
      "q": "Which disc is suitable for grinding aluminium?",
      "options": ["A) Standard steel grinding wheel", "B) Silicon carbide disc", "C) Diamond disc", "D) Masonry disc"],
      "answer": "B",
      "explanation": "Silicon carbide discs are designed for aluminium and resist clogging."
    },
    {
      "q": "What should you do if you must share a grinder between steel and aluminium?",
      "options": ["A) Use the same disc", "B) Change the disc and clean the spindle with acetone", "C) Just wipe with a rag", "D) Use water"],
      "answer": "B",
      "explanation": "Changing the disc and cleaning the spindle prevents cross-contamination."
    },
    {
      "q": "How should stainless brushes be stored?",
      "options": ["A) On the floor", "B) In a clean, dry place", "C) In oil", "D) In water"],
      "answer": "B",
      "explanation": "Clean, dry storage prevents rust and contamination."
    },
    {
      "q": "What is the best method for cutting thin aluminium sheet (up to 3 mm)?",
      "options": ["A) Oxy-acetylene torch", "B) Tin snips or electric shear", "C) Angle grinder with cutting disc", "D) Hammer and chisel"],
      "answer": "B",
      "explanation": "Tin snips or electric shears give clean cuts without heat distortion."
    },
    {
      "q": "Why is kerosene used when cutting aluminium?",
      "options": ["A) To cool the blade", "B) To lubricate and prevent clogging", "C) To clean the cut", "D) To increase speed"],
      "answer": "B",
      "explanation": "Kerosene lubricates the blade and stops aluminium from gumming up."
    },
    {
      "q": "What blade type is recommended for a circular saw cutting aluminium?",
      "options": ["A) Rip blade", "B) Carbide-tipped with negative rake", "C) High-speed steel", "D) Diamond"],
      "answer": "B",
      "explanation": "Carbide-tipped blades with negative rake are designed for non-ferrous metals."
    },
    {
      "q": "What is the recommended bevel angle for a V-groove in aluminium?",
      "options": ["A) 15 degrees", "B) 30-37.5 degrees", "C) 45 degrees", "D) 60 degrees"],
      "answer": "B",
      "explanation": "A 30-37.5 degree bevel provides proper access for the weld."
    },
    {
      "q": "Why should you cut aluminium slightly oversize in hot climates?",
      "options": ["A) To allow for expansion", "B) To save material", "C) Because saws cut unevenly", "D) To make handling easier"],
      "answer": "A",
      "explanation": "Aluminium expands when heated, so oversize allows for trimming after cooling."
    },
    {
      "q": "What is the recommended root gap for butt joints up to 3 mm thick?",
      "options": ["A) 0-1 mm", "B) 2-3 mm", "C) 4-5 mm", "D) 6-8 mm"],
      "answer": "A",
      "explanation": "A tight gap of 0-1 mm is suitable for thin aluminium to ensure proper fusion."
    },
    {
      "q": "How long should tack welds be for thin aluminium?",
      "options": ["A) 2-5 mm", "B) 10-15 mm", "C) 20-30 mm", "D) 40-50 mm"],
      "answer": "B",
      "explanation": "Tacks of 10-15 mm are strong enough to hold but small enough to remelt."
    },
    {
      "q": "What is the correct amperage for TIG welding 3 mm aluminium?",
      "options": ["A) 60 amps", "B) 120 amps", "C) 200 amps", "D) 300 amps"],
      "answer": "B",
      "explanation": "Roughly 1 amp per 0.025 mm of thickness gives about 120 amps for 3 mm."
    },
    {
      "q": "What should you do if a tack weld cracks?",
      "options": ["A) Leave it", "B) Weld over it", "C) Grind it out and re-tack", "D) Hit it with a hammer"],
      "answer": "C",
      "explanation": "A cracked tack will propagate, so it must be removed and replaced."
    },
    {
      "q": "Why is a flat surface important for fit-up?",
      "options": ["A) To look professional", "B) To prevent distortion during tacking", "C) To make clamping easier", "D) To reduce welding time"],
      "answer": "B",
      "explanation": "A flat reference surface helps maintain alignment and reduces distortion."
    },
    {
      "q": "What material is best for a welding jig?",
      "options": ["A) Wood", "B) Aluminium", "C) Steel", "D) Plastic"],
      "answer": "C",
      "explanation": "Steel is strong, heat-resistant, and durable for jigs."
    },
    {
      "q": "Why is a copper backing bar useful in jigs?",
      "options": ["A) It is cheap", "B) It draws heat away and does not stick to aluminium", "C) It adds strength", "D) It looks good"],
      "answer": "B",
      "explanation": "Copper conducts heat well and resists sticking, improving weld quality."
    },
    {
      "q": "What is backstep welding?",
      "options": ["A) Welding from both ends toward the centre", "B) Welding backwards", "C) Welding with the wrong hand", "D) Welding without filler"],
      "answer": "A",
      "explanation": "Backstep welding balances shrinkage and reduces distortion."
    },
    {
      "q": "How should you cool a welded aluminium part?",
      "options": ["A) Quench in water", "B) Air cool", "C) Blow with compressed air", "D) Pour oil on it"],
      "answer": "B",
      "explanation": "Air cooling is safest; quenching can cause cracking."
    },
    {
      "q": "What is the first step to control distortion?",
      "options": ["A) Weld fast", "B) Minimise heat input", "C) Use a big weld", "D) Preheat"],
      "answer": "B",
      "explanation": "Lower heat input reduces expansion and contraction."
    },
    {
      "q": "What is presetting in distortion control?",
      "options": ["A) Setting the part in the opposite direction of expected pull", "B) Preheating the part", "C) Clamping tightly", "D) Welding slowly"],
      "answer": "A",
      "explanation": "Presetting offsets shrinkage by positioning the part to pull into alignment."
    },
    {
      "q": "How can chill blocks help control distortion?",
      "options": ["A) They add heat", "B) They draw heat away", "C) They add filler", "D) They clean the weld"],
      "answer": "B",
      "explanation": "Chill blocks act as heat sinks, reducing the heat-affected zone."
    },
    {
      "q": "What is a strongback?",
      "options": ["A) A type of weld", "B) A stiffener tacked across a joint", "C) A clamping tool", "D) A cleaning brush"],
      "answer": "B",
      "explanation": "Strongbacks hold parts in alignment during welding to resist distortion."
    },
    {
      "q": "Why should you avoid welding in direct sun in hot climates?",
      "options": ["A) It is uncomfortable", "B) It increases expansion and distortion", "C) It damages the welder", "D) It causes porosity"],
      "answer": "B",
      "explanation": "Direct sun adds heat, increasing expansion and distortion."
    },
    {
      "q": "What is the best way to check for distortion after welding?",
      "options": ["A) Visual inspection", "B) Use a straight edge", "C) Tap with a hammer", "D) Measure with a tape"],
      "answer": "B",
      "explanation": "A straight edge reveals bending or buckling accurately."
    }
  ],
  "videos": [
    "aluminium welding cleaning and preparation",
    "aluminium TIG welding fit up and tacking",
    "controlling distortion in aluminium welding"
  ]
}
