Repository: rAsAfrica1/rise-africa-skills

File: deep_courses/aluminium-welding-fundamentals/module-07.json
{
  "course": "Aluminium Welding Fundamentals",
  "module_number": 7,
  "module_title": "Joint Types and Positions",
  "lessons": [
    {
      "title": "Butt Joints",
      "body": "A butt joint is when you place two pieces of aluminium edge to edge, like two planks meeting on a table. This is the most common joint for welding flat sheets, pipes, or extrusions. For aluminium, you must prepare the edges carefully. Use a stainless steel wire brush dedicated to aluminium onlyânever use it on steel. Clean the edges and 25mm back from the edge on both sides. Wipe with acetone or methylated spirits to remove oil. For 3mm to 6mm thick aluminium, a square edge is fine. For thicker than 6mm, bevel the edges to 60Â° included angle (30Â° each side) using a grinder or file. Leave a root gap of 1.5mm to 2mm for full penetration on 3mm to 6mm plate. If you have no gap, you risk lack of fusion. Clamp the pieces flat and aligned. Tack weld at both ends and every 150mm. Use a push angle of 10Â° to 15Â° with your TIG torch. For MIG, use a 10Â° drag angle. Set your machine: for 3mm aluminium, TIG at 120-150 amps AC, MIG at 130-160 amps with 1.2mm wire. Use pure argon gas at 10-12 litres per minute. Weld steadily, watching the molten pool wet out on both sides. If the pool looks like a bright mirror and flows, you are good. If it balls up, you need more heat or better cleaning. After welding, wire brush the weld while still warm to remove smut. In Africa, where power can be unstable, use a generator with stable output or an inverter welder that tolerates voltage drops. Practice on scrap pieces first.",
      "body_word_count": 300
    },
    {
      "title": "Tee and Lap Joints",
      "body": "A tee joint is when one piece stands upright on another, forming a T shape. A lap joint is when two pieces overlap like a book cover. Both are common in aluminium fabricationâthink window frames, truck bodies, and water tanks. For a tee joint, the vertical piece sits on the flat piece. You need to weld on both sides for strength. Clean both surfaces with a stainless steel brush and acetone. For 3mm aluminium, set your TIG at 130-160 amps AC. Use a 2.4mm tungsten electrode with a balled tip for AC. For MIG, use 1.2mm wire at 140-170 amps. Use a push angle for TIG and a slight drag for MIG. Keep your arc shortâabout 2mm to 3mm. Watch the edges of the vertical piece; they melt faster than the flat piece. Direct more heat to the flat piece. For lap joints, the overlap should be at least 3 times the thickness of the thinner piece. For 3mm sheets, overlap 9mm. Weld along the edge of the top piece. Use a slight back-and-forth motion to wash the pool onto both pieces. If you are welding thin sheets (1.5mm to 2mm), use a heat sinkâa piece of copper or aluminium backingâto prevent burn-through. In many African workshops, you can use a heavy steel plate as a heat sink. Clamp your work securely. Tack weld every 100mm to 150mm. For tee joints, tack both sides. After welding, check for undercut at the toes of the weld. If undercut is more than 0.5mm, reduce your travel speed or increase wire feed. Clean the weld with a stainless brush. Remember, aluminium conducts heat away fast, so you may need to increase amperage by 10% compared to steel of the same thickness.",
      "body_word_count": 300
    },
    {
      "title": "Corner and Edge Joints",
      "body": "Corner joints meet at 90 degrees, like the corner of a box. Edge joints meet along their thin edges, like two coins standing on edge. These are tricky because aluminium melts quickly at edges. For a corner joint, you can weld from the outside (a V-groove) or inside (a fillet). For 3mm aluminium, outside corner welds need a root gap of 0mm to 1mm and a bevel if thicker than 6mm. Set your TIG at 100-130 amps AC for 3mm. Use a 1.6mm or 2.4mm tungsten. For MIG, use 1.0mm or 1.2mm wire at 120-150 amps. Use a push angle of 5Â° to 10Â°. The key is to move fastâedges overheat and collapse. For inside corner welds, treat it like a tee joint but with less access. Use a short arc and watch for the pool to wet both walls. For edge joints, you are welding two thin edges together. This is common for thin sheet (1mm to 2mm) in ductwork or panels. You need a backing plateâcopper or aluminiumâto support the molten pool. Use low amperage: 60-90 amps AC for TIG on 1.5mm. Use a 1.6mm tungsten and 1.6mm filler rod. Move quickly with a slight weave. If you burn through, stop, let it cool, and start again. In Africa, where thin aluminium sheets are common in roofing and signage, practice on scrap. Use a foot pedal if you have one to control heat. For corner joints, tack weld every 50mm to keep alignment. After welding, grind the corner smooth if needed for appearance. Always wear a respirator when grinding aluminiumâthe dust is harmful.",
      "body_word_count": 300
    },
    {
      "title": "Flat, Horizontal, Vertical and Overhead",
      "body": "Welding positions change how gravity affects your molten pool. Flat (1G) is easiest: you weld on top of a horizontal surface. The pool sits still. Use your normal settings. For 3mm aluminium, TIG at 120-150 amps, MIG at 130-160 amps. Horizontal (2G) is on a vertical surface but the weld axis is horizontal. The pool wants to sag downward. Reduce amperage by 10% and increase travel speed. Use a slight upward push angle for TIG. Vertical (3G) can be uphill or downhill. Uphill gives better penetration but is harder. For 3mm, use 100-130 amps TIG, 110-140 amps MIG. Use a triangular motion: pause at the sides, move quickly across the centre. Downhill is faster but prone to lack of fusion. For beginners, start with downhill on thin material. Overhead (4G) is welding above your head. This is the hardest. You must fight gravity. Use lower amperageâabout 20% less than flat. For 3mm, TIG at 90-120 amps, MIG at 100-130 amps. Use a very short arc and fast travel. Wear a leather cape and sleeves to protect from sparks. In Africa, many jobs are in the field: repairing truck beds (horizontal), water tanks (vertical), or structural frames (overhead). Practice each position on scrap. For vertical and overhead, use smaller diameter filler rods (1.6mm or 2.4mm) for better control. Keep your tungsten sharp for TIG. For MIG, use a slightly longer stick-out (12mm to 15mm) to see the pool. Always clamp your work. If you are welding overhead, make sure no flammable materials are below. Use a fire blanket. Remember, aluminium freezes fast, so you must move quickly but steadily.",
      "body_word_count": 300
    },
    {
      "title": "Out-of-Position Welding on Aluminium",
      "body": "Out-of-position welding means any position other than flat: horizontal, vertical, or overhead. Aluminium is harder because it conducts heat away fast and has a low melting point. You need to adjust your technique. First, cleaning is critical. Use a stainless steel brush and acetone. For out-of-position, use a slightly smaller tungsten for TIG (1.6mm or 2.4mm) and a smaller filler rod (1.6mm or 2.4mm). For MIG, use a 1.0mm or 1.2mm wire. Set your machine: for vertical uphill on 3mm, TIG at 100-130 amps AC, MIG at 110-140 amps. For overhead, reduce by another 10-20%. Use a push angle for TIG (5Â° to 10Â°) and a drag angle for MIG (5Â° to 10Â°). Keep your arc very shortâ1.5mm to 2mm. For vertical uphill, use a weave: move up, pause at each side, then quickly across. This lets the pool cool slightly. For overhead, use a stringer bead (no weave) and move fast. If the pool starts to sag, increase travel speed or reduce amperage. Use a heat sink if possibleâclamp a copper or aluminium bar behind the joint. In Africa, you can use a piece of heavy aluminium as a backing. For TIG, use a foot pedal to control heat moment by moment. For MIG, you can use a pulsed MIG setting if available. Practice on scrap in each position. Start with horizontal, then vertical downhill, then vertical uphill, then overhead. Always wear proper PPE: leather gloves, apron, and a welding helmet with a clear lens. Keep your work area clear of flammable materials. After welding, inspect for undercut, porosity, and lack of fusion. If you see defects, grind out and re-weld. Out-of-position welding takes practice, but with patience, you can master it.",
      "body_word_count": 300
    },
    {
      "title": "Multi-Pass Welds",
      "body": "Multi-pass welding means making several passes to fill a joint, usually on thick aluminium (6mm and above). Each pass builds on the previous one. For a butt joint on 10mm aluminium, you might need 3 to 4 passes. First, prepare a V-groove: bevel each edge to 30Â° (60Â° included) and leave a root face of 1.5mm to 2mm. Clean with a stainless brush and acetone. For the root pass, use TIG at 150-180 amps AC with a 3.2mm tungsten and 3.2mm filler rod. Or MIG at 180-220 amps with 1.2mm wire. Use a root gap of 2mm to 3mm. Weld the root pass, ensuring full penetration. Let it cool, then wire brush. For the second pass (hot pass), increase amperage by 10% and use a slight weave to fill the groove. For the third and fourth passes (fill and cap), use a weave motion, pausing at the sides to fuse into the base metal. Keep the interpass temperature below 120Â°Câif it gets too hot, wait. In Africa, where large aluminium structures like truck frames or boat hulls are common, multi-pass is essential. Use a temperature stick or touch the metal with a gloved handâif it's too hot to touch, let it cool. For each pass, clean with a stainless brush. Watch for slag inclusionsâaluminium doesn't have slag like steel, but oxides can form. Use a push angle for TIG and a drag for MIG. For the cap pass, make it slightly convex and uniform. After welding, inspect with a magnifying glass for cracks or porosity. If you find defects, grind out and re-weld. Multi-pass welds are strong but take time. Practice on scrap thick plates. Use a foot pedal for TIG to control heat. For MIG, use a spray transfer mode if possible. Remember, aluminium conducts heat, so preheating to 100Â°C can help on thick sections. But never exceed 150Â°C or you risk losing strength.",
      "body_word_count": 300
    }
  ,
    {
      "title": "Practical Reference",
      "body": "<section>\n  <h2>Practical Reference: Joint Types and Positions for Aluminium Welding</h2>\n\n  <p>In aluminium fabrication across Africa â from truck body builders in Nairobi and Lagos to window-frame workshops in Accra and irrigation-pipe fabricators in the Nile Delta â the single biggest driver of rework, rejected work, and lost margin is getting the <strong>joint type</strong> and <strong>welding position</strong> wrong before the arc even starts. This practical reference module consolidates the six lessons in this unit â butt joints, tee and lap joints, corner and edge joints, flat/horizontal/vertical/overhead positions, out-of-position welding on aluminium, and multi-pass welds â into a single shop-floor resource you can print, laminate, and pin above the bench.</p>\n\n  <p>Aluminium behaves differently from steel in ways that directly affect joint design and position selection. Its thermal conductivity is roughly <strong>4â6 times that of steel</strong>, its melting point (~660 Â°C) is about half that of steel, and its oxide layer (AlâOâ) melts at ~2,072 Â°C â far above the base metal. That combination means heat runs away from the weld pool fast, oxide must be mechanically or chemically removed before welding, and once a joint is positioned badly, the welder fights gravity, distortion, and cold lapping all at once. For an African SME running a 3â5 person fabrication cell, the cost of one failed aluminium joint is not just the filler wire â it is the customer relationship, the transport back to site, and the reputation in a market where referrals drive 60â80% of new work.</p>\n\n  <h3>Joint Type Selection at a Glance</h3>\n\n  <p>The five fundamental joint types â butt, tee, lap, corner, and edge â each have a different load path, heat-sink behaviour, and distortion signature in aluminium. Choosing the wrong one is the most common cause of premature cracking in trailers, water tanks, and structural frames.</p>\n\n  <figure>\n    <svg viewBox=\"0 0 760 340\" xmlns=\"http://www.w3.org/2000/svg\" role=\"img\" aria-labelledby=\"jointSvgTitle jointSvgDesc\" style=\"width:100%;height:auto;background:#fafafa;border:1px solid #ddd;\">\n      <title id=\"jointSvgTitle\">Five basic welded joint types in aluminium</title>\n      <desc id=\"jointSvgDesc\">Diagram showing butt, tee, lap, corner and edge joints with weld symbols</desc>\n\n      <!-- Butt Joint -->\n      <g transform=\"translate(20,40)\">\n        <rect x=\"0\" y=\"40\" width=\"90\" height=\"30\" fill=\"#b0bec5\" stroke=\"#37474f\" stroke-width=\"2\"/>\n        <rect x=\"90\" y=\"40\" width=\"90\" height=\"30\" fill=\"#b0bec5\" stroke=\"#37474f\" stroke-width=\"2\"/>\n        <path d=\"M85 30 L95 30 L95 80 L85 80 Z\" fill=\"#ff7043\" opacity=\"0.85\"/>\n        <text x=\"90\" y=\"115\" text-anchor=\"middle\" font-family=\"Arial\" font-size=\"13\" font-weight=\"bold\" fill=\"#212121\">BUTT</text>\n        <text x=\"90\" y=\"132\" text-anchor=\"middle\" font-family=\"Arial\" font-size=\"10\" fill=\"#555\">Square / V-groove</text>\n      </g>\n\n      <!-- Tee Joint -->\n      <g transform=\"translate(200,40)\">\n        <rect x=\"0\" y=\"60\" width=\"140\" height=\"25\" fill=\"#b0bec5\" stroke=\"#37474f\" stroke-width=\"2\"/>\n        <rect x=\"55\" y=\"0\" width=\"25\" height=\"60\" fill=\"#b0bec5\" stroke=\"#37474f\" stroke-width=\"2\"/>\n        <path d=\"M50 55 L85 55 L85 68 L50 68 Z\" fill=\"#ff7043\" opacity=\"0.85\"/>\n        <text x=\"70\" y=\"115\" text-anchor=\"middle\" font-family=\"Arial\" font-size=\"13\" font-weight=\"bold\" fill=\"#212121\">TEE</text>\n        <text x=\"70\" y=\"132\" text-anchor=\"middle\" font-family=\"Arial\" font-size=\"10\" fill=\"#555\">Fillet both sides</text>\n      </g>\n\n      <!-- Lap Joint -->\n      <g transform=\"translate(380,40)\">\n        <rect x=\"0\" y=\"55\" width=\"120\" height=\"22\" fill=\"#b0bec5\" stroke=\"#37474f\" stroke-width=\"2\"/>\n        <rect x=\"40\" y=\"35\" width=\"120\" height=\"22\" fill=\"#90a4ae\" stroke=\"#37474f\" stroke-width=\"2\"/>\n        <path d=\"M40 50 L70 50 L70 60 L40 60 Z\" fill=\"#ff7043\" opacity=\"0.85\"/>\n        <text x=\"80\" y=\"115\" text-anchor=\"middle\" font-family=\"Arial\" font-size=\"13\" font-weight=\"bold\" fill=\"#212121\">LAP</text>\n        <text x=\"80\" y=\"132\" text-anchor=\"middle\" font-family=\"Arial\" font-size=\"10\" fill=\"#555\">Overlap + fillet</text>\n      </g>\n\n      <!-- Corner Joint -->\n      <g transform=\"translate(20,190)\">\n        <rect x=\"0\" y=\"20\" width=\"80\" height=\"30\" fill=\"#b0bec5\" stroke=\"#37474f\" stroke-width=\"2\"/>\n        <rect x=\"0\" y=\"50\" width=\"30\" height=\"60\" fill=\"#b0bec5\" stroke=\"#37474f\" stroke-width=\"2\"/>\n        <path d=\"M0 45 L25 45 L25 55 L0 55 Z\" fill=\"#ff7043\" opacity=\"0.85\"/>\n        <path d=\"M25 45 L35 45 L35 55 L25 55 Z\" fill=\"#ff7043\" opacity=\"0.85\"/>\n        <text x=\"40\" y=\"135\" text-anchor=\"middle\" font-family=\"Arial\" font-size=\"13\" font-weight=\"bold\" fill=\"#212121\">CORNER</text>\n        <text x=\"40\" y=\"152\" text-anchor=\"middle\" font-family=\"Arial\" font-size=\"10\" fill=\"#555\">Fillet or square-groove</text>\n      </g>\n\n      <!-- Edge Joint -->\n      <g transform=\"translate(220,190)\">\n        <rect x=\"0\" y=\"30\" width=\"30\" height=\"70\" fill=\"#b0bec5\" stroke=\"#37474f\" stroke-width=\"2\"/>\n        <rect x=\"30\" y=\"30\" width=\"30\" height=\"70\" fill=\"#90a4ae\" stroke=\"#37474f\" stroke-width=\"2\"/>\n        <path d=\"M28 30 L32 30 L32 100 L28 100 Z\" fill=\"#ff7043\" opacity=\"0.85\"/>\n        <text x=\"30\" y=\"135\" text-anchor=\"middle\" font-family=\"Arial\" font-size=\"13\" font-weight=\"bold\" fill=\"#212121\">EDGE</text>\n        <text x=\"30\" y=\"152\" text-anchor=\"middle\" font-family=\"Arial\" font-size=\"10\" fill=\"#555\">Flanged / square-groove</text>\n      </g>\n\n      <!-- Legend -->\n      <g transform=\"translate(420,190)\">\n        <rect x=\"0\" y=\"0\" width=\"18\" height=\"18\" fill=\"#ff7043\" stroke=\"#37474f\"/>\n        <text x=\"26\" y=\"14\" font-family=\"Arial\" font-size=\"12\" fill=\"#212121\">Weld deposit</text>\n        <rect x=\"0\" y=\"28\" width=\"18\" height=\"18\" fill=\"#b0bec5\" stroke=\"#37474f\"/>\n        <text x=\"26\" y=\"42\" font-family=\"Arial\" font-size=\"12\" fill=\"#212121\">Base metal (Al)</text>\n        <text x=\"0\" y=\"75\" font-family=\"Arial\" font-size=\"11\" fill=\"#555\" font-style=\"italic\">Not to scale. Groove angles and</text>\n        <text x=\"0\" y=\"90\" font-family=\"Arial\" font-size=\"11\" fill=\"#555\" font-style=\"italic\">root gaps omitted for clarity.</text>\n      </g>\n    </svg>\n    <figcaption>Figure 1: Five basic welded joint types. Adapted from the American Welding Society <em>AWS A3.0M/A3.0: Standard Welding Terms and Definitions</em> (free summary available at aws.org), and the Aluminium Association's <em>Welding Aluminium: Theory and Practice</em>.</figcaption>\n  </figure>\n\n  <h3>Position Selection and Its Effect on Productivity</h3>\n\n  <p>Position is not just a welder comfort issue â it changes deposition rate, defect risk, and the amount of grinding and rework. In a typical African SME aluminium cell, a welder working flat can deposit 3â5 kg of filler per shift; the same welder working overhead on the same joint may deposit less than 1 kg, with double the defect rate. That is a direct labour-cost multiplier.</p>\n\n  <table border=\"1\" cellpadding=\"8\" cellspacing=\"0\" style=\"width:100%;border-collapse:collapse;font-size:14px;\">\n    <caption style=\"text-align:left;font-weight:bold;padding:6px 0;\">Table 1: Welding positions â characteristics and productivity impact on aluminium</caption>\n    <thead style=\"background:#eceff1;\">\n      <tr>\n        <th>Position (ISO 6947 / AWS)</th>\n        <th>Gravity effect on pool</th>\n        <th>Typical deposition rate (GMAW, 6 mm Al)</th>\n        <th>Defect risk</th>\n        <th>Shop-floor tip</th>\n      </tr>\n    </thead>\n    <tbody>\n      <tr>\n        <td><strong>Flat (1G / 1F)</strong></td>\n        <td>Gravity holds pool in groove</td>\n        <td>3â5 kg/shift</td>\n        <td>Low â porosity main risk</td>\n        <td>Do all critical structural welds here; use positioners</td>\n      </tr>\n      <tr>\n        <td><strong>Horizontal (2G / 2F)</strong></td>\n        <td>Pool sags downward on vertical face</td>\n        <td>2â3 kg/shift</td>\n        <td>Medium â undercut, overlap</td>\n        <td>Angle torch 5â15Â° uphill; reduce voltage 1â2 V</td>\n      </tr>\n      <tr>\n        <td><strong>Vertical (3G / 3F)</strong></td>\n        <td>Pool runs down; needs fast freeze</td>\n        <td>1.5â2.5 kg/shift</td>\n        <td>High â lack of fusion, humping</td>\n        <td>Weld vertical-up for penetration; vertical-down only for thin sheet</td>\n      </tr>\n      <tr>\n        <td><strong>Overhead (4G / 4F)</strong></td>\n        <td>Pool falls toward welder</td>\n        <td>0.8â1.5 kg/shift</td>\n        <td>Very high â burn-through, spatter</td>\n        <td>Shorten arc, lower current 10â15%, use pulsed GMAW</td>\n      </tr>\n    </tbody>\n  </table>\n  <p style=\"font-size:12px;color:#555;\">Sources: ISO 6947:2019 <em>Welding and allied processes â Welding positions</em>; AWS D1.2/D1.2M <em>Structural Welding Code â Aluminium</em>; Aluminium Association <em>Welding Aluminium: Theory and Practice</em> (free PDF at aluminium.org).</p>\n\n  <h3>Out-of-Position Welding on Aluminium</h3>\n\n  <p>Aluminium is especially unforgiving out of position because its low melting point and high thermal conductivity mean the pool freezes almost as soon as the arc moves away â but it also means the pool can collapse suddenly if travel speed drops. For African fabricators working on truck tippers, fuel tankers, and rooftop solar mounting frames, out-of-position work is unavoidable. The practical rules are:</p>\n\n  <ul>\n    <li><strong>Use pulsed GMAW (MIG) wherever possible.</strong> Pulsed transfer gives a controlled droplet detachment that resists gravity, and is far more forgiving than short-circuit transfer in vertical and overhead positions.</li>\n    <li><strong>Reduce wire feed speed by 10â20%</strong> and increase travel speed. This keeps the pool small and fast-freezing.</li>\n    <li><strong>Preheat thick sections (â¥10 mm) to 80â120 Â°C.</strong> This is counter-intuitive for overhead work, but it prevents lack of fusion at the root while allowing you to use lower current.</li>\n    <li><strong>For 3F and 4F fillets, use a slight weave (max 2Ã wire diameter)</strong> and pause briefly at each toe. This wets the toes and prevents undercut.</li>\n    <li><strong>Never weld vertical-down on aluminium thicker than 6 mm.</strong> Penetration is unreliable and lack of fusion is almost guaranteed.</li>\n  </ul>\n\n  <div style=\"background:#ffebee;border-left:6px solid #c62828;padding:12px 16px;margin:18px 0;\">\n    <strong style=\"color:#b71c1c;\">â  SAFETY WARNING â ALUMINIUM WELDING HAZARDS</strong>\n    <p style=\"margin:8px 0 0 0;color:#212121;\">Aluminium welding produces <strong>ozone, nitrogen oxides, and ultrafine metal fume</strong> that are more hazardous than steel fume. In enclosed African workshop conditions â common in metal-fabrication clusters in Nairobi's Gikomba, Lagos's Ladipo, or Johannesburg's Germiston â fume can accumulate within minutes. <strong>Always use local exhaust ventilation (LEV) at the arc, or a supplied-air respirator (P3 filter minimum).</strong> Aluminium is also highly reflective to UV â arc eye can occur from reflected radiation off bright surfaces. Wear a welding helmet with shade 10â13 for GMAW, and use flame-resistant cotton or leather sleeves. Never weld aluminium near chlorinated solvents (degreasers) â the UV arc breaks them down into phosgene gas. Keep a dry-powder or COâ extinguisher within 3 m; aluminium fines and chips are combustible.</p>\n  </div>\n\n  <h3>Multi-Pass Welds: When and How</h3>\n\n  <p>Single-pass welds are the goal for thin aluminium (â¤6 mm). Above 6 mm, and especially for butt joints in structural sections, multi-pass welding is required to fill the groove without exceeding the heat input that would cause distortion or hot cracking. Multi-pass also gives the welder a chance to inspect each pass â critical when the joint will carry dynamic load (trailer chassis, crane booms, pressure vessels).</p>\n\n  <table border=\"1\" cellpadding=\"8\" cellspacing=\"0\" style=\"width:100%;border-collapse:collapse;font-size:14px;\">\n    <caption style=\"text-align:left;font-weight:bold;padding:6px 0;\">Table 2: Multi-pass parameters for 6082-T6 aluminium butt joints (GMAW, 5356 filler)</caption>\n    <thead style=\"background:#eceff1;\">\n      <tr>\n        <th>Plate thickness</th>\n        <th>Groove prep</th>\n        <th>Passes (root + fill + cap)</th>\n        <th>Interpass temp (max)</th>\n        <th>Current per pass (A)</th>\n        <th>Key risk</th>\n      </tr>\n    </thead>\n    <tbody>\n      <tr>\n        <td>6 mm</td>\n        <td>Square, 0â1 mm gap</td>\n        <td>1â2</td>\n        <td>120 Â°C</td>\n        <td>140â180</td>\n        <td>Burn-through on root</td>\n      </tr>\n      <tr>\n        <td>10 mm</td>\n        <td>Single-V, 60Â° included</td>\n        <td>3â4</td>\n        <td>120 Â°C</td>\n        <td>180â220</td>\n        <td>Lack of sidewall fusion</td>\n      </tr>\n      <tr>\n        <td>16 mm</td>\n        <td>Double-V or U-groove</td>\n        <td>5â7</td>\n        <td>120 Â°C</td>\n        <td>200â240</td>\n        <td>Distortion, hot cracking</td>\n      </tr>\n      <tr>\n        <td>25 mm</td>\n        <td>Double-U, 20Â° included</td>\n        <td>8â12</td>\n        <td>120 Â°C</td>\n        <td>220â260</td>\n        <td>Interpass temp control critical</td>\n      </tr>\n    </tbody>\n  </table>\n  <p style=\"font-size:12px;color:#555;\">Sources: AWS D1.2/D1.2M <em>Structural Welding Code â Aluminium</em>; The Welding Institute (TWI) Job Knowledge series on aluminium GMAW (free at twi-global.com); ESAB <em>Aluminium Welding Handbook</em> (free download at esab.com).</p>\n\n  <h3>Quick Reference Checklist</h3>\n\n  <ol style=\"line-height:1.7;\">\n    <li><strong>Confirm joint type against load path.</strong> Butt for tension, tee for shear/compression, lap for thin sheet and repair, corner for box sections, edge for flanged thin-gauge.</li>\n    <li><strong>Clean oxide and hydrocarbons within 30 minutes of welding.</strong> Stainless-steel wire brush (dedicated to aluminium only) + acetone or isopropyl alcohol. Never use a brush that has touched steel.</li>\n    <li><strong>Select position deliberately.</strong> If the joint can be rotated to flat using a positioner or a second pair of hands, do it â flat welding is 2â4Ã more productive and far less defect-prone.</li>\n    <li><strong>Set machine for the position, not the plate.</strong> Reduce voltage 1â2 V and WFS 10â20% for vertical and overhead compared to flat.</li>\n    <li><strong>Control interpass temperature.</strong> 120 Â°C max for 6xxx alloys â use a contact thermometer or temperature crayon. Exceeding this causes hot cracking and loss of T6 properties.</li>\n    <li><strong>Inspect each pass before the next.</strong> Look for lack of fusion at sidewalls, porosity, and undercut. Grind out defects before re-welding â never weld over them.</li>\n    <li><strong>Manage fume and UV.</strong> LEV at the arc, shade 10â13 helmet, flame-resistant clothing. In enclosed shops, forced ventilation is non-negotiable.</li>\n    <li><strong>Document the weld.</strong> For structural or customer-critical joints, record welder ID, filler batch, parameters, and date. This is your defence if a failure claim arises â and increasingly a tender requirement for NGO, government, and mining contracts across Africa.</li>\n  </ol>\n\n  <h3>Further Reading (Free Official Sources)</h3>\n  <ul style=\"line-height:1.7;\">\n    <li><a href=\"https://www.aluminum.org/\" target=\"_blank\" rel=\"noopener\">The Aluminum Association â <em>Welding Aluminium: Theory and Practice</em></a> (free PDF; the definitive English-language reference on aluminium welding metallurgy and practice).</li>\n    <li><a href=\"https://www.twi-global.com/technical-knowledge/job-knowledge\" target=\"_blank\" rel=\"noopener\">TWI (The Welding Institute) â Job Knowledge series</a> (free articles on aluminium GMAW, joint design, and out-of-position techniques).</li>\n    <li><a href=\"https://www.iso.org/standard/65073.html\" target=\"_blank\" rel=\"noopener\">ISO 6947:2019 â Welding positions</a> (abstract free; full standard available through national standards bodies such as KEBS, SON, SABS, or EOS).</li>\n    <li><a href=\"https://pubs.aws.org/\" target=\"_blank\" rel=\"noopener\">AWS D1.2/D1.2M â Structural Welding Code: Aluminium</a> (preview and table of contents free at pubs.aws.org; full code via AWS or institutional access).</li>\n    <li><a href=\"https://www.esab.com/\" target=\"_blank\" rel=\"noopener\">ESAB â <em>Aluminium Welding Handbook</em></a> (free download; practical parameters, joint prep, and troubleshooting for African shop conditions).</li>\n  </ul>\n\n  <p style=\"margin-top:18px;padding:10px;background:#f1f8e9;border-left:4px solid #558b2f;font-size:13px;\"><strong>Business note:</strong> In African markets where aluminium fabrication competes with imported finished goods, the fabricator who can <em>document</em> correct joint selection, position control, and multi-pass procedure wins the tender. This module is not just a technical reference â it is a sales tool. Train your team, keep the checklist visible, and quote with confidence.</p>\n</section>"
    }],
  "quiz": [
    {
      "q": "What is the recommended root gap for a butt joint on 3mm to 6mm aluminium?",
      "options": ["A) 0mm", "B) 1.5mm to 2mm", "C) 3mm to 4mm", "D) 5mm"],
      "answer": "B",
      "explanation": "A root gap of 1.5mm to 2mm ensures full penetration on 3mm to 6mm aluminium."
    },
    {
      "q": "Which tool should be used exclusively for cleaning aluminium before welding?",
      "options": ["A) Steel wire brush", "B) Stainless steel wire brush", "C) Sandpaper", "D) Grinding wheel"],
      "answer": "B",
      "explanation": "A stainless steel wire brush dedicated to aluminium prevents contamination from steel."
    },
    {
      "q": "For TIG welding 3mm aluminium in a flat position, what amperage range is typical?",
      "options": ["A) 60-90 amps", "B) 120-150 amps", "C) 180-220 amps", "D) 250-300 amps"],
      "answer": "B",
      "explanation": "120-150 amps AC is a standard range for TIG welding 3mm aluminium flat."
    },
    {
      "q": "What is the minimum overlap for a lap joint on 3mm aluminium sheets?",
      "options": ["A) 3mm", "B) 6mm", "C) 9mm", "D) 12mm"],
      "answer": "C",
      "explanation": "The overlap should be at least 3 times the thickness, so 3mm x 3 = 9mm."
    },
    {
      "q": "When welding a tee joint, where should you direct more heat?",
      "options": ["A) The vertical piece", "B) The flat piece", "C) Both equally", "D) Neither, use low heat"],
      "answer": "B",
      "explanation": "The flat piece acts as a heat sink, so more heat is needed there to ensure fusion."
    },
    {
      "q": "What is a common problem when welding corner joints on thin aluminium?",
      "options": ["A) Lack of penetration", "B) Burn-through", "C) Porosity", "D) Cracking"],
      "answer": "B",
      "explanation": "Edges overheat quickly, leading to burn-through if travel speed is too slow."
    },
    {
      "q": "For an inside corner weld, which joint type is it most similar to?",
      "options": ["A) Butt joint", "B) Lap joint", "C) Tee joint", "D) Edge joint"],
      "answer": "C",
      "explanation": "An inside corner weld is essentially a tee joint with restricted access."
    },
    {
      "q": "What backing material is recommended for edge joints on thin aluminium?",
      "options": ["A) Steel", "B) Copper or aluminium", "C) Wood", "D) Ceramic"],
      "answer": "B",
      "explanation": "Copper or aluminium backing plates act as heat sinks and support the molten pool."
    },
    {
      "q": "In the flat position (1G), how does gravity affect the molten pool?",
      "options": ["A) It pulls the pool downward", "B) It has no effect", "C) It causes the pool to sag", "D) It helps the pool sit still"],
      "answer": "D",
      "explanation": "In flat position, gravity helps keep the pool in place, making it the easiest position."
    },
    {
      "q": "What amperage reduction is suggested for overhead welding compared to flat?",
      "options": ["A) 5%", "B) 10%", "C) 20%", "D) 50%"],
      "answer": "C",
      "explanation": "Overhead welding requires about 20% less amperage to control the pool against gravity."
    },
    {
      "q": "Which welding position is considered the hardest?",
      "options": ["A) Flat", "B) Horizontal", "C) Vertical", "D) Overhead"],
      "answer": "D",
      "explanation": "Overhead welding fights gravity and requires the most skill."
    },
    {
      "q": "For vertical uphill welding on 3mm aluminium with TIG, what amperage range is typical?",
      "options": ["A) 60-90 amps", "B) 100-130 amps", "C) 150-180 amps", "D) 200-250 amps"],
      "answer": "B",
      "explanation": "100-130 amps AC is a common range for vertical uphill TIG on 3mm aluminium."
    },
    {
      "q": "What motion is recommended for vertical uphill welding?",
      "options": ["A) Stringer bead", "B) Weave with pauses at sides", "C) Circular motion", "D) Backstep"],
      "answer": "B",
      "explanation": "A weave with pauses at the sides allows the pool to cool and prevents sagging."
    },
    {
      "q": "What should you use to protect yourself from sparks during overhead welding?",
      "options": ["A) Cotton shirt", "B) Leather cape and sleeves", "C) Plastic apron", "D) No protection needed"],
      "answer": "B",
      "explanation": "Leather cape and sleeves protect against falling sparks and molten metal."
    },
    {
      "q": "For out-of-position TIG welding, what size tungsten is often used on 3mm aluminium?",
      "options": ["A) 1.0mm", "B) 1.6mm or 2.4mm", "C) 3.2mm", "D) 4.0mm"],
      "answer": "B",
      "explanation": "Smaller tungsten (1.6mm or 2.4mm) gives better control in out-of-position welds."
    },
    {
      "q": "What is a key cleaning step before out-of-position welding?",
      "options": ["A) Rinse with water", "B) Wipe with oil", "C) Brush with stainless steel brush and acetone", "D) Sandblast"],
      "answer": "C",
      "explanation": "Cleaning with a stainless brush and acetone removes oxides and oils that cause defects."
    },
    {
      "q": "Why is a short arc important in out-of-position welding?",
      "options": ["A) To increase heat input", "B) To prevent the pool from sagging", "C) To reduce gas flow", "D) To make welding faster"],
      "answer": "B",
      "explanation": "A short arc focuses heat and reduces the chance of the molten pool sagging."
    },
    {
      "q": "What is a heat sink used for in out-of-position welding?",
      "options": ["A) To preheat the metal", "B) To absorb heat and prevent burn-through", "C) To add filler material", "D) To clean the weld"],
      "answer": "B",
      "explanation": "A heat sink draws heat away, preventing distortion and burn-through."
    },
    {
      "q": "For multi-pass welding on 10mm aluminium, what is the typical included angle for a V-groove?",
      "options": ["A) 30Â°", "B) 45Â°", "C) 60Â°", "D) 90Â°"],
      "answer": "C",
      "explanation": "A 60Â° included angle (30Â° each side) is standard for thick aluminium V-grooves."
    },
    {
      "q": "What is the maximum interpass temperature recommended for multi-pass aluminium welding?",
      "options": ["A) 50Â°C", "B) 120Â°C", "C) 200Â°C", "D) 300Â°C"],
      "answer": "B",
      "explanation": "Keeping interpass temperature below 120Â°C prevents loss of mechanical properties."
    },
    {
      "q": "How many passes might be needed for a butt joint on 10mm aluminium?",
      "options": ["A) 1", "B) 2", "C) 3 to 4", "D) 5 to 6"],
      "answer": "C",
      "explanation": "3 to 4 passes are typical to fill a V-groove on 10mm aluminium."
    },
    {
      "q": "What should you do between passes in multi-pass welding?",
      "options": ["A) Nothing", "B) Clean with a stainless brush", "C) Apply oil", "D) Increase amperage"],
      "answer": "B",
      "explanation": "Cleaning between passes removes oxides and ensures proper fusion."
    },
    {
      "q": "What is a common defect to watch for in multi-pass aluminium welds?",
      "options": ["A) Slag inclusion", "B) Porosity", "C) Spatter", "D) Undercut"],
      "answer": "B",
      "explanation": "Porosity from hydrogen contamination is a common defect in aluminium welds."
    },
    {
      "q": "What preheat temperature is sometimes used for thick aluminium sections?",
      "options": ["A) 50Â°C", "B) 100Â°C", "C) 200Â°C", "D) 300Â°C"],
      "answer": "B",
      "explanation": "Preheating to 100Â°C helps with penetration on thick sections without affecting properties."
    },
    {
      "q": "For the root pass in multi-pass TIG welding of 10mm aluminium, what amperage range is typical?",
      "options": ["A) 80-100 amps", "B) 150-180 amps", "C) 200-250 amps", "D) 300-350 amps"],
      "answer": "B",
      "explanation": "150-180 amps AC is typical for the root pass on 10mm aluminium with TIG."
    },
    {
      "q": "What is the purpose of a hot pass in multi-pass welding?",
      "options": ["A) To finish the weld", "B) To fill the groove quickly", "C) To refine the root pass and fill", "D) To cool the weld"],
      "answer": "C",
      "explanation": "The hot pass follows the root and helps fill the groove while refining the root."
    },
    {
      "q": "Which position is generally easiest for beginners to start with?",
      "options": ["A) Overhead", "B) Vertical", "C) Horizontal", "D) Flat"],
      "answer": "D",
      "explanation": "Flat position is easiest because gravity helps keep the pool in place."
    },
    {
      "q": "What is a key difference between welding aluminium and steel in out-of-position?",
      "options": ["A) Aluminium freezes faster", "B) Steel conducts heat faster", "C) Aluminium needs no cleaning", "D) Steel requires preheat"],
      "answer": "A",
      "explanation": "Aluminium solidifies much faster than steel, requiring quicker travel speeds."
    },
    {
      "q": "What type of current is typically used for TIG welding aluminium?",
      "options": ["A) DCEN", "B) DCEP", "C) AC", "D) DC variable"],
      "answer": "C",
      "explanation": "AC current helps break up the oxide layer on aluminium during TIG welding."
    },
    {
      "q": "Why is a push angle often used for TIG welding aluminium?",
      "options": ["A) To increase penetration", "B) To improve cleaning and visibility", "C) To reduce heat input", "D) To prevent porosity"],
      "answer": "B",
      "explanation": "A push angle helps the shielding gas clean the oxide and provides better visibility."
    }
  ],
  "videos": [
    "aluminium TIG welding butt joint technique",
    "aluminium MIG welding out of position",
    "multi pass aluminium welding thick plate"
  ]
}
