Repository: rAsAfrica1/rise-africa-skills

File: deep_courses/aluminium-welding-fundamentals/module-08.json
{
  "course": "Aluminium Welding Fundamentals",
  "module_number": 8,
  "module_title": "Welding Thin Aluminium",
  "lessons": [
    {
      "title": "Why Thin Aluminium Is Hard",
      "body": "Thin aluminium, usually 1mm to 3mm thick, is tricky to weld because it conducts heat away very quickly and has a low melting point. Unlike steel, aluminium doesn't glow red when it gets hot, so you can't see when it's about to melt. By the time you notice, you've already burned a hole. Also, aluminium forms a tough oxide layer that melts at about 2072Â°C, while the metal underneath melts at around 660Â°C. This oxide layer must be removed or broken up during welding, or you'll get poor fusion and porosity.\n\nIn Africa, thin aluminium is common in roofing sheets, cooking pots, window frames, and repair work on vehicles and boats. Many workshops use basic AC stick welders or small MIG units without pulse. The challenge is that these machines often have limited heat control, making it easy to blow through thin sections. You need to be patient and use techniques that manage heat input carefully.\n\nAnother issue is that aluminium expands and contracts a lot when heated. This can cause warping and distortion, especially on long seams. Thin material is even more prone because it has less stiffness. You'll often see the metal buckle as you weld. To avoid this, you need to use tack welds, clamps, and sometimes chill blocks to hold the shape and pull heat away.\n\nFinally, thin aluminium is often dirty or oxidised, especially if it's been outside. Dirt, oil, and moisture can cause porosity and weak welds. Proper cleaning with a stainless steel brush and acetone is critical. In many African settings, clean conditions are hard to maintain, so you must take extra care to prepare the metal just before welding.\n\nAll these factors mean that welding thin aluminium requires a different approach: lower heat, faster travel, and good preparation. This module will teach you how to set up your machine, control your travel speed, use backing bars, and test your work so you can make strong, leak-free welds on thin material."
    },
    {
      "title": "Machine Setup for Thin Material",
      "body": "Setting up your welder correctly is half the battle when welding thin aluminium. If you're using MIG, you need a spool gun or a Teflon liner because aluminium wire is soft and will birdnest in a standard liner. For thin material, use a 0.8mm or 1.0mm aluminium wire. Set your voltage and wire speed according to the thickness. As a starting point, for 1.5mm aluminium, try 16-18 volts and wire speed around 3-4 meters per minute. But every machine is different, so practice on scrap.\n\nIf you're using TIG, you need AC current and a tungsten electrode. For thin aluminium, use a 1.6mm or 2.4mm tungsten, preferably lanthanated (gold) or ceriated (grey). Sharpen it to a point, but for AC, a slightly blunted tip works better. Set your amperage low: for 1.5mm, start at 40-60 amps. Use a foot pedal if you have one, so you can control heat instantly. If not, set your machine to the lowest stable amperage.\n\nFor stick welding (SMAW), it's very difficult on thin aluminium because electrodes are designed for thicker material. If you must, use a 2.5mm aluminium electrode and keep your arc very short. But I recommend MIG or TIG for thin work.\n\nGas flow is critical. Use pure argon for both MIG and TIG. Set flow rate to 10-15 litres per minute. Too little and you get porosity; too much and you get turbulence that draws in air. Check for leaks in your gas lines.\n\nIn Africa, power supply can be unstable. Use a voltage stabiliser or generator with clean output. Fluctuating voltage will ruin your welds. Also, keep your machine clean and dry; dust and humidity damage electronics. Before welding, always run a test bead on scrap of the same thickness to dial in your settings. Remember, thin aluminium needs lower heat and faster travel than thick material, so start conservative and adjust."
    },
    {
      "title": "Travel Speed and Heat Input",
      "body": "Travel speed is your main tool for controlling heat input when welding thin aluminium. If you move too slowly, heat builds up and you burn through. If you move too fast, you don't get enough penetration and the weld sits on top. The sweet spot is a steady, consistent speed that melts the edges without melting through. For 1.5mm aluminium, a good starting speed is about 20-30 cm per minute with MIG, and slightly slower with TIG. But you must adjust based on what you see.\n\nWatch the weld pool. It should be small, about 3-5mm wide, and shiny. If it gets too wide or starts to sink, you're too slow. Speed up or reduce amperage. If the pool looks like it's not wetting in, you're too fast. Slow down slightly. With TIG, you can also use the foot pedal to back off heat as you go. With MIG, you can't change heat on the fly easily, so you rely on travel speed and technique.\n\nAnother trick is to use a backstep technique: weld short segments, then skip ahead and weld back towards the previous bead. This lets each segment cool before you weld next to it. It's very effective on thin material. Also, use a stitching motion: move forward, pause, move forward. This gives the metal a moment to cool.\n\nHeat input is also affected by your arc length. Keep your arc short, especially with MIG. A long arc spreads heat and causes more distortion. For TIG, keep the tungsten close to the work, about 2-3mm. And don't linger in one spot. Keep moving.\n\nIn hot African climates, the ambient temperature is already high, so the metal starts warm. That means you have even less margin before burn-through. Work in the shade if possible, and let the metal cool between passes. If you're welding a long seam, clamp a heat sink like a piece of copper or aluminium block next to the weld to draw heat away. Practice on scrap until you can maintain a consistent speed without burning through."
    },
    {
      "title": "Backing Bars and Chill Blocks",
      "body": "Backing bars and chill blocks are simple but powerful tools for welding thin aluminium. A backing bar is a piece of metal you place behind the joint to support the molten pool and pull heat away. Chill blocks are similar but are usually clamped alongside the weld to absorb heat. Both help prevent burn-through and distortion. For thin aluminium, you can use copper, brass, or even thick aluminium as backing. Copper is best because it conducts heat away very fast, but it's expensive. In many African workshops, you can find scrap copper busbar or thick aluminium plate.\n\nTo use a backing bar, clean it and clamp it tightly behind the joint. The weld will fuse to the aluminium but not to the copper or steel backing, so you can remove it afterwards. If you're using aluminium backing, it might fuse to the workpiece, so coat it with a little chalk or use a release agent. For butt welds, a backing bar with a groove can help shape the back bead. For lap welds, a flat bar works fine.\n\nChill blocks are placed on the top surface, alongside the weld, to absorb heat. You can clamp them on both sides of the seam. They act as heat sinks, reducing the chance of burn-through and warping. Use them especially on long seams or when welding near edges. You can also use wet rags or compressed air to cool the weld between passes, but be careful not to quench too fast, as it can cause cracking.\n\nIn Africa, where thin aluminium is often used for roofing and repairs, backing bars are essential when welding overhead or vertical. They hold the molten metal in place. You can make your own backing bars from scrap metal. Just make sure they are clean and flat. Always clamp them securely so they don't move. After welding, remove the backing and clean any residue. With practice, you'll find that backing bars and chill blocks let you weld thinner material than you thought possible."
    },
    {
      "title": "Avoiding Burn-Through",
      "body": "Burn-through is the most common problem when welding thin aluminium. It happens when the heat input is too high for the thickness, and the molten pool collapses, leaving a hole. To avoid it, you need to control heat at every step. First, make sure your material is clean. Dirt and oxide force you to use more heat to get fusion, increasing burn-through risk. Clean with a stainless steel brush and acetone right before welding.\n\nSecond, set your machine correctly. Use the lowest amperage that gives you a good weld. For 1mm aluminium, TIG amperage might be 30-50 amps; for MIG, voltage around 14-16 volts. Always test on scrap. If you're using a foot pedal, keep your heat low and only increase when needed. With MIG, you can't adjust heat on the fly, so you rely on travel speed and technique.\n\nThird, use a fast travel speed. Move steadily and don't pause too long in one spot. If you see the pool getting too hot, speed up. With TIG, you can also add filler rod more frequently to cool the pool. The filler rod absorbs heat as it melts. For MIG, use a push technique (pushing the gun away from the weld) rather than drag, as it gives better visibility and control.\n\nFourth, use backing bars and chill blocks as described in the previous lesson. They are your best defence against burn-through. Also, consider using a pulse function if your machine has it. Pulse welding alternates high and low current, giving the pool time to cool. If you don't have pulse, you can simulate it by using a stitching motion: weld for a second, pause, weld again.\n\nFinally, if you do burn through, don't panic. Stop, let it cool, and repair the hole. You can fill it with filler rod or a small piece of aluminium. Then grind smooth. With practice, you'll develop a feel for how much heat the metal can take. Remember, thin aluminium gives you very little warning before it melts, so always err on the side of less heat and faster travel."
    },
    {
      "title": "Testing Your Work",
      "body": "After welding thin aluminium, you must test your work to ensure it's strong and leak-free. Visual inspection is first. Look for a smooth, consistent bead with even ripples. There should be no holes, cracks, or undercut. Undercut is when the edges of the weld melt away, leaving a groove. It weakens the joint. Also, check for porosity: small holes on the surface or inside. Porosity comes from dirt, moisture, or poor gas coverage. If you see black soot around the weld, that's a sign of poor shielding gas or too much heat.\n\nFor a more thorough test, you can do a bend test. Cut a sample across the weld, then bend it in a vice. If the weld is good, it will bend without cracking. If it cracks, the weld is weak. Another test is the dye penetrant test. Clean the weld, spray on dye, wait, then wipe and spray developer. Cracks and porosity will show up as red lines or spots. This is useful for critical parts like fuel tanks or boat hulls.\n\nFor leak testing, you can use water or air. For a tank, fill it with water and look for leaks. For air, pressurise to a low pressure (like 0.5 bar) and spray soapy water on the weld. Bubbles indicate a leak. In Africa, where many aluminium repairs are for cooking pots, water tanks, and roofing, leak testing is essential. A leaky weld will fail quickly.\n\nAlso, check for distortion. Thin aluminium warps easily. Place a straight edge along the weld. If there's a gap, it's warped. You can sometimes straighten it with heat and quenching, but prevention is better. Use tack welds and chill blocks.\n\nFinally, record your settings and results. Keep a notebook of what worked for different thicknesses. Over time, you'll build a reference that helps you weld faster and better. Remember, testing isn't just about finding faults; it's about learning. Every weld you test teaches you something. So test regularly, even on scrap, to improve your skill."
    },
    {
      "title": "Practical Reference",
      "body": "<section>\n  <h2>Practical Reference: Welding Thin Aluminium in African Fabrication Shops</h2>\n\n  <p>Thin aluminium sheet â typically 1.0 mm to 3.0 mm â is the backbone of African light fabrication: aluminium roofing accessories, window and door frames, tank panels, cold-room linings, boat hulls on the lakes, and the growing market for solar mounting brackets and battery enclosures. The margins on these jobs are thin, and burn-through is the fastest way to turn a profitable order into scrap. This reference module gives you the numbers, settings, and shop-floor habits that keep thin aluminium work profitable and repeatable.</p>\n\n  <p>Treat this lesson as your bench manual. It assumes you have completed the fundamentals module, are using a TIG (GTAW) or MIG (GMAW) set with AC or pulsed capability, and are working in a shop where power supply may fluctuate. Where settings differ between TIG and MIG, both are given.</p>\n\n  <h3>Why Thin Aluminium Is Hard</h3>\n  <p>Aluminium conducts heat roughly five times faster than mild steel and has no colour change before it melts. By the time you see the puddle, you are already at the burn-through threshold. Its oxide layer melts at around 2,072 Â°C while the base metal melts at about 660 Â°C, so you must break the oxide without overheating the parent metal. Combined with low hot strength â thin sheet sags under its own weight â this makes fit-up, clamping, and heat control the real skills, not the torch angle.</p>\n\n  <h3>Machine Setup for Thin Material</h3>\n  <p>For TIG on 1.6 mm sheet, set AC frequency high (120â200 Hz) to focus the arc and narrow the heat-affected zone. Use a pointed, lightly balled tungsten (2% lanthanated is the shop favourite in most African cities because it holds up on AC). For MIG, use a spool gun or push-pull torch with 0.8 mm 4043 or 5356 wire and short arc / pulsed transfer. Keep your gas flow at 12â15 L/min of pure argon; drafts from open shop doors are a common cause of porosity.</p>\n\n  <figure>\n    <svg viewBox=\"0 0 640 320\" xmlns=\"http://www.w3.org/2000/svg\" role=\"img\" aria-labelledby=\"svgTitle svgDesc\">\n      <title id=\"svgTitle\">Cross-section of a thin aluminium TIG weld showing chill block and backing bar</title>\n      <desc id=\"svgDesc\">Diagram showing 1.6 mm aluminium sheet clamped to a copper backing bar with a chill block, showing the weld puddle and heat flow.</desc>\n      <rect x=\"0\" y=\"0\" width=\"640\" height=\"320\" fill=\"#f7f7f2\"/>\n      <!-- Aluminium sheet -->\n      <rect x=\"60\" y=\"120\" width=\"520\" height=\"24\" fill=\"#c9d4dd\" stroke=\"#4a5a68\" stroke-width=\"2\"/>\n      <text x=\"320\" y=\"112\" text-anchor=\"middle\" font-family=\"Arial\" font-size=\"13\" fill=\"#333\">Aluminium sheet 1.6 mm (6061 or 5052)</text>\n      <!-- Backing bar -->\n      <rect x=\"60\" y=\"144\" width=\"520\" height=\"30\" fill=\"#b87333\" stroke=\"#6b3f1a\" stroke-width=\"2\"/>\n      <text x=\"320\" y=\"195\" text-anchor=\"middle\" font-family=\"Arial\" font-size=\"13\" fill=\"#6b3f1a\">Copper backing bar (heat sink)</text>\n      <!-- Clamps -->\n      <rect x=\"90\" y=\"100\" width=\"40\" height=\"44\" fill=\"#555\" stroke=\"#222\" stroke-width=\"1.5\"/>\n      <rect x=\"510\" y=\"100\" width=\"40\" height=\"44\" fill=\"#555\" stroke=\"#222\" stroke-width=\"1.5\"/>\n      <text x=\"110\" y=\"92\" text-anchor=\"middle\" font-family=\"Arial\" font-size=\"11\" fill=\"#222\">Clamp</text>\n      <text x=\"530\" y=\"92\" text-anchor=\"middle\" font-family=\"Arial\" font-size=\"11\" fill=\"#222\">Clamp</text>\n      <!-- Torch -->\n      <polygon points=\"300,20 340,20 330,70 310,70\" fill=\"#444\"/>\n      <rect x=\"308\" y=\"70\" width=\"24\" height=\"40\" fill=\"#666\"/>\n      <text x=\"320\" y=\"14\" text-anchor=\"middle\" font-family=\"Arial\" font-size=\"12\" fill=\"#222\">TIG torch</text>\n      <!-- Arc -->\n      <path d=\"M320,110 L320,120\" stroke=\"#ff9900\" stroke-width=\"3\"/>\n      <!-- Weld puddle -->\n      <ellipse cx=\"320\" cy=\"122\" rx=\"34\" ry=\"10\" fill=\"#ffcc66\" stroke=\"#cc8800\" stroke-width=\"1.5\"/>\n      <text x=\"400\" y=\"126\" font-family=\"Arial\" font-size=\"11\" fill=\"#8a5a00\">Weld puddle</text>\n      <!-- Heat arrows -->\n      <path d=\"M320,155 L320,175\" stroke=\"#cc0000\" stroke-width=\"2\" marker-end=\"url(#arr)\"/>\n      <defs>\n        <marker id=\"arr\" markerWidth=\"8\" markerHeight=\"8\" refX=\"4\" refY=\"4\" orient=\"auto\">\n          <path d=\"M0,0 L8,4 L0,8 z\" fill=\"#cc0000\"/>\n        </marker>\n      </defs>\n      <text x=\"360\" y=\"172\" font-family=\"Arial\" font-size=\"11\" fill=\"#cc0000\">Heat drawn away by backing bar</text>\n    </svg>\n    <figcaption>Cross-section concept of a thin-aluminium TIG weld on a copper backing bar. Adapted from the American Welding Society <em>Welding Handbook, Vol. 4 (Aluminium)</em> and Lincoln Electric's <em>GTAW of Aluminium</em> procedure guidance (free PDF at lincolnelectric.com).</figcaption>\n  </figure>\n\n  <h3>Travel Speed and Heat Input</h3>\n  <p>Heat input is the single most controllable variable in your shop. The formula is:</p>\n  <p><strong>Heat input (kJ/mm) = (Voltage Ã Amperage Ã 60) Ã· (Travel speed in mm/min Ã 1000)</strong></p>\n  <p>For 1.6 mm aluminium, aim for 0.3â0.6 kJ/mm. That means moving faster than most beginners are comfortable with. If you slow down to \"see the puddle better\", you will burn through. Practice a steady, rhythmic travel with a slight forward push angle of 10â15Â°.</p>\n\n  <table border=\"1\" cellpadding=\"6\" cellspacing=\"0\" style=\"border-collapse:collapse; width:100%; font-family:Arial; font-size:14px;\">\n    <caption style=\"caption-side:top; text-align:left; font-weight:bold; padding:6px;\">Table 1 â Starting Settings for Thin Aluminium (AC TIG, pure argon)</caption>\n    <thead style=\"background:#e8eef3;\">\n      <tr>\n        <th>Thickness</th>\n        <th>Amperage (A)</th>\n        <th>Tungsten Ã</th>\n        <th>Filler Ã</th>\n        <th>Gas flow (L/min)</th>\n        <th>Travel (mm/min)</th>\n      </tr>\n    </thead>\n    <tbody>\n      <tr><td>1.0 mm</td><td>40â60</td><td>1.6 mm</td><td>1.6 mm</td><td>10â12</td><td>250â350</td></tr>\n      <tr><td>1.6 mm</td><td>60â90</td><td>1.6 mm</td><td>1.6â2.4 mm</td><td>12â14</td><td>200â300</td></tr>\n      <tr><td>2.0 mm</td><td>80â110</td><td>2.4 mm</td><td>2.4 mm</td><td>12â15</td><td>180â260</td></tr>\n      <tr><td>3.0 mm</td><td>110â150</td><td>2.4 mm</td><td>2.4â3.2 mm</td><td>14â16</td><td>150â220</td></tr>\n    </tbody>\n  </table>\n  <p style=\"font-size:12px; color:#555;\">Source: Consolidated from Lincoln Electric <em>GTAW Aluminium Guide</em> (lincolnelectric.com) and Miller Welds <em>TIG Welding Aluminium</em> settings charts (millerwelds.com). Values are starting points â adjust for joint type, fit-up, and ambient temperature.</p>\n\n  <h3>Backing Bars and Chill Blocks</h3>\n  <p>In African shops, copper backing bars are often made from reclaimed busbar or old transformer windings â an excellent low-cost solution. Stainless steel or aluminium backing bars also work but conduct heat less efficiently. The purpose is threefold: support the molten puddle, pull heat out of the weld zone, and shield the root from oxidation. For pipe and tank work, purge the backside with argon at 5â10 L/min if a backing bar is not possible.</p>\n\n  <table border=\"1\" cellpadding=\"6\" cellspacing=\"0\" style=\"border-collapse:collapse; width:100%; font-family:Arial; font-size:14px;\">\n    <caption style=\"caption-side:top; text-align:left; font-weight:bold; padding:6px;\">Table 2 â Backing Bar Material Comparison</caption>\n    <thead style=\"background:#e8eef3;\">\n      <tr>\n        <th>Material</th>\n        <th>Heat extraction</th>\n        <th>Cost / availability (Africa)</th>\n        <th>Best use</th>\n      </tr>\n    </thead>\n    <tbody>\n      <tr><td>Copper (busbar)</td><td>Excellent</td><td>Low if reclaimed; new is expensive</td><td>Thin sheet, tanks, repair work</td></tr>\n      <tr><td>Aluminium</td><td>Moderate</td><td>Very low â offcuts</td><td>General sheet fabrication</td></tr>\n      <tr><td>Stainless steel</td><td>Good</td><td>Moderate</td><td>Where contamination is a concern</td></tr>\n      <tr><td>Ceramic tape</td><td>Low</td><td>Imported, moderate</td><td>Field repairs, no clamp access</td></tr>\n    </tbody>\n  </table>\n  <p style=\"font-size:12px; color:#555;\">Source: Adapted from AWS <em>Welding Handbook, 9th ed., Vol. 4</em> and ESAB <em>Aluminium Welding Guide</em> (esab.com).</p>\n\n  <div style=\"border:2px solid #c00; background:#fff2f2; padding:12px; margin:16px 0; font-family:Arial;\">\n    <strong style=\"color:#c00;\">â  SAFETY WARNING â ALUMINIUM WELDING HAZARDS</strong>\n    <ul style=\"margin:8px 0 0 18px;\">\n      <li><strong>Aluminium oxide fume and ozone</strong> are generated at high current. Weld only with local exhaust ventilation or a fitted respirator (P2/P3). Never weld in a closed room â this is common in small African workshops and causes chronic lung damage.</li>\n      <li><strong>Arc eye and UV burn</strong>: use a minimum shade 10â11 auto-darkening helmet. Thin aluminium means high frequency AC â UV output is higher than DC steel welding.</li>\n      <li><strong>Fire risk</strong>: sparks travel far. Clear sawdust, paint thinners, and petrol containers from a 10 m radius. Keep a COâ or dry powder extinguisher within reach.</li>\n      <li><strong>Electrical</strong>: unstable mains supply and damp floors are common. Use an RCD/earth leakage breaker and never work with wet gloves.</li>\n      <li><strong>Gas cylinder handling</strong>: secure argon cylinders upright; a falling cylinder can shear the valve and turn into a missile.</li>\n    </ul>\n  </div>\n\n  <h3>Avoiding Burn-Through</h3>\n  <p>Burn-through is caused by too much heat in one spot, poor fit-up (gaps force you to fill and dwell), or a backing bar that is not clamped tight. Practical fixes:</p>\n  <ul>\n    <li><strong>Tack every 40â60 mm</strong> before welding. Tacks cool the joint and hold gaps closed.</li>\n    <li><strong>Use pulse</strong>: 1â2 pulses per second at 50% background current gives you time to reposition without losing the puddle.</li>\n    <li><strong>Weld downhill on vertical joints</strong> where code allows â gravity helps you move faster.</li>\n    <li><strong>If you burn through</strong>: stop, let it cool, clean the hole, and repair with a small patch tacked from the back. Do not try to fill a hole while the surrounding metal is still hot â it will grow.</li>\n    <li><strong>Use a heat sink paste</strong> or clamp a scrap aluminium block alongside the weld line.</li>\n  </ul>\n\n  <h3>Testing Your Work</h3>\n  <p>For structural or pressure work, visual inspection is not enough. In a typical African job shop, use these low-cost checks:</p>\n  <ul>\n    <li><strong>Visual:</strong> uniform ripple, no undercut, no porosity, no black soot (soot = gas or cleaning issue).</li>\n    <li><strong>Dye penetrant</strong> on non-porous welds â cheap and effective for crack detection.</li>\n    <li><strong>Bend test</strong> on a coupon: bend the weld over a 3Ã thickness radius. Cracks indicate lack of fusion.</li>\n    <li><strong>Water/soap pressure test</strong> for tanks: pressurise to 0.5 bar and look for bubbles.</li>\n    <li><strong>Macro etch</strong> for critical jobs: cut, polish, and etch with caustic soda to reveal penetration.</li>\n  </ul>\n\n  <h3>Quick Reference Checklist</h3>\n  <ol>\n    <li>Material identified (5052, 6061, etc.) and cleaned with a stainless brush + acetone within 30 minutes of welding.</li>\n    <li>Machine set to AC (TIG) or pulsed (MIG), argon flow 12â15 L/min, tungsten sharpened and correct diameter.</li>\n    <li>Joint fit-up gap â¤ 0.5 mm; tacks every 40â60 mm.</li>\n    <li>Backing bar or chill block clamped tight under the joint.</li>\n    <li>Heat input calculated or settings taken from Table 1 and adjusted for ambient temperature.</li>\n    <li>PPE on: shade 10â11 helmet, P2/P3 respirator, leather gloves, no exposed skin.</li>\n    <li>Fire watch: extinguisher within reach, combustibles cleared 10 m.</li>\n    <li>Post-weld: visual check, then dye pen or pressure test as required by the client.</li>\n  </ol>\n\n  <h3>Further Reading (Free Official Sources)</h3>\n  <ul>\n    <li><a href=\"https://www.lincolnelectric.com/en/education\" target=\"_blank\" rel=\"noopener\">Lincoln Electric â Welding Education &amp; Aluminium Guides</a></li>\n    <li><a href=\"https://www.millerwelds.com/resources/article-library\" target=\"_blank\" rel=\"noopener\">Miller Welds â TIG &amp; MIG Aluminium Article Library</a></li>\n    <li><a href=\"https://www.esab.com/global/en/education.cfm\" target=\"_blank\" rel=\"noopener\">ESAB â Aluminium Welding Knowledge Centre</a></li>\n    <li><a href=\"https://www.aws.org/standards/page/welding-handbook\" target=\"_blank\" rel=\"noopener\">American Welding Society â Welding Handbook (Vol. 4 Aluminium)</a></li>\n    <li><a href=\"https://www.hse.gov.uk/welding/\" target=\"_blank\" rel=\"noopener\">UK HSE â Welding Safety Guidance (fume, ventilation, PPE)</a></li>\n  </ul>\n\n  <p style=\"margin-top:20px; font-size:13px; color:#444;\"><em>Business note:</em> Thin aluminium work is where African fabricators win contracts in solar, cold chain, and transport. Mastering heat control lets you quote confidently, reduce rework, and train apprentices faster. Every hour spent on backing bars and fit-up saves three hours of grinding and re-welding.</p>\n</section>"
    }
  ],
  "quiz": [
    {
      "q": "Why is thin aluminium difficult to weld?",
      "options": [
        "A) It conducts heat away quickly and has a low melting point.",
        "B) It requires very high amperage.",
        "C) It does not form an oxide layer.",
        "D) It is magnetic and repels the arc."
      ],
      "answer": "A",
      "explanation": "Thin aluminium conducts heat rapidly and melts at a low temperature, making it prone to burn-through."
    },
    {
      "q": "What is the melting point of aluminium oxide compared to aluminium?",
      "options": [
        "A) Aluminium oxide melts at a lower temperature.",
        "B) Aluminium oxide melts at the same temperature.",
        "C) Aluminium oxide melts at a much higher temperature.",
        "D) Aluminium oxide does not melt."
      ],
      "answer": "C",
      "explanation": "Aluminium oxide melts at about 2072Â°C, while aluminium melts at around 660Â°C."
    },
    {
      "q": "Which gas is recommended for MIG and TIG welding of aluminium?",
      "options": [
        "A) Carbon dioxide",
        "B) Pure argon",
        "C) Oxygen",
        "D) Nitrogen"
      ],
      "answer": "B",
      "explanation": "Pure argon provides good shielding and arc stability for aluminium welding."
    },
    {
      "q": "What is a common problem when welding thin aluminium?",
      "options": [
        "A) Burn-through",
        "B) Excessive penetration",
        "C) Magnetic arc blow",
        "D) Slag inclusion"
      ],
      "answer": "A",
      "explanation": "Thin aluminium is prone to burn-through due to low heat capacity."
    },
    {
      "q": "For TIG welding of 1.5mm aluminium, what amperage range is a good starting point?",
      "options": [
        "A) 10-20 amps",
        "B) 40-60 amps",
        "C) 100-120 amps",
        "D) 150-200 amps"
      ],
      "answer": "B",
      "explanation": "40-60 amps is a safe starting range for thin aluminium with TIG."
    },
    {
      "q": "What type of tungsten electrode is recommended for AC TIG welding of aluminium?",
      "options": [
        "A) Thoriated (red)",
        "B) Lanthanated (gold) or ceriated (grey)",
        "C) Pure tungsten (green)",
        "D) Zirconiated (white)"
      ],
      "answer": "B",
      "explanation": "Lanthanated or ceriated tungstens work well with AC and resist contamination."
    },
    {
      "q": "Why is a spool gun used for MIG welding aluminium?",
      "options": [
        "A) Aluminium wire is soft and prone to birdnesting.",
        "B) Aluminium requires higher voltage.",
        "C) Aluminium wire is magnetic.",
        "D) Aluminium wire is too hard for standard liners."
      ],
      "answer": "A",
      "explanation": "Aluminium wire is soft and can jam in standard liners, so a spool gun feeds it directly."
    },
    {
      "q": "What is the recommended gas flow rate for welding aluminium?",
      "options": [
        "A) 5-8 litres per minute",
        "B) 10-15 litres per minute",
        "C) 20-25 litres per minute",
        "D) 30-35 litres per minute"
      ],
      "answer": "B",
      "explanation": "10-15 L/min provides adequate shielding without turbulence."
    },
    {
      "q": "What is the purpose of a backing bar?",
      "options": [
        "A) To support the molten pool and absorb heat.",
        "B) To add filler metal.",
        "C) To clean the weld.",
        "D) To increase amperage."
      ],
      "answer": "A",
      "explanation": "Backing bars support the weld pool and help prevent burn-through by drawing heat away."
    },
    {
      "q": "Which material is best for a backing bar when welding thin aluminium?",
      "options": [
        "A) Copper",
        "B) Steel",
        "C) Wood",
        "D) Plastic"
      ],
      "answer": "A",
      "explanation": "Copper conducts heat away very quickly and does not fuse to aluminium."
    },
    {
      "q": "What is a chill block used for?",
      "options": [
        "A) To cool the weld and prevent distortion.",
        "B) To heat the metal before welding.",
        "C) To clean the oxide layer.",
        "D) To hold the filler rod."
      ],
      "answer": "A",
      "explanation": "Chill blocks absorb heat to reduce burn-through and warping."
    },
    {
      "q": "What is the recommended travel speed for MIG welding 1.5mm aluminium?",
      "options": [
        "A) 5-10 cm per minute",
        "B) 20-30 cm per minute",
        "C) 50-60 cm per minute",
        "D) 100-120 cm per minute"
      ],
      "answer": "B",
      "explanation": "20-30 cm/min is a good starting speed to control heat input."
    },
    {
      "q": "What technique can help avoid burn-through by allowing the metal to cool?",
      "options": [
        "A) Backstep welding",
        "B) Continuous welding",
        "C) Increasing amperage",
        "D) Using a longer arc"
      ],
      "answer": "A",
      "explanation": "Backstep welding involves welding short segments and letting each cool before the next."
    },
    {
      "q": "Why is it important to keep a short arc when MIG welding thin aluminium?",
      "options": [
        "A) To reduce heat spread and distortion.",
        "B) To increase penetration.",
        "C) To use less gas.",
        "D) To make the weld wider."
      ],
      "answer": "A",
      "explanation": "A short arc concentrates heat and reduces the risk of burn-through."
    },
    {
      "q": "What should you do if you burn through thin aluminium?",
      "options": [
        "A) Stop, let it cool, and repair the hole.",
        "B) Increase amperage and continue.",
        "C) Move faster.",
        "D) Add more filler."
      ],
      "answer": "A",
      "explanation": "Stop welding to prevent making the hole bigger, then repair after cooling."
    },
    {
      "q": "What is a sign of porosity in an aluminium weld?",
      "options": [
        "A) Small holes on the surface.",
        "B) A smooth, shiny bead.",
        "C) A blue tint.",
        "D) A loud crackling sound."
      ],
      "answer": "A",
      "explanation": "Porosity appears as small holes or pits in the weld surface."
    },
    {
      "q": "What test can reveal cracks in a weld?",
      "options": [
        "A) Dye penetrant test",
        "B) Bend test",
        "C) Visual inspection",
        "D) All of the above"
      ],
      "answer": "D",
      "explanation": "All these methods can detect cracks, with dye penetrant being very effective."
    },
    {
      "q": "What is undercut in welding?",
      "options": [
        "A) A groove melted into the base metal at the weld toe.",
        "B) A hole in the weld.",
        "C) Excessive reinforcement.",
        "D) A type of backing bar."
      ],
      "answer": "A",
      "explanation": "Undercut weakens the joint and is a common defect in thin material."
    },
    {
      "q": "Why is it important to clean aluminium before welding?",
      "options": [
        "A) To remove oxide and contaminants that cause porosity.",
        "B) To make it shiny.",
        "C) To increase heat conductivity.",
        "D) To prevent rust."
      ],
      "answer": "A",
      "explanation": "Cleaning removes oxide and dirt, ensuring good fusion and reducing defects."
    },
    {
      "q": "What is the purpose of tack welds when welding thin aluminium?",
      "options": [
        "A) To hold the parts in alignment and reduce distortion.",
        "B) To add strength.",
        "C) To preheat the metal.",
        "D) To clean the surface."
      ],
      "answer": "A",
      "explanation": "Tack welds hold the workpiece in place and help control warping."
    },
    {
      "q": "Which welding process is generally NOT recommended for thin aluminium?",
      "options": [
        "A) MIG",
        "B) TIG",
        "C) Stick (SMAW)",
        "D) All are equally good"
      ],
      "answer": "C",
      "explanation": "Stick welding is difficult on thin aluminium due to lack of heat control."
    },
    {
      "q": "What is the effect of too much shielding gas flow?",
      "options": [
        "A) Turbulence that draws in air, causing porosity.",
        "B) Better coverage.",
        "C) Colder weld.",
        "D) Faster travel speed."
      ],
      "answer": "A",
      "explanation": "Excessive flow creates turbulence and can introduce air into the weld pool."
    },
    {
      "q": "What is a good way to test a weld for leaks?",
      "options": [
        "A) Soapy water and air pressure.",
        "B) Visual inspection only.",
        "C) Bend test.",
        "D) Dye penetrant."
      ],
      "answer": "A",
      "explanation": "Soapy water applied to a pressurised weld will bubble at leak points."
    },
    {
      "q": "What is the main advantage of using a pulse function on a MIG welder?",
      "options": [
        "A) It reduces heat input and allows welding of thinner material.",
        "B) It increases penetration.",
        "C) It makes the weld wider.",
        "D) It uses less gas."
      ],
      "answer": "A",
      "explanation": "Pulse welding alternates current to control heat and prevent burn-through."
    },
    {
      "q": "Why should you avoid quenching a weld immediately after welding?",
      "options": [
        "A) It can cause cracking due to rapid cooling.",
        "B) It makes the weld too soft.",
        "C) It causes porosity.",
        "D) It increases distortion."
      ],
      "answer": "A",
      "explanation": "Rapid cooling can create stresses and cracks, especially in aluminium."
    },
    {
      "q": "What is the recommended filler wire diameter for MIG welding thin aluminium?",
      "options": [
        "A) 0.6mm",
        "B) 0.8mm or 1.0mm",
        "C) 1.2mm",
        "D) 1.6mm"
      ],
      "answer": "B",
      "explanation": "0.8mm or 1.0mm wire is suitable for thin material to control deposition rate."
    },
    {
      "q": "What should you do if your MIG weld has a lot of spatter?",
      "options": [
        "A) Check gas flow and voltage settings.",
        "B) Increase wire speed.",
        "C) Use a longer arc.",
        "D) Weld faster."
      ],
      "answer": "A",
      "explanation": "Spatter often indicates incorrect voltage or gas coverage."
    },
    {
      "q": "What is the purpose of a heat sink when welding thin aluminium?",
      "options": [
        "A) To absorb heat and prevent burn-through.",
        "B) To add heat to the weld.",
        "C) To clean the weld.",
        "D) To hold the filler rod."
      ],
      "answer": "A",
      "explanation": "Heat sinks draw heat away from the weld zone, reducing distortion and burn-through."
    },
    {
      "q": "What is the correct technique for TIG welding thin aluminium?",
      "options": [
        "A) Use AC, low amperage, and add filler frequently.",
        "B) Use DC, high amperage, and move slowly.",
        "C) Use AC, high amperage, and no filler.",
        "D) Use DC, low amperage, and long arc."
      ],
      "answer": "A",
      "explanation": "AC with low amperage and frequent filler addition helps control heat."
    },
    {
      "q": "Why is it important to record your welding settings?",
      "options": [
        "A) To build a reference for future jobs and improve consistency.",
        "B) To pass an exam.",
        "C) To impress your boss.",
        "D) To use more electricity."
      ],
      "answer": "A",
      "explanation": "Keeping records helps you repeat successful welds and learn from mistakes."
    }
  ],
  "videos": [
    {
      "title": "TIG welding thin aluminium techniques",
      "query": "TIG welding thin aluminium techniques"
    },
    {
      "title": "MIG welding thin aluminium settings",
      "query": "MIG welding thin aluminium settings"
    },
    {
      "title": "Avoiding burn through thin aluminium welding",
      "query": "avoiding burn through thin aluminium welding"
    }
  ]
}
