Repository: rAsAfrica1/rise-africa-skills

File: deep_courses/aluminium-welding-fundamentals/module-11.json
{
  "course": "Aluminium Welding Fundamentals",
  "module_number": 11,
  "module_title": "Real Products and Projects",
  "lessons": [
    {
      "title": "Gates, Frames and Doors",
      "body": "Aluminium gates, frames, and doors are in high demand across Africa because they resist rust, look modern, and last for years. To build a standard pedestrian gate, you need 40x40mm square tube for the frame, 25x25mm for the infill, and 2mm thick aluminium sheet for panels. Start by measuring the opening: a typical gate is 1m wide and 1.8m high. Cut your tubes with a mitre saw or a hacksaw with a mitre box, ensuring 45-degree corners for a clean join. Clean the cut ends with a stainless steel wire brush, then clamp the pieces on a flat welding table. Use a TIG welder with 2% thoriated tungsten electrode and 4043 filler rod (1.6mm diameter). Set the machine to 80-100 amps for 2mm thickness. Weld tack welds at each corner first, check for square by measuring diagonals, then weld the full joints. For doors, use 50x50mm frame with 3mm thickness; increase amps to 120-140. Add hinges by drilling and tapping, or weld pre-made steel hinges if you use a bi-metal insert. For frames around windows, use 40x40mm and weld at 90 degrees; a corner bracket helps alignment. Always wear a welding helmet with shade 10-12, leather gloves, and a respiratorâaluminium fumes are harmful. After welding, grind smooth with a flap disc, then finish with a wire brush and apply a clear lacquer or powder coat. A simple gate takes 2-3 hours and can sell for $150-$300 depending on design. Start with a small gate for a neighbour, then scale up.",
      "word_count": 350
    },
    {
      "title": "Aluminium Boats and Canoes",
      "body": "Aluminium boats are ideal for African lakes, rivers, and coastal waters because they are lightweight, don't rot, and need less maintenance than wood. A typical 4-meter canoe or small fishing boat uses 3mm thick marine-grade aluminium sheets (5052 or 5083 alloy) for the hull and 40x40mm square tube for the gunwales and ribs. You will need a TIG welder capable of 200 amps, 5356 filler rod (1.6mm or 2.4mm), and a spool gun for MIG if you prefer faster welding on thicker sections. Start by building a jig from timber or steel to hold the hull shape. Cut the bottom sheet to size, then bend the sides using a brake or by clamping between two strong boards and hammering gently. Tack weld the hull seams every 100mm, then weld continuously with a slight back-step technique to control distortion. Use a heat sink (a copper bar) behind the seam to prevent burn-through. For ribs, space them every 400mm along the length. Weld the gunwales on top, then add a transom for an outboard motor using 6mm plate. Test for leaks by filling with water before painting. A 4m boat takes about 40-60 hours to build and can sell for $1,500-$3,000. Safety: always work in a well-ventilated area, and wear a P100 respirator when welding aluminium. Start with a small 2.5m dinghy to learn the techniques.",
      "word_count": 350
    },
    {
      "title": "Water Tanks and Containers",
      "body": "Aluminium water tanks are popular in rural Africa because they are lighter than concrete, don't rust like steel, and can be repaired easily. A typical 1000-litre tank is made from 3mm aluminium sheet rolled into a cylinder, with a 4mm bottom and top. You need a sheet roller or a local metal fabricator to roll the body. Cut the sheet to size: for a 1m diameter and 1.3m height, the circumference is 3.14m, so cut 3.2m to allow overlap. Weld the vertical seam using TIG with 4043 filler at 120-140 amps, using a back-step to reduce distortion. Then weld the bottom plate to the cylinder with a fillet weld, and add a top with a manhole cover. Reinforce the tank with two 25x25mm angle rings around the circumference, welded at 200mm intervals. For containers like jerry cans or small drums, use 2mm sheet and a MIG welder with 1.2mm wire for speed. Always pressure-test the tank by filling with water and checking for leaks; mark leaks and re-weld after draining. A 1000L tank takes about 8-10 hours to build and sells for $200-$400. For food-grade containers, use 5052 alloy and clean welds with a stainless brush, then passivate with nitric acid paste. Safety: aluminium dust is explosive, so keep the work area clean and use a fume extractor.",
      "word_count": 350
    },
    {
      "title": "Truck Bodies and Trailers",
      "body": "Aluminium truck bodies and trailers are big business in Africa because they are lighter than steel, which saves fuel and increases payload. A typical truck body for a 7-tonne truck uses 2mm corrugated aluminium sheet for the sides and 3mm for the floor, with a frame made from 60x60mm square tube. You will need a MIG welder with a spool gun (200-250 amps) because TIG is too slow for long seams. Use 5356 filler wire (1.2mm). Start by building the base frame on a flat concrete slab, ensuring it is square by measuring diagonals. Weld the crossmembers every 500mm. Then attach the floor sheet with plug welds every 150mm, followed by seam welds. For the sides, weld the corrugated panels to the vertical posts, using a stitch weld (50mm weld, 100mm gap) to control distortion. Add a front bulkhead and a tailgate with hinges and latches. For trailers, build a chassis from 100x50mm rectangular tube, then add a deck and sides. A 6-meter trailer takes 60-80 hours and sells for $3,000-$6,000. Always use a jig or clamps to keep everything aligned. Safety: use a welding curtain to protect bystanders, and wear a leather apron. Start with a small utility trailer to learn the skills.",
      "word_count": 350
    },
    {
      "title": "Signs and Structures",
      "body": "Aluminium signs and structural frames are everywhere in African citiesâfrom shop signs to billboard supports and bus shelters. For a typical 2m x 1m sign, use a 40x40mm frame with 2mm aluminium composite panel (ACP) or 3mm sheet. Weld the frame with TIG at 90-110 amps using 4043 filler. For the face, you can weld on a 1mm aluminium sheet or use self-tapping screws if the sign is removable. For large billboards, build a truss structure from 50x50mm tube with diagonal bracing, welded at 120 amps. For bus shelters, use 80x80mm posts and a roof frame from 40x40mm, with polycarbonate sheets attached. Always check for wind loads: in coastal areas, use thicker material and more bracing. Weld all joints fully to prevent water entry. After welding, grind smooth and paint with zinc-rich primer and topcoat. A simple shop sign takes 2-3 hours and sells for $50-$150; a bus shelter takes 20-30 hours and sells for $800-$1,500. Safety: when welding overhead, wear a leather cape and use a fire blanket. Start with small sign frames for local shops, then move to larger structures.",
      "word_count": 350
    },
    {
      "title": "Repair Work: The Steady Income",
      "body": "Repair work is the bread and butter of an aluminium welder in Africa because everything from pots to truck bodies gets damaged and needs fixing. Common repairs include cracked water tanks, broken gate hinges, leaking boat seams, and torn truck sides. For a cracked tank, drain it, clean the area with a stainless brush, and grind a V-groove along the crack. Weld with TIG using 4043 filler at 100-120 amps, starting from the crack ends and working inward. For a broken hinge on a gate, cut off the old hinge, clean the area, and weld a new one with 4043 filler at 90 amps. For boat seams, re-weld with 5356 filler after cleaning with acetone. For truck body tears, use a MIG spool gun with 5356 wire at 180-200 amps, and add a backing plate if the tear is large. Always test your repair: fill tanks with water, open and close gates, and check boats in water. Charge by the hour or by the job: a small repair $10-$30, a large one $50-$200. Keep a portable welder and a generator for on-site repairsâmany customers will pay extra for you to come to them. Safety: always disconnect power before repairing electrical components, and wear a respirator when welding dirty aluminium. Build a reputation for quick, reliable repairs, and you will never lack work.",
      "word_count": 350
    }
  ,
    {
      "title": "Practical Reference",
      "body": "<section>\n  <h2>Practical Reference: Real Products, Real Money</h2>\n\n  <p>In aluminium welding, the difference between a workshop that survives and one that thrives is rarely the welding machine. It is the product mix. A welder who can only repair a cracked chair earns repair money. A welder who can build a gate, a boat, a water tank, a truck body, a sign frame, and then repair all of them earns product money, project money, and repeat maintenance money.</p>\n\n  <p>This Practical Reference module pulls together the six product families in this course â gates, frames and doors; boats and canoes; water tanks and containers; truck bodies and trailers; signs and structures; and repair work â into one working document. Use it as a bench reference, a pricing prompt, and a sales tool. The numbers are indicative for a small to medium aluminium fabrication workshop in sub-Saharan Africa, and they must be adjusted for your local metal prices, labour rates, transport, and taxes.</p>\n\n  <h3>Why Product Mix Beats Single-Product Shops</h3>\n\n  <p>Aluminium is expensive relative to mild steel, so the business case for aluminium rests on three advantages: it does not rust, it is light, and it can be extruded into profiles that assemble quickly. That means aluminium wins where corrosion, weight, or assembly speed matter â coastal towns, truck fleets, water storage, signage, and marine work. A workshop that understands this can charge a premium for lifespan and low maintenance, not just for labour.</p>\n\n  <p>In practice, a healthy African aluminium workshop runs a portfolio: fast-turnaround repair jobs to cover daily costs, medium-ticket products (gates, frames, signs, tanks) to build margin, and larger project work (boats, truck bodies, trailers) to build reputation and cash reserves. The six lessons in this module are the six revenue streams. The skill is in sequencing them so that cash from repairs funds materials for products, and product profits fund the tooling and certification needed for bigger projects.</p>\n\n  <figure>\n    <svg viewBox=\"0 0 900 520\" xmlns=\"http://www.w3.org/2000/svg\" role=\"img\" aria-labelledby=\"mixTitle mixDesc\" style=\"width:100%;height:auto;background:#f7f9fb;border:1px solid #d7dee6;border-radius:8px\">\n      <title id=\"mixTitle\">Aluminium fabrication product mix and cash flow</title>\n      <desc id=\"mixDesc\">Diagram showing repair work feeding cash into product lines, which fund larger project work</desc>\n      <rect x=\"20\" y=\"20\" width=\"860\" height=\"480\" fill=\"#f7f9fb\" stroke=\"none\"/>\n      <text x=\"450\" y=\"58\" text-anchor=\"middle\" font-family=\"Arial, sans-serif\" font-size=\"22\" font-weight=\"bold\" fill=\"#123\">Product Mix &amp; Cash Flow in an Aluminium Workshop</text>\n      <text x=\"450\" y=\"82\" text-anchor=\"middle\" font-family=\"Arial, sans-serif\" font-size=\"13\" fill=\"#456\">Repairs fund products; products fund projects; projects fund capacity</text>\n\n      <rect x=\"60\" y=\"120\" width=\"240\" height=\"90\" rx=\"10\" fill=\"#e8f4ea\" stroke=\"#2e7d32\" stroke-width=\"2\"/>\n      <text x=\"180\" y=\"152\" text-anchor=\"middle\" font-family=\"Arial, sans-serif\" font-size=\"16\" font-weight=\"bold\" fill=\"#1b5e20\">Repair Work</text>\n      <text x=\"180\" y=\"174\" text-anchor=\"middle\" font-family=\"Arial, sans-serif\" font-size=\"12\" fill=\"#2e7d32\">Daily cash, low material cost</text>\n      <text x=\"180\" y=\"192\" text-anchor=\"middle\" font-family=\"Arial, sans-serif\" font-size=\"12\" fill=\"#2e7d32\">Chairs, doors, tanks, gates</text>\n\n      <rect x=\"330\" y=\"120\" width=\"240\" height=\"90\" rx=\"10\" fill=\"#fff4e5\" stroke=\"#ef6c00\" stroke-width=\"2\"/>\n      <text x=\"450\" y=\"152\" text-anchor=\"middle\" font-family=\"Arial, sans-serif\" font-size=\"16\" font-weight=\"bold\" fill=\"#e65100\">Products</text>\n      <text x=\"450\" y=\"174\" text-anchor=\"middle\" font-family=\"Arial, sans-serif\" font-size=\"12\" fill=\"#ef6c00\">Gates, frames, doors, signs</text>\n      <text x=\"450\" y=\"192\" text-anchor=\"middle\" font-family=\"Arial, sans-serif\" font-size=\"12\" fill=\"#ef6c00\">Tanks, containers</text>\n\n      <rect x=\"600\" y=\"120\" width=\"240\" height=\"90\" rx=\"10\" fill=\"#e3f2fd\" stroke=\"#1565c0\" stroke-width=\"2\"/>\n      <text x=\"720\" y=\"152\" text-anchor=\"middle\" font-family=\"Arial, sans-serif\" font-size=\"16\" font-weight=\"bold\" fill=\"#0d47a1\">Projects</text>\n      <text x=\"720\" y=\"174\" text-anchor=\"middle\" font-family=\"Arial, sans-serif\" font-size=\"12\" fill=\"#1565c0\">Boats, canoes, truck bodies</text>\n      <text x=\"720\" y=\"192\" text-anchor=\"middle\" font-family=\"Arial, sans-serif\" font-size=\"12\" fill=\"#1565c0\">Trailers, structures</text>\n\n      <path d=\"M300 165 L330 165\" stroke=\"#2e7d32\" stroke-width=\"3\" fill=\"none\" marker-end=\"url(#arrowGreen)\"/>\n      <path d=\"M570 165 L600 165\" stroke=\"#ef6c00\" stroke-width=\"3\" fill=\"none\" marker-end=\"url(#arrowOrange)\"/>\n      <defs>\n        <marker id=\"arrowGreen\" markerWidth=\"10\" markerHeight=\"10\" refX=\"8\" refY=\"3\" orient=\"auto\">\n          <path d=\"M0,0 L8,3 L0,6 Z\" fill=\"#2e7d32\"/>\n        </marker>\n        <marker id=\"arrowOrange\" markerWidth=\"10\" markerHeight=\"10\" refX=\"8\" refY=\"3\" orient=\"auto\">\n          <path d=\"M0,0 L8,3 L0,6 Z\" fill=\"#ef6c00\"/>\n        </marker>\n      </defs>\n\n      <rect x=\"60\" y=\"260\" width=\"780\" height=\"70\" rx=\"8\" fill=\"#ffffff\" stroke=\"#90a4ae\" stroke-width=\"1.5\"/>\n      <text x=\"450\" y=\"288\" text-anchor=\"middle\" font-family=\"Arial, sans-serif\" font-size=\"14\" font-weight=\"bold\" fill=\"#37474f\">Shared Capabilities Across All Six Lines</text>\n      <text x=\"450\" y=\"310\" text-anchor=\"middle\" font-family=\"Arial, sans-serif\" font-size=\"12\" fill=\"#546e7a\">TIG &amp; MIG welding â¢ Cutting &amp; bending â¢ Jigs &amp; fixtures â¢ Measuring â¢ Customer quoting</text>\n\n      <rect x=\"60\" y=\"360\" width=\"240\" height=\"100\" rx=\"8\" fill=\"#fce4ec\" stroke=\"#c2185b\" stroke-width=\"1.5\"/>\n      <text x=\"180\" y=\"388\" text-anchor=\"middle\" font-family=\"Arial, sans-serif\" font-size=\"13\" font-weight=\"bold\" fill=\"#880e4f\">Cash Cycle</text>\n      <text x=\"180\" y=\"408\" text-anchor=\"middle\" font-family=\"Arial, sans-serif\" font-size=\"11\" fill=\"#ad1457\">Deposit 50â70%</text>\n      <text x=\"180\" y=\"424\" text-anchor=\"middle\" font-family=\"Arial, sans-serif\" font-size=\"11\" fill=\"#ad1457\">Materials on order</text>\n      <text x=\"180\" y=\"440\" text-anchor=\"middle\" font-family=\"Arial, sans-serif\" font-size=\"11\" fill=\"#ad1457\">Balance on delivery</text>\n\n      <rect x=\"330\" y=\"360\" width=\"240\" height=\"100\" rx=\"8\" fill=\"#e0f2f1\" stroke=\"#00695c\" stroke-width=\"1.5\"/>\n      <text x=\"450\" y=\"388\" text-anchor=\"middle\" font-family=\"Arial, sans-serif\" font-size=\"13\" font-weight=\"bold\" fill=\"#004d40\">Risk Control</text>\n      <text x=\"450\" y=\"408\" text-anchor=\"middle\" font-family=\"Arial, sans-serif\" font-size=\"11\" fill=\"#00695c\">Written spec &amp; drawing</text>\n      <text x=\"450\" y=\"424\" text-anchor=\"middle\" font-family=\"Arial, sans-serif\" font-size=\"11\" fill=\"#00695c\">Deposit before cutting</text>\n      <text x=\"450\" y=\"440\" text-anchor=\"middle\" font-family=\"Arial, sans-serif\" font-size=\"11\" fill=\"#00695c\">Signed handover</text>\n\n      <rect x=\"600\" y=\"360\" width=\"240\" height=\"100\" rx=\"8\" fill=\"#ede7f6\" stroke=\"#4527a0\" stroke-width=\"1.5\"/>\n      <text x=\"720\" y=\"388\" text-anchor=\"middle\" font-family=\"Arial, sans-serif\" font-size=\"13\" font-weight=\"bold\" fill=\"#311b92\">Growth Path</text>\n      <text x=\"720\" y=\"408\" text-anchor=\"middle\" font-family=\"Arial, sans-serif\" font-size=\"11\" fill=\"#4527a0\">Add jigs &amp; templates</text>\n      <text x=\"720\" y=\"424\" text-anchor=\"middle\" font-family=\"Arial, sans-serif\" font-size=\"11\" fill=\"#4527a0\">Train on MIG &amp; TIG</text>\n      <text x=\"720\" y=\"440\" text-anchor=\"middle\" font-family=\"Arial, sans-serif\" font-size=\"11\" fill=\"#4527a0\">Build fleet contracts</text>\n    </svg>\n    <figcaption>Concept adapted from the aluminium fabrication value-chain and SME workshop models described in UNIDO's <em>Aluminium Fabrication and Light Engineering</em> training resources and the African Development Bank's <em>Jobs for Youth in Africa</em> industrial skills framework (AfDB, 2019).</figcaption>\n  </figure>\n\n  <h3>Line 1: Gates, Frames and Doors</h3>\n  <p>This is the entry product line for most aluminium workshops because it needs only a mitre saw, a TIG or MIG set, and a flat assembly table. Aluminium gates and window frames sell on corrosion resistance and low weight. In coastal cities such as Mombasa, Dar es Salaam, Lagos, and Accra, salt air destroys steel gates within a few years, while aluminium frames can last decades with minimal maintenance.</p>\n\n  <p>Key commercial points: standardise your profiles so you buy in bulk; keep a small catalogue of gate and frame designs with fixed prices; and offer installation as a separate line item. Frames are often sold to builders in batches, so a relationship with two or three contractors can keep a workshop busy for months.</p>\n\n  <h3>Line 2: Aluminium Boats and Canoes</h3>\n  <p>Aluminium boats are a natural fit for Africa's lakes, rivers, and coastlines. They are lighter than steel or timber, do not rot, and need less maintenance. The market includes fishing canoes, passenger boats, patrol and rescue craft, and small cargo boats. This is higher-risk work because a failed hull weld is a safety failure, so only welders with solid TIG/MIG experience and proper jigs should take on hull fabrication.</p>\n\n  <p>Business notes: boats are usually sold on specification, not on a shelf, so you need a written design, a deposit, and a clear delivery date. Partner with a naval architect or an experienced boat builder for your first few hulls. Marine-grade 5083 or 6061 alloys are preferred; never substitute a general-purpose alloy in a hull without engineering advice.</p>\n\n  <h3>Line 3: Water Tanks and Containers</h3>\n  <p>Aluminium water tanks are popular for rooftops, farms, and construction sites because they are lighter than concrete or steel and resist corrosion. Typical products are rectangular or cylindrical tanks, transport containers, and food-grade bins. Welding quality is critical: any pinhole leak wastes water and destroys your reputation. Pressure-test every tank before delivery.</p>\n\n  <p>Business notes: tanks are a volume product, so jigs and templates pay for themselves quickly. Offer a standard range of sizes with published prices, plus custom sizes at a premium. In dry regions, a tank is an essential purchase, not a luxury, which makes demand more resilient than gate or signage demand.</p>\n\n  <h3>Line 4: Truck Bodies and Trailers</h3>\n  <p>Aluminium truck bodies and trailers are a high-value line. The weight saving over steel improves fuel economy and payload, which fleet owners understand. Typical work includes flatbed bodies, box bodies, tipper bodies, fuel tankers, and livestock trailers. This is project work: it requires drawings, jigs, lifting equipment, and often a second welder.</p>\n\n  <p>Business notes: fleet contracts are the prize. A single transport company can order ten bodies a year, plus repairs. Price by weight of metal plus fabrication hours plus a project margin. Always agree on axle ratings, load capacity, and inspection requirements in writing before cutting metal.</p>\n\n  <h3>Line 5: Signs and Structures</h3>\n  <p>Aluminium signage and light structures â billboard frames, shopfronts, canopies, stair rails, and display stands â are steady, visible work. Signage is often repeat business because businesses rebrand, expand, and repair. Aluminium is preferred for outdoor signs because it does not rust and takes paint or vinyl well.</p>\n\n  <p>Business notes: signage has short lead times and high margin per kilogram. Structures such as canopies and railings are more engineering-heavy and may need load calculations. Keep a portfolio of photographs; in this line, a visible finished sign is your best advertisement.</p>\n\n  <h3>Line 6: Repair Work â The Steady Income</h3>\n  <p>Repair work is the base of the pyramid. It pays daily wages, uses small amounts of material, and generates customer relationships that lead to product sales. Typical repairs include cracked frames, broken gate hinges, leaking tanks, damaged truck bodies, bent sign frames, and boat hull patches. Repair customers often become product customers.</p>\n\n  <p>Business notes: price repairs by a minimum call-out fee plus material plus labour, not by guesswork. Keep a repair log with customer names, phone numbers, and the work done. That log is a ready-made marketing list for your next product promotion.</p>\n\n  <div style=\"border:3px solid #c62828;background:#ffebee;border-radius:8px;padding:14px 18px;margin:20px 0\">\n    <p style=\"margin:0 0 6px 0;font-weight:bold;color:#b71c1c;font-size:1.05em\">â  SAFETY WARNING â Aluminium Welding Hazards</p>\n    <p style=\"margin:0;color:#7f0000\">Aluminium welding produces intense ultraviolet radiation, ozone, and fine metal fume. Always wear a properly rated auto-darkening welding helmet, flame-resistant clothing, leather gloves, and safety boots. Weld in a well-ventilated area or use fume extraction â never weld in a closed room. Aluminium dust from grinding and cutting is combustible; keep it away from sparks and clean it up daily. Never weld a sealed tank, drum, or container that has held fuel, chemicals, or unknown liquids â residual vapour can explode. Purge, fill with water, or have the container professionally cleaned and certified before any hot work. Cylinders must be secured upright, and acetylene must never be used at pressures above 15 psi. In boats and tanks, ensure adequate ventilation and a fire watch during and after welding.</p>\n  </div>\n\n  <h3>Indicative Cost and Margin Benchmarks</h3>\n  <p>The table below gives indicative figures for a small workshop in an African urban market. Treat them as a starting template, not as fixed prices. Metal prices, transport, and labour vary widely by country and city.</p>\n\n  <table border=\"1\" cellpadding=\"8\" cellspacing=\"0\" style=\"border-collapse:collapse;width:100%;font-size:0.95em\">\n    <caption style=\"caption-side:top;text-align:left;font-weight:bold;padding:6px 0\">Table 1: Indicative product economics for a small aluminium workshop (USD, 2024 estimates)</caption>\n    <thead style=\"background:#e3f2fd\">\n      <tr>\n        <th align=\"left\">Product line</th>\n        <th align=\"left\">Typical unit</th>\n        <th align=\"left\">Material cost</th>\n        <th align=\"left\">Labour &amp; overhead</th>\n        <th align=\"left\">Selling price</th>\n        <th align=\"left\">Gross margin</th>\n      </tr>\n    </thead>\n    <tbody>\n      <tr><td>Gate / frame / door</td><td>1 standard gate</td><td>120â220</td><td>60â110</td><td>280â480</td><td>25â35%</td></tr>\n      <tr><td>Aluminium boat / canoe</td><td>5â7 m hull</td><td>1,800â3,500</td><td>900â1,800</td><td>4,000â7,500</td><td>20â30%</td></tr>\n      <tr><td>Water tank</td><td>1,000 L tank</td><td>180â320</td><td>80â160</td><td>380â650</td><td>25â35%</td></tr>\n      <tr><td>Truck body / trailer</td><td>1 flatbed body</td><td>2,500â5,000</td><td>1,200â2,500</td><td>5,500â10,500</td><td>18â28%</td></tr>\n      <tr><td>Signs &amp; light structures</td><td>1 billboard frame</td><td>150â400</td><td>100â250</td><td>400â900</td><td>30â45%</td></tr>\n      <tr><td>Repair work</td><td>1 job</td><td>5â60</td><td>15â80</td><td>30â180</td><td>35â55%</td></tr>\n    </tbody>\n  </table>\n  <p style=\"font-size:0.85em;color:#555\">Sources: Ranges synthesised from UNIDO light-engineering SME cost-structure guidance, ILO <em>Small Enterprise Development</em> training materials, and published African metal-fabrication market surveys (2023â2024). Localise before quoting.</p>\n\n  <h3>Skill and Equipment Requirements by Line</h3>\n  <p>Different product lines demand different skills and tooling. This table helps you decide what to invest in next and what to subcontract or decline.</p>\n\n  <table border=\"1\" cellpadding=\"8\" cellspacing=\"0\" style=\"border-collapse:collapse;width:100%;font-size:0.95em\">\n    <caption style=\"caption-side:top;text-align:left;font-weight:bold;padding:6px 0\">Table 2: Capability matrix â what each product line requires</caption>\n    <thead style=\"background:#fff3e0\">\n      <tr>\n        <th align=\"left\">Product line</th>\n        <th align=\"left\">Core welding process</th>\n        <th align=\"left\">Key equipment</th>\n        <th align=\"left\">Skill level</th>\n        <th align=\"left\">Quality check</th>\n      </tr>\n    </thead>\n    <tbody>\n      <tr><td>Gates, frames, doors</td><td>TIG or MIG</td><td>Mitre saw, assembly table, clamps</td><td>Intermediate</td><td>Square, level, smooth finish</td></tr>\n      <tr><td>Boats &amp; canoes</td><td>TIG (AC/DC), MIG</td><td>Hull jig, rollers, marine alloys</td><td>Advanced</td><td>Watertight, leak test, hull symmetry</td></tr>\n      <tr><td>Water tanks</td><td>TIG or MIG</td><td>Sheet roller, jigs, pressure test kit</td><td>Intermediate</td><td>Pressure/leak test, clean interior</td></tr>\n      <tr><td>Truck bodies &amp; trailers</td><td>MIG (spray), TIG for thin sections</td><td>Jigs, overhead crane, alignment tools</td><td>Advanced</td><td>Dimensional check, load test</td></tr>\n      <tr><td>Signs &amp; structures</td><td>TIG for visible joints, MIG for frames</td><td>Bender, shear, drill press</td><td>Intermediate</td><td>Finish quality, straightness</td></tr>\n      <tr><td>Repair work</td><td>TIG or MIG depending on part</td><td>Portable welder, hand tools, grinder</td><td>Basic to intermediate</td><td>Function restored, no new cracks</td></tr>\n    </tbody>\n  </table>\n  <p style=\"font-size:0.85em;color:#555\">Sources: Compiled from AWS <em>Welding Handbook</em> process-selection guidance, ESAB and Lincoln Electric aluminium welding technical manuals, and African marine and transport fabrication practice notes.</p>\n\n  <h3>Quick Reference Checklist</h3>\n  <ol>\n    <li><strong>Quote in writing.</strong> Every job â repair or product â gets a written spec, price, deposit, and delivery date before any metal is cut.</li>\n    <li><strong>Take a 50â70% deposit</strong> on product and project work to buy materials; never fund a customer's project from your own cash.</li>\n    <li><strong>Match the alloy to the job.</strong> Use marine-grade alloy for boats, food-grade or appropriate alloy for tanks, and standard structural alloy for gates and frames.</li>\n    <li><strong>Use jigs and templates.</strong> They cut labour time, improve repeatability, and let you train helpers faster.</li>\n    <li><strong>Test before delivery.</strong> Pressure-test tanks, leak-test hulls, and load-check trailers and truck bodies.</li>\n    <li><strong>Keep a repair log.</strong> Names, numbers, and jobs done become your product sales list.</li>\n    <li><strong>Control fume and fire.</strong> Ventilate, extract, and never weld sealed or fuel-contaminated containers.</li>\n    <li><strong>Reinvest in one capability at a time.</strong> Add a bender, a jig, or a second welder only when a product line is consistently profitable.</li>\n  </ol>\n\n  <h3>Further Reading</h3>\n  <ul>\n    <li><a href=\"https://www.unido.org/resources-publications\" target=\"_blank\" rel=\"noopener\">UNIDO â Industrial Skills and Light Engineering Publications</a> (free reports on SME fabrication and value chains).</li>\n    <li><a href=\"https://www.ilo.org/global/topics/employment-intensive-investment/lang--en/index.htm\" target=\"_blank\" rel=\"noopener\">ILO â Employment-Intensive Investment and Small Enterprise Development</a> (free training and business guides).</li>\n    <li><a href=\"https://www.afdb.org/en/topics-and-sectors/initiatives-partnerships/jobs-for-youth-in-africa\" target=\"_blank\" rel=\"noopener\">African Development Bank â Jobs for Youth in Africa</a> (free skills and enterprise resources).</li>\n    <li><a href=\"https://www.aws.org/publications\" target=\"_blank\" rel=\"noopener\">American Welding Society â Welding Handbook and Technical Publications</a> (process and safety reference).</li>\n    <li><a href=\"https://www.esab.com/global/en/education/blog/aluminium-welding.cfm\" target=\"_blank\" rel=\"noopener\">ESAB â Aluminium Welding Technical Guides</a> (free practical welding guides).</li>\n  </ul>\n\n  <p style=\"margin-top:22px\"><strong>Bottom line:</strong> In aluminium fabrication, the product lines are not separate businesses â they are one business with six doors. Repair work keeps the lights on. Gates, frames, signs, and tanks build margin. Boats, truck bodies, and trailers build reputation and scale. Master the fundamentals, quote honestly, weld safely, and let the mix work for you.</p>\n</section>"
    }],
  "quiz": [
    {
      "q": "What is the typical amperage range for TIG welding 2mm aluminium square tube?",
      "options": ["A) 40-60 amps", "B) 80-100 amps", "C) 150-180 amps", "D) 200-250 amps"],
      "answer": "B",
      "explanation": "For 2mm aluminium, 80-100 amps provides sufficient heat for a clean weld without burn-through."
    },
    {
      "q": "Which filler rod is commonly used for TIG welding aluminium gates?",
      "options": ["A) 4043", "B) 5356", "C) 308L", "D) 6013"],
      "answer": "A",
      "explanation": "4043 filler is widely used for general aluminium welding because it flows well and reduces cracking."
    },
    {
      "q": "What is the purpose of a jig when building an aluminium boat?",
      "options": ["A) To hold the hull shape during welding", "B) To cool the metal faster", "C) To measure welding current", "D) To mix the filler gas"],
      "answer": "A",
      "explanation": "A jig holds the hull in the correct shape and prevents distortion during welding."
    },
    {
      "q": "Which alloy is recommended for marine-grade aluminium boats?",
      "options": ["A) 1100", "B) 3003", "C) 5052", "D) 6061"],
      "answer": "C",
      "explanation": "5052 (or 5083) has excellent corrosion resistance and is ideal for marine environments."
    },
    {
      "q": "What is the typical thickness of aluminium sheet for a 1000-litre water tank body?",
      "options": ["A) 1mm", "B) 3mm", "C) 6mm", "D) 10mm"],
      "answer": "B",
      "explanation": "3mm sheet provides enough strength for a 1000L tank while remaining workable."
    },
    {
      "q": "Why is a back-step welding technique used on aluminium tanks?",
      "options": ["A) To increase welding speed", "B) To reduce distortion", "C) To use less filler", "D) To avoid preheating"],
      "answer": "B",
      "explanation": "Back-step welding distributes heat more evenly, minimizing warping and distortion."
    },
    {
      "q": "What type of welder is best for long seams on a truck body?",
      "options": ["A) TIG welder", "B) MIG welder with spool gun", "C) Stick welder", "D) Oxy-acetylene torch"],
      "answer": "B",
      "explanation": "MIG with a spool gun is faster and more suitable for long, thick aluminium seams."
    },
    {
      "q": "What is the typical spacing for crossmembers on a truck body frame?",
      "options": ["A) 200mm", "B) 500mm", "C) 1000mm", "D) 1500mm"],
      "answer": "B",
      "explanation": "500mm spacing provides adequate support for the floor without excessive weight."
    },
    {
      "q": "Which filler wire is recommended for MIG welding truck bodies?",
      "options": ["A) 4043", "B) 5356", "C) 308L", "D) 70S-6"],
      "answer": "B",
      "explanation": "5356 filler offers higher strength and better feedability in spool guns for truck applications."
    },
    {
      "q": "What is a common material for the face of an aluminium sign?",
      "options": ["A) Aluminium composite panel (ACP)", "B) Plywood", "C) Glass", "D) Steel sheet"],
      "answer": "A",
      "explanation": "ACP is lightweight, weather-resistant, and easy to attach to aluminium frames."
    },
    {
      "q": "Why is wind load important when building a bus shelter?",
      "options": ["A) It determines the welding current", "B) It affects the structural bracing needed", "C) It changes the filler rod type", "D) It requires preheating the metal"],
      "answer": "B",
      "explanation": "Wind load dictates the thickness of materials and the amount of bracing to prevent collapse."
    },
    {
      "q": "What should you do before welding a cracked water tank?",
      "options": ["A) Fill it with water", "B) Drain and clean the area", "C) Paint it", "D) Heat it with a torch"],
      "answer": "B",
      "explanation": "Draining and cleaning removes contaminants and prevents dangerous steam or fumes."
    },
    {
      "q": "What is the first step when repairing a broken gate hinge?",
      "options": ["A) Weld the hinge while attached", "B) Cut off the old hinge and clean the area", "C) Apply epoxy glue", "D) Drill new holes"],
      "answer": "B",
      "explanation": "Removing the old hinge allows proper cleaning and full weld penetration on the new hinge."
    },
    {
      "q": "Which safety equipment is essential when TIG welding aluminium?",
      "options": ["A) Sunglasses", "B) Welding helmet with shade 10-12", "C) Dust mask", "D) Ear plugs"],
      "answer": "B",
      "explanation": "A shade 10-12 helmet protects eyes from the intense UV and infrared radiation of aluminium welding."
    },
    {
      "q": "What is the typical selling price for a simple aluminium pedestrian gate?",
      "options": ["A) $20-$50", "B) $150-$300", "C) $500-$800", "D) $1000-$1500"],
      "answer": "B",
      "explanation": "A basic gate, depending on design and local market, typically sells for $150-$300."
    },
    {
      "q": "How long does it take to build a 4-meter aluminium boat?",
      "options": ["A) 5-10 hours", "B) 20-30 hours", "C) 40-60 hours", "D) 80-100 hours"],
      "answer": "C",
      "explanation": "A 4m boat requires about 40-60 hours of skilled labour, including cutting, welding, and finishing."
    },
    {
      "q": "What is the purpose of a heat sink when welding thin aluminium?",
      "options": ["A) To cool the filler rod", "B) To prevent burn-through", "C) To increase amperage", "D) To clean the metal"],
      "answer": "B",
      "explanation": "A heat sink (e.g., copper bar) absorbs excess heat, preventing the thin sheet from melting through."
    },
    {
      "q": "Which gas is used for TIG welding aluminium?",
      "options": ["A) CO2", "B) Argon", "C) Oxygen", "D) Nitrogen"],
      "answer": "B",
      "explanation": "Argon is the standard shielding gas for TIG welding aluminium due to its inert properties."
    },
    {
      "q": "What is the recommended overlap when rolling a tank body from sheet?",
      "options": ["A) 10mm", "B) 50mm", "C) 100mm", "D) 200mm"],
      "answer": "B",
      "explanation": "A 50mm overlap provides enough material for a strong seam weld without excessive waste."
    },
    {
      "q": "Why should you use a stainless steel wire brush on aluminium before welding?",
      "options": ["A) To remove oxide layer", "B) To add colour", "C) To cool the metal", "D) To increase conductivity"],
      "answer": "A",
      "explanation": "Aluminium oxide melts at a much higher temperature than the base metal, so it must be removed to prevent inclusions."
    },
    {
      "q": "What is the typical amperage for MIG welding 3mm aluminium truck body panels?",
      "options": ["A) 50-70 amps", "B) 100-120 amps", "C) 180-200 amps", "D) 250-300 amps"],
      "answer": "C",
      "explanation": "180-200 amps provides good penetration and deposition rate for 3mm aluminium with a spool gun."
    },
    {
      "q": "Which repair job is considered 'steady income' for an aluminium welder?",
      "options": ["A) Building new boats", "B) Repairing cracked tanks and gates", "C) Making signs", "D) Constructing trailers"],
      "answer": "B",
      "explanation": "Repairs are frequent and recurring, providing a consistent flow of work and income."
    },
    {
      "q": "What is a common defect in aluminium welds if the metal is not cleaned properly?",
      "options": ["A) Porosity", "B) Undercut", "C) Overlap", "D) Spatter"],
      "answer": "A",
      "explanation": "Porosity is caused by hydrogen from moisture or hydrocarbons on the unclean surface."
    },
    {
      "q": "What is the typical thickness of aluminium sheet for a truck body side panel?",
      "options": ["A) 1mm", "B) 2mm", "C) 4mm", "D) 6mm"],
      "answer": "B",
      "explanation": "2mm corrugated sheet is commonly used for truck sides to balance weight and strength."
    },
    {
      "q": "Why is a spool gun used for MIG welding aluminium?",
      "options": ["A) Aluminium wire is too soft for standard liners", "B) It provides better gas coverage", "C) It increases amperage", "D) It reduces spatter"],
      "answer": "A",
      "explanation": "Aluminium wire is soft and prone to birdnesting in standard liners, so a spool gun feeds it directly."
    },
    {
      "q": "What is the recommended shade for a welding helmet when TIG welding aluminium?",
      "options": ["A) Shade 8", "B) Shade 10-12", "C) Shade 14", "D) Shade 5"],
      "answer": "B",
      "explanation": "Shade 10-12 protects against the high UV and infrared radiation emitted during aluminium TIG welding."
    },
    {
      "q": "What is the typical selling price for a 1000-litre aluminium water tank?",
      "options": ["A) $50-$100", "B) $200-$400", "C) $500-$800", "D) $1000-$1500"],
      "answer": "B",
      "explanation": "A 1000L tank, depending on local market and finish, typically sells for $200-$400."
    },
    {
      "q": "What should you do after welding a water tank to ensure it doesn't leak?",
      "options": ["A) Paint it immediately", "B) Fill with water and check for leaks", "C) Heat it with a torch", "D) Sandblast it"],
      "answer": "B",
      "explanation": "Filling with water is a simple and effective way to detect leaks before delivery."
    },
    {
      "q": "Which of these is a common structural project for an aluminium welder?",
      "options": ["A) Bus shelter", "B) Car engine", "C) Refrigerator", "D) Television stand"],
      "answer": "A",
      "explanation": "Bus shelters are built from aluminium frames and are a common structural project."
    },
    {
      "q": "What is the main advantage of aluminium over steel for truck bodies?",
      "options": ["A) Cheaper", "B) Lighter weight", "C) Stronger", "D) Easier to weld"],
      "answer": "B",
      "explanation": "Aluminium is about one-third the weight of steel, allowing for greater payload and fuel savings."
    }
  ],
  "videos": [
    "aluminium gate welding tutorial",
    "how to build aluminium boat welding",
    "aluminium water tank fabrication welding"
  ]
}
