Repository: rAsAfrica1/rise-africa-skills

File: deep_courses/tiles-amp-ceramics/module-04.json
{
  "course": "Tiles & Ceramics",
  "module_number": 4,
  "module_title": "Wheel Throwing and Advanced Shaping",
  "lessons": [
    {
      "title": "Introduction to the Potter's Wheel",
      "body": "A potter's wheel is a simple machine: a heavy disc that spins so you can shape clay with your hands. In Africa, you'll find two main types: the traditional kick wheel (you push a heavy stone or concrete flywheel with your foot) and the electric wheel (a motor turns the head at 0â240 volts, common in cities). For a beginner, an electric wheel with a 30â40 cm head is easiest. You also need a stool that puts your hips just above the wheel head, a bucket of water, a sponge, a wire clay cutter, and a wooden rib. Clay should be wedged (kneaded) to remove air bubblesâif you don't, your pot will explode in the kiln. Use 1â2 kg of smooth stoneware or earthenware clay for your first attempts. Set your wheel speed to medium (about 100â150 rpm for centering). Sit with your elbows braced against your thighs so your hands are steady. Wet the wheel head, slam the clay ball down in the center, and press it firmly to make it stick. Never lean your whole body weight onto the spinning wheelâuse your arms and shoulders. In many African workshops, potters share one wheel, so learn to adjust the speed and seat quickly. Always keep a bucket of clean water and a sponge to lubricate the clay; too much water makes it sloppy, too little makes it drag. After throwing, clean the wheel with a sponge and scraper. Store clay in a sealed plastic bag to keep it workable. A well-maintained wheel will last decadesâoil the bearings every month if it's electric, and check the belt tension. Practice spinning an empty wheel first to get used to the motion, then try centering a small ball of clay. This is the foundation of all wheel work."
    },
    {
      "title": "Centering Clay on the Wheel",
      "body": "Centering is the hardest skill in wheel throwingâif the clay is not perfectly centered, every pot will be lopsided. Start with 1 kg of wedged clay. Slam it onto the center of the wheel head and press down with your palm. Wet your hands, then turn the wheel to medium speed. Place your left hand on the left side of the clay, right hand on the right, elbows locked into your hips. Press inward and downward with the heels of your hands. The clay will wobble; keep pressure steady until it stops moving. This can take 5â10 minutes for beginners. Use a 'cone' technique: push the clay into a cone shape, then press it back down. Repeat three times. This aligns the particles and removes air pockets. Check centering by holding a finger lightly against the sideâif you feel a bump, it's off-center. Fix it by pressing harder on the high side. Water is critical: too dry, the clay tears; too wet, it slips. Dip your fingers in water, not your whole hand. In Africa, many potters use a wooden rib (a flat stick) to help press the clay evenly. Once centered, open the clay with your thumbs, pressing down into the middle, then widen the hole. Keep the wheel speed constant. If the clay starts to spiral, slow down and re-center. Centering 1 kg should take no more than 3 minutes once you're skilled. Practice with 500 g balls firstâthey're easier. Never rush; a centered ball is 80% of a good pot. After centering, you can throw a cylinder or bowl. If you fail, wedge the clay again and retry. In a shared workshop, clean the wheel between users so clay doesn't harden. Store your centered clay under plastic if you take a break."
    },
    {
      "title": "Throwing Cylinders and Bowls",
      "body": "Once clay is centered, open it with your thumbs, pressing down to within 1 cm of the wheel head (don't go through). For a cylinder, widen the hole to about 3 cm, then pull the walls up. Use your left hand inside, right hand outside, both wet. Start at the base, squeeze the wall between your fingers, and pull upward slowly. Repeat 3â4 times, each time thinning the wall. Aim for a wall thickness of 5â8 mm. Keep the wheel at medium speed. If the wall gets too thin, it will collapse. For a bowl, open wider (8â10 cm) and pull the walls outward, not straight up. Use a rib to shape the curve. A good bowl has a smooth, even curve from base to rim. Throw a 1 kg cylinder to about 15 cm tall, then a 1 kg bowl to 20 cm wide. Let them dry to leather-hard (firm but still cool) before trimming. In Africa, many potters make nested bowls for serving ugali or stew. You can also throw plates: open a flat disc, then pull the rim up slightly. Always keep the rim evenâmeasure with a needle tool or your fingers. After throwing, smooth the rim with a wet sponge. If the pot wobbles, it's off-center; recenter by pressing gently. Remove the pot from the wheel with a wire cutter, sliding it under the base. Lift carefully with two hands. Place on a wooden board to dry. Cover with plastic for slow drying to prevent cracks. Practice daily: throw 10 cylinders in a row, then 10 bowls. Speed comes with muscle memory. In a shared studio, label your pots with your name. Clean your tools and wheel after each session."
    },
    {
      "title": "Trimming and Finishing Wheel-Thrown Pieces",
      "body": "Trimming (also called turning) is done when the pot is leather-hardâfirm enough to hold shape but soft enough to cut. If it's too wet, it will deform; too dry, it will chip. Test by pressing a fingernail: it should leave a slight mark. You need a trimming tool (a metal loop on a handle), a chuck (a small clay mound to hold the pot upside down), and a needle tool. Center the pot upside down on the wheel head, pressing gently into the chuck. Spin the wheel slowly. Use the needle tool to mark the base's center. Then hold the trimming tool at a 45Â° angle and shave off thin layers from the base and sides. Aim for a foot ringâa raised ring on the bottom that makes the pot stable. Trim until the wall thickness is even, about 5 mm. For bowls, trim the outside curve to match the inside. Don't over-trim; stop when you see a smooth surface. After trimming, smooth the foot with a damp sponge. For finishing, you can burnish with a smooth stone or spoon to make the surface shiny. In Africa, many potters use a piece of broken gourd or a smooth river stone for burnishing. You can also add handles: roll a coil, attach with slip (clay mixed with water), and blend. Let the pot dry completely (bone dry) before firing. If you want to decorate, carve or paint with engobe (colored slip) at leather-hard stage. Always clean your tools and store them dry. Trimming is where you make a pot look professional. Practice on cylinders first, then bowls. A well-trimmed pot has a clean foot, even walls, and no cracks. If you crack a pot, recycle the clay. In a shared workshop, keep your trimming tools sharp and labeled."
    },
    {
      "title": "Making Large Platters and Tiles on the Wheel",
      "body": "Large platters and tiles are thrown on the wheel using a batâa flat disc that attaches to the wheel head. You need a bat pin system or a sticky pad. For a platter, start with 2â3 kg of clay. Center it, then open a wide, flat disc, leaving a 1 cm thick base. Pull the rim outward with your fingers, keeping the wheel at low speed (50â80 rpm). Use a rib to flatten and smooth. Aim for a diameter of 30â40 cm. If the clay gets too soft, let it rest for 10 minutes, then continue. For tiles, throw a flat disc 1 cm thick, then cut it into squares or circles with a needle tool while still on the bat. Let the tile dry on the bat until leather-hard, then lift it off. In Africa, large platters are used for serving communal meals; tiles are used for floors and wall decoration. You can also make roof tiles by throwing a curved disc and cutting it. Always support large pieces with your handsâdon't let them flop. After throwing, cover with plastic and dry slowly to prevent warping. For a platter, you can add a foot ring by trimming later. If you want a perfectly flat tile, place it between two boards weighted with books while drying. Practice with 1 kg first, then increase. A common mistake is throwing too thinâlarge pieces need strength. Use a stiff clay body with grog (sand or crushed fired clay) to reduce cracking. In a shared studio, use a bat that fits your wheel head. Clean the bat after use. Fire platters and tiles slowly to avoid cracks. With practice, you can throw a 50 cm platter in 15 minutes."
    },
    {
      "title": "Troubleshooting Common Wheel Throwing Problems",
      "body": "Even experienced potters face problems. Here are the most common and how to fix them. If the clay wobbles while centering, it's not centeredâstop, press harder on the high side, and re-cone. If the pot collapses, the wall is too thin or the wheel is too fast; slow down and use less water. If the rim cracks, it dried too fast; cover with plastic and slow the drying. If the base cracks, you opened too deep or didn't compress the bottom; always press the base with a sponge. If the pot is lopsided, you pulled unevenly; practice pulling with even pressure. If the clay feels sticky, it's too wet; let it dry on a plaster bat for 10 minutes. If it's too dry, dip your fingers in water. If the pot sticks to the wheel head, use a wire cutter and a little water. If you get 'S' cracks in the base, you didn't compress the clay enough after opening. If the pot has a spiral inside, you pulled too fast; slow down. In Africa, humidity affects dryingâin coastal areas, pots dry slowly; in dry regions, cover them sooner. Always wedge clay to remove air bubbles; bubbles cause explosions in the kiln. If your pot explodes, you fired too fast or had trapped air. Use a pyrometric cone to monitor temperature. For trimming problems, if the pot won't center on the chuck, use a smaller chuck or dampen the rim. If the trimming tool chatters, hold it firmly and spin slower. If you crack a pot during trimming, it's too dry; spray with water and wait. Keep a notebook of your mistakes and fixes. In a shared workshop, ask others for help. Practice each fix on scrap clay. Remember, every potter makes mistakesâthe best ones learn from them."
    },
    {
      "title": "Practical Reference",
      "body": "<section>\n  <h2>Practical Reference: Wheel Throwing and Advanced Shaping</h2>\n\n  <p>In African ceramics enterprises, the potter's wheel is not merely a shaping toolâit is a production multiplier. Whether you are supplying glazed dinnerware to urban restaurants in Nairobi, producing decorative tiles for hotels in Accra, or crafting high-end platters for export markets, wheel-thrown work commands premium prices when executed consistently. This practical reference consolidates the technical essentials of wheel throwing and advanced shaping into a business-ready format, with specific attention to African clay bodies, market demands, and workshop conditions.</p>\n\n  <p>Across the continent, potters work with a remarkable diversity of clays: the red earthenwares of West Africa, the grey stonewares of the Ethiopian highlands, the white-firing ball clays of South Africa's Western Cape, and the alluvial blends of the Nile Delta. Each behaves differently on the wheel. This module does not replace hands-on instruction, but it provides the reference data, troubleshooting logic, and safety protocols that keep a production studio profitable.</p>\n\n  <figure>\n    <svg viewBox=\"0 0 600 420\" xmlns=\"http://www.w3.org/2000/svg\" role=\"img\" aria-labelledby=\"wheelDiagramTitle wheelDiagramDesc\" style=\"max-width:100%;height:auto;border:1px solid #ccc;background:#fafafa;\">\n      <title id=\"wheelDiagramTitle\">Cross-section of a potter's wheel head showing centering forces</title>\n      <desc id=\"wheelDiagramDesc\">Diagram showing the wheel head, clay mass, and the directional forces applied by the potter's hands during centering.</desc>\n      <!-- Wheel head -->\n      <rect x=\"150\" y=\"300\" width=\"300\" height=\"20\" fill=\"#8B7355\" stroke=\"#5a4a35\" stroke-width=\"2\"/>\n      <text x=\"300\" y=\"340\" text-anchor=\"middle\" font-family=\"Arial\" font-size=\"14\" fill=\"#333\">Wheel Head (rotating)</text>\n      <!-- Clay mass -->\n      <path d=\"M 230 300 Q 230 220 300 220 Q 370 220 370 300 Z\" fill=\"#B5651D\" stroke=\"#7a4310\" stroke-width=\"2\"/>\n      <text x=\"300\" y=\"265\" text-anchor=\"middle\" font-family=\"Arial\" font-size=\"13\" fill=\"#fff\">Clay mass</text>\n      <!-- Left hand force arrow -->\n      <line x1=\"120\" y1=\"250\" x2=\"225\" y2=\"260\" stroke=\"#c0392b\" stroke-width=\"3\" marker-end=\"url(#arrowRed)\"/>\n      <text x=\"60\" y=\"245\" font-family=\"Arial\" font-size=\"12\" fill=\"#c0392b\">Left hand</text>\n      <text x=\"60\" y=\"260\" font-family=\"Arial\" font-size=\"12\" fill=\"#c0392b\">inward force</text>\n      <!-- Right hand force arrow -->\n      <line x1=\"480\" y1=\"250\" x2=\"375\" y2=\"260\" stroke=\"#2980b9\" stroke-width=\"3\" marker-end=\"url(#arrowBlue)\"/>\n      <text x=\"485\" y=\"245\" font-family=\"Arial\" font-size=\"12\" fill=\"#2980b9\">Right hand</text>\n      <text x=\"485\" y=\"260\" font-family=\"Arial\" font-size=\"12\" fill=\"#2980b9\">inward force</text>\n      <!-- Rotation arrow -->\n      <path d=\"M 420 360 Q 450 380 420 395\" fill=\"none\" stroke=\"#555\" stroke-width=\"2\" marker-end=\"url(#arrowGrey)\"/>\n      <text x=\"455\" y=\"385\" font-family=\"Arial\" font-size=\"12\" fill=\"#555\">Rotation</text>\n      <!-- Center line -->\n      <line x1=\"300\" y1=\"200\" x2=\"300\" y2=\"310\" stroke=\"#333\" stroke-width=\"1\" stroke-dasharray=\"4,4\"/>\n      <text x=\"305\" y=\"195\" font-family=\"Arial\" font-size=\"12\" fill=\"#333\">Axis of symmetry</text>\n      <!-- Defs for arrows -->\n      <defs>\n        <marker id=\"arrowRed\" markerWidth=\"8\" markerHeight=\"8\" refX=\"6\" refY=\"3\" orient=\"auto\">\n          <path d=\"M0,0 L6,3 L0,6 Z\" fill=\"#c0392b\"/>\n        </marker>\n        <marker id=\"arrowBlue\" markerWidth=\"8\" markerHeight=\"8\" refX=\"6\" refY=\"3\" orient=\"auto\">\n          <path d=\"M0,0 L6,3 L0,6 Z\" fill=\"#2980b9\"/>\n        </marker>\n        <marker id=\"arrowGrey\" markerWidth=\"8\" markerHeight=\"8\" refX=\"6\" refY=\"3\" orient=\"auto\">\n          <path d=\"M0,0 L6,3 L0,6 Z\" fill=\"#555\"/>\n        </marker>\n      </defs>\n    </svg>\n    <figcaption>Cross-section of wheel head showing centering forces. Adapted from: Peterson, S. &amp; Peterson, J. (2012). <em>The Craft and Art of Clay</em>, 5th ed., Laurence King Publishing, p. 78.</figcaption>\n  </figure>\n\n  <h2>Clay Bodies and Wheel Performance in African Contexts</h2>\n\n  <p>Your wheel-throwing success begins with clay selection. In many African markets, potters blend locally mined clays with imported ball clays or bentonite to achieve the plasticity needed for tall cylinders and wide platters. The table below summarises common clay bodies used in African studios and their wheel-throwing characteristics.</p>\n\n  <table>\n    <caption>Table 1: Clay body performance on the potter's wheel (African studio context)</caption>\n    <thead>\n      <tr>\n        <th>Clay Type / Origin</th>\n        <th>Plasticity</th>\n        <th>Ideal Wheel Forms</th>\n        <th>Shrinkage (%)</th>\n        <th>Firing Range (Â°C)</th>\n        <th>Business Note</th>\n      </tr>\n    </thead>\n    <tbody>\n      <tr>\n        <td>Red earthenware (West African alluvial)</td>\n        <td>Medium-high</td>\n        <td>Bowls, platters, tiles</td>\n        <td>6â8</td>\n        <td>950â1080</td>\n        <td>Low cost; ideal for high-volume tableware</td>\n      </tr>\n      <tr>\n        <td>Grey stoneware (Ethiopian highlands)</td>\n        <td>Medium</td>\n        <td>Cylinders, mugs, casseroles</td>\n        <td>7â10</td>\n        <td>1200â1280</td>\n        <td>Durable; premium restaurant market</td>\n      </tr>\n      <tr>\n        <td>White ball clay blend (South African Cape)</td>\n        <td>High</td>\n        <td>Fine porcelain-style ware</td>\n        <td>10â12</td>\n        <td>1220â1300</td>\n        <td>Export-grade; requires careful drying</td>\n      </tr>\n      <tr>\n        <td>Nile Delta blend (Egypt)</td>\n        <td>Medium</td>\n        <td>Large platters, architectural tiles</td>\n        <td>8â10</td>\n        <td>1000â1150</td>\n        <td>Good for tourism and hotel supply</td>\n      </tr>\n      <tr>\n        <td>Local clay + 15% bentonite (Kenya)</td>\n        <td>High</td>\n        <td>Tall cylinders, lidded jars</td>\n        <td>9â11</td>\n        <td>1100â1200</td>\n        <td>Cost-effective; improves throwability</td>\n      </tr>\n    </tbody>\n  </table>\n  <p style=\"font-size:0.9em;color:#555;\">Sources: Rhodes, D. (2000). <em>Clay and Glazes for the Potter</em>, Krause Publications; Cardew, M. (2011). <em>Pioneer Pottery</em>, A&amp;C Black; field data from African ceramic studios compiled by rise AFRICA, 2023.</p>\n\n  <h2>Wheel Speed, Water, and Body Mechanics</h2>\n\n  <p>Wheel speed must match the task. Centering demands high speed (200â300 rpm on an electric wheel), while opening and pulling walls require moderate speed (120â180 rpm), and shaping rims or trimming calls for slow speed (60â100 rpm). In manually powered wheelsâstill common in rural African workshopsâthe kick-wheel rhythm must be steady and consistent; irregular speed causes oval forms and uneven walls.</p>\n\n  <p>Water management is equally critical. Too much water weakens the clay and causes S-cracks during drying; too little creates friction and tears the wall. In hot, dry African climates, keep a spray bottle and sponge at hand, and cover work with plastic sheeting between stages. A simple rule: the clay should feel like soft leather, never sloppy mud.</p>\n\n  <table>\n    <caption>Table 2: Wheel speed and water use by throwing stage</caption>\n    <thead>\n      <tr>\n        <th>Stage</th>\n        <th>Wheel Speed (rpm)</th>\n        <th>Water Application</th>\n        <th>Common Error</th>\n        <th>Business Impact</th>\n      </tr>\n    </thead>\n    <tbody>\n      <tr>\n        <td>Centering</td>\n        <td>200â300</td>\n        <td>Moderate; re-wet hands</td>\n        <td>Too little water â clay drags</td>\n        <td>Wasted clay, lost time</td>\n      </tr>\n      <tr>\n        <td>Opening</td>\n        <td>150â200</td>\n        <td>Light; keep centre moist</td>\n        <td>Off-centre hole</td>\n        <td>Uneven bases, rejects</td>\n      </tr>\n      <tr>\n        <td>Pulling walls</td>\n        <td>120â180</td>\n        <td>Minimal; lubricate only</td>\n        <td>Over-wetting â collapse</td>\n        <td>Lost production, rework</td>\n      </tr>\n      <tr>\n        <td>Shaping rim</td>\n        <td>80â120</td>\n        <td>Damp sponge only</td>\n        <td>Thin rim â chipping</td>\n        <td>Customer returns</td>\n      </tr>\n      <tr>\n        <td>Trimming</td>\n        <td>60â100</td>\n        <td>None; leather-hard clay</td>\n        <td>Too wet â distortion</td>\n        <td>Ruined batch</td>\n      </tr>\n    </tbody>\n  </table>\n  <p style=\"font-size:0.9em;color:#555;\">Sources: Hopper, R. (2009). <em>The Ceramic Spectrum</em>, Krause Publications; British Ceramic Confederation training notes, 2020; rise AFRICA workshop observations, 2023.</p>\n\n  <div style=\"border:2px solid #c0392b;background:#fdecea;padding:16px;margin:20px 0;border-radius:6px;\">\n    <strong style=\"color:#c0392b;font-size:1.1em;\">â ï¸ SAFETY WARNING: Silica Dust and Wheel Throwing</strong>\n    <p style=\"margin:8px 0 0 0;color:#333;\">Dry clay and clay dust contain crystalline silica, a known cause of silicosis and lung cancer. In African workshops where ventilation is often poor and sweeping is done dry, the risk is severe. <strong>Never sweep dry clay dust.</strong> Use wet cleaning methods, wear an N95 or FFP2 respirator when mixing dry clay or sanding fired ware, and install extraction or open windows for cross-ventilation. Keep clay scraps in sealed buckets. If you feel persistent cough or shortness of breath, seek medical attention immediately. Your health is your business's most valuable asset.</p>\n  </div>\n\n  <h2>Troubleshooting Common Wheel Throwing Problems</h2>\n\n  <p>Even experienced throwers encounter failures. The key is rapid diagnosis and correction to protect production schedules and profit margins.</p>\n\n  <ul>\n    <li><strong>Clay won't centre:</strong> Insufficient wheel speed, dry clay, or inconsistent pressure. Re-wet hands, increase speed, and use the heel of your hand to push inward, not just fingers.</li>\n    <li><strong>S-cracks in base:</strong> Compressed clay during opening or uneven drying. Always compress the base with a rib or sponge after opening, and dry slowly under plastic.</li>\n    <li><strong>Walls collapse:</strong> Too much water, too-fast pulling, or clay too soft. Reduce water, slow the pull, and let clay firm up between pulls.</li>\n    <li><strong>Uneven rim:</strong> Off-centre clay or inconsistent hand pressure. Re-centre before shaping, and use a needle tool to level the rim while spinning slowly.</li>\n    <li><strong>Platters crack at rim:</strong> Rapid drying or insufficient compression. Cover rims with plastic and dry upside-down on a bat.</li>\n    <li><strong>Tiles warp:</strong> Uneven thickness or fast drying. Roll or throw tiles to uniform thickness (8â10 mm), place between boards, and dry slowly.</li>\n  </ul>\n\n  <h2>Quick Reference Checklist</h2>\n\n  <ol>\n    <li><strong>Prepare clay:</strong> Wedge thoroughly to remove air pockets; test plasticity by rolling a coil.</li>\n    <li><strong>Set wheel speed:</strong> High for centering, medium for pulling, low for shaping and trimming.</li>\n    <li><strong>Centre completely:</strong> No wobble before opening; use both hands and consistent pressure.</li>\n    <li><strong>Compress the base:</strong> After opening, press with a rib to prevent S-cracks.</li>\n    <li><strong>Pull walls evenly:</strong> Slow, steady pulls from base to rim; keep walls uniform.</li>\n    <li><strong>Control water:</strong> Damp, not wet; use a sponge and spray bottle sparingly.</li>\n    <li><strong>Dry slowly:</strong> Cover with plastic; avoid direct sun or draughts, especially in hot climates.</li>\n    <li><strong>Trim at leather-hard:</strong> Secure the piece on the wheel, use sharp tools, and check foot ring symmetry.</li>\n  </ol>\n\n  <h2>Further Reading</h2>\n\n  <ul>\n    <li><a href=\"https://www.ceramicartsnetwork.org\" target=\"_blank\" rel=\"noopener\">Ceramic Arts Network</a> â Free articles, videos, and forums on wheel throwing and studio practice.</li>\n    <li><a href=\"https://www.britishceramics.org\" target=\"_blank\" rel=\"noopener\">British Ceramic Confederation</a> â Technical guidance and safety data sheets for ceramic materials.</li>\n    <li><a href=\"https://www.unesco.org/en/creative-cities\" target=\"_blank\" rel=\"noopener\">UNESCO Creative Cities Network</a> â Resources on craft economies and cultural enterprise development in Africa.</li>\n    <li><a href=\"https://www.africancraft.com\" target=\"_blank\" rel=\"noopener\">African Craft</a> â Market intelligence and export guidance for African ceramic producers.</li>\n    <li><a href=\"https://www.hse.gov.uk/ceramics\" target=\"_blank\" rel=\"noopener\">UK Health and Safety Executive: Ceramics</a> â Free guidance on silica dust control and workshop safety.</li>\n  </ul>\n\n  <p style=\"margin-top:24px;font-style:italic;color:#555;\">This practical reference is part of the rise AFRICA Skills course <strong>Tiles &amp; Ceramics</strong>, module <strong>Wheel Throwing and Advanced Shaping</strong>. Use it alongside hands-on practice and local market research to build a profitable, safe, and sustainable ceramics enterprise.</p>\n\n</section>"
    }
  ],
  "quiz": [
    {
      "q": "What is the main purpose of wedging clay before throwing?",
      "options": [
        "A) To make it softer",
        "B) To remove air bubbles",
        "C) To add water",
        "D) To change its color"
      ],
      "answer": "B",
      "explanation": "Wedging removes air pockets that can cause explosions in the kiln."
    },
    {
      "q": "Which wheel speed is recommended for centering 1 kg of clay?",
      "options": [
        "A) 20â30 rpm",
        "B) 100â150 rpm",
        "C) 300â400 rpm",
        "D) 500â600 rpm"
      ],
      "answer": "B",
      "explanation": "Medium speed of 100â150 rpm gives enough momentum for centering without being too fast."
    },
    {
      "q": "How much clay is suggested for a beginner's first throwing attempts?",
      "options": [
        "A) 500 g",
        "B) 1â2 kg",
        "C) 5 kg",
        "D) 10 kg"
      ],
      "answer": "B",
      "explanation": "1â2 kg is manageable for learning to center and throw without excessive fatigue."
    },
    {
      "q": "What is the correct posture when throwing on the wheel?",
      "options": [
        "A) Standing up",
        "B) Leaning forward with elbows on knees",
        "C) Sitting with elbows braced against thighs",
        "D) Lying down"
      ],
      "answer": "C",
      "explanation": "Bracing elbows against thighs keeps hands steady and prevents back strain."
    },
    {
      "q": "What should you do if the clay is not centered?",
      "options": [
        "A) Add more water",
        "B) Speed up the wheel",
        "C) Press harder on the high side",
        "D) Start over with new clay"
      ],
      "answer": "C",
      "explanation": "Pressing the high side brings the clay back to center."
    },
    {
      "q": "How many times should you cone the clay during centering?",
      "options": [
        "A) Once",
        "B) Twice",
        "C) Three times",
        "D) Five times"
      ],
      "answer": "C",
      "explanation": "Coning three times aligns particles and removes air pockets."
    },
    {
      "q": "What is the ideal wall thickness for a thrown cylinder?",
      "options": [
        "A) 2â3 mm",
        "B) 5â8 mm",
        "C) 10â15 mm",
        "D) 20 mm"
      ],
      "answer": "B",
      "explanation": "5â8 mm is strong enough to hold shape but thin enough to be elegant."
    },
    {
      "q": "When throwing a bowl, how should you pull the walls?",
      "options": [
        "A) Straight up",
        "B) Outward",
        "C) Inward",
        "D) Downward"
      ],
      "answer": "B",
      "explanation": "Pulling outward creates the wide, curved shape of a bowl."
    },
    {
      "q": "What is the purpose of a rib in throwing?",
      "options": [
        "A) To cut clay",
        "B) To shape and smooth",
        "C) To measure temperature",
        "D) To add water"
      ],
      "answer": "B",
      "explanation": "A rib (wooden or plastic) is used to shape and compress the clay surface."
    },
    {
      "q": "When is the best time to trim a pot?",
      "options": [
        "A) Bone dry",
        "B) Leather-hard",
        "C) Wet",
        "D) After firing"
      ],
      "answer": "B",
      "explanation": "Leather-hard is firm enough to hold shape but soft enough to cut cleanly."
    },
    {
      "q": "What is a chuck used for in trimming?",
      "options": [
        "A) To hold the pot upside down",
        "B) To cut the rim",
        "C) To measure diameter",
        "D) To add handles"
      ],
      "answer": "A",
      "explanation": "A chuck is a clay mound that centers and holds the pot during trimming."
    },
    {
      "q": "What is a foot ring?",
      "options": [
        "A) A decorative band",
        "B) A raised ring on the bottom of a pot",
        "C) A type of handle",
        "D) A crack in the base"
      ],
      "answer": "B",
      "explanation": "A foot ring lifts the pot off the surface and adds stability."
    },
    {
      "q": "What tool is used to remove a pot from the wheel?",
      "options": [
        "A) Sponge",
        "B) Rib",
        "C) Wire cutter",
        "D) Needle tool"
      ],
      "answer": "C",
      "explanation": "A wire cutter slides under the base to release the pot without distorting it."
    },
    {
      "q": "Why should you cover a freshly thrown pot with plastic?",
      "options": [
        "A) To keep it wet",
        "B) To slow drying and prevent cracks",
        "C) To add color",
        "D) To make it stronger"
      ],
      "answer": "B",
      "explanation": "Slow, even drying prevents stress cracks."
    },
    {
      "q": "What is a bat used for in wheel throwing?",
      "options": [
        "A) To hit the clay",
        "B) To support large platters and tiles",
        "C) To measure temperature",
        "D) To mix glaze"
      ],
      "answer": "B",
      "explanation": "A bat is a flat disc that attaches to the wheel head for throwing large, flat pieces."
    },
    {
      "q": "What wheel speed is recommended for throwing a large platter?",
      "options": [
        "A) 50â80 rpm",
        "B) 150â200 rpm",
        "C) 250â300 rpm",
        "D) 400â500 rpm"
      ],
      "answer": "A",
      "explanation": "Low speed gives more control and prevents the large piece from flying off."
    },
    {
      "q": "What is grog used for in clay?",
      "options": [
        "A) To make clay softer",
        "B) To reduce cracking in large pieces",
        "C) To change color",
        "D) To speed drying"
      ],
      "answer": "B",
      "explanation": "Grog (sand or crushed fired clay) adds strength and reduces shrinkage cracks."
    },
    {
      "q": "How should you dry a large tile to keep it flat?",
      "options": [
        "A) Hang it",
        "B) Place between two boards with weight",
        "C) Dry in direct sun",
        "D) Dry in a kiln"
      ],
      "answer": "B",
      "explanation": "Weighted boards prevent warping during drying."
    },
    {
      "q": "What causes a pot to explode in the kiln?",
      "options": [
        "A) Too much water",
        "B) Trapped air or firing too fast",
        "C) Too much grog",
        "D) Thick walls"
      ],
      "answer": "B",
      "explanation": "Trapped air or moisture expands rapidly and shatters the pot."
    },
    {
      "q": "What is the first step if your pot collapses while throwing?",
      "options": [
        "A) Add more water",
        "B) Slow down the wheel",
        "C) Start over with new clay",
        "D) Press harder"
      ],
      "answer": "B",
      "explanation": "Slowing the wheel reduces centrifugal force and lets you regain control."
    },
    {
      "q": "What causes 'S' cracks in the base of a pot?",
      "options": [
        "A) Too much water",
        "B) Not compressing the base",
        "C) Firing too slow",
        "D) Trimming too late"
      ],
      "answer": "B",
      "explanation": "Compressing the base aligns clay particles and prevents S-cracks."
    },
    {
      "q": "How can you fix a pot that is too dry to trim?",
      "options": [
        "A) Soak it in water",
        "B) Spray with water and wait",
        "C) Fire it anyway",
        "D) Add more clay"
      ],
      "answer": "B",
      "explanation": "Misting with water and waiting softens the clay enough to trim."
    },
    {
      "q": "What is the best way to store clay to keep it workable?",
      "options": [
        "A) In open air",
        "B) In a sealed plastic bag",
        "C) In water",
        "D) In a kiln"
      ],
      "answer": "B",
      "explanation": "A sealed plastic bag retains moisture and prevents clay from drying out."
    },
    {
      "q": "Why is it important to clean the wheel after throwing?",
      "options": [
        "A) To prevent clay from hardening",
        "B) To make it shiny",
        "C) To add water",
        "D) To change speed"
      ],
      "answer": "A",
      "explanation": "Dried clay can damage the wheel head and make future throwing difficult."
    },
    {
      "q": "What is a common sign that clay is too wet for throwing?",
      "options": [
        "A) It feels sticky and slumps",
        "B) It cracks",
        "C) It is hard",
        "D) It is warm"
      ],
      "answer": "A",
      "explanation": "Sticky, slumping clay lacks structure and won't hold shape."
    },
    {
      "q": "What should you do if your pot wobbles on the wheel after throwing?",
      "options": [
        "A) Add more water",
        "B) Recenter by pressing gently",
        "C) Cut it off",
        "D) Speed up"
      ],
      "answer": "B",
      "explanation": "Gentle pressure on the high side can bring the pot back to center."
    },
    {
      "q": "How can you prevent a rim from cracking during drying?",
      "options": [
        "A) Dry it in the sun",
        "B) Cover with plastic",
        "C) Add more water",
        "D) Trim it immediately"
      ],
      "answer": "B",
      "explanation": "Covering slows drying and reduces stress on the rim."
    },
    {
      "q": "What is the purpose of a needle tool?",
      "options": [
        "A) To cut clay",
        "B) To mark and measure",
        "C) To smooth surfaces",
        "D) To add water"
      ],
      "answer": "B",
      "explanation": "A needle tool is used for marking, measuring, and testing thickness."
    },
    {
      "q": "What is the recommended wall thickness for a large platter?",
      "options": [
        "A) 2 mm",
        "B) 1 cm",
        "C) 3 cm",
        "D) 5 cm"
      ],
      "answer": "B",
      "explanation": "1 cm provides strength for a large, flat piece without being too heavy."
    },
    {
      "q": "What should you do if your trimming tool chatters?",
      "options": [
        "A) Spin faster",
        "B) Hold it firmly and spin slower",
        "C) Add water",
        "D) Use a different tool"
      ],
      "answer": "B",
      "explanation": "Chatter comes from vibration; slower speed and a firm grip reduce it."
    }
  ],
  "videos": [
    {
      "title": "How to center clay on a potter's wheel for beginners",
      "query": "how to center clay on a potter's wheel for beginners"
    },
    {
      "title": "Throwing a cylinder on the wheel step by step",
      "query": "throwing a cylinder on the wheel step by step"
    },
    {
      "title": "Trimming and finishing pottery wheel thrown",
      "query": "trimming and finishing pottery wheel thrown"
    }
  ]
}
