Repository: rAsAfrica1/rise-africa-skills

File: deep_courses/tiles-amp-ceramics/module-06.json
{
  "course": "Tiles & Ceramics",
  "module_number": 6,
  "module_title": "Glazing and Decoration Techniques",
  "lessons": [
    {
      "title": "Making Glazes from Local Materials",
      "body": "You can make excellent glazes using materials found around you in Africa. The three main ingredients are a glass former (silica, from sand or quartz), a flux (to lower melting point, like wood ash, limestone, or soda ash from Lake Natron), and a stabilizer (like clay or alumina). A basic recipe by weight: 40% silica sand (washed and sieved to 80 mesh), 30% wood ash (from hardwood, sieved), 20% whiting (calcium carbonate from limestone), and 10% kaolin clay. Mix dry, then add water to a creamy consistency (like milk).\n\nTest each glaze on a small tile before using on your work. Apply three coats by brushing, let dry, and fire to 1000-1100Â°C in an electric kiln or a well-built wood kiln. If the glaze is too matte, add 5% more ash; if it runs, add 5% more kaolin. Keep records: date, recipe, firing temperature, and result. Local materials vary, so always test.\n\nFor a glossy finish, increase silica to 50% and reduce clay to 5%. For a satin finish, use 35% silica and 15% clay. You can also add 2-5% of a metal oxide (see Lesson 4) for colour. Sieve the mixed glaze through an 80-mesh screen to remove lumps. Store in a sealed bucket; glazes can be used for months if kept clean.\n\nSafety: wear a dust mask when mixing dry materials. Wood ash must be washed to remove soluble salts: put ash in a bucket, add water, stir, let settle, pour off water, repeat three times, then dry. This prevents glaze defects like crawling or pinholing. With practice, you can create unique glazes that reflect your local geology and reduce costs."
    },
    {
      "title": "Applying Glaze: Dipping, Pouring, and Spraying",
      "body": "Glaze application determines the final surface. The three main methods are dipping, pouring, and spraying. For dipping, mix glaze to a specific gravity of 1.4-1.5 (measure with a hydrometer or weigh 100 ml: it should weigh 140-150 g). Stir well. Hold the tile or pot with tongs, dip quickly (1-2 seconds), and remove. A single dip gives a thin coat; two dips (with a short drying time between) give a thicker coat. For even coverage, dip the piece at a slight angle and rotate.\n\nPouring is good for large tiles or irregular shapes. Place the piece on a turntable or a banding wheel. Pour glaze from a jug in a steady stream, starting at the centre and moving outward. Let excess drip off, then wipe the bottom with a sponge. For a two-tone effect, pour one colour, let dry, then pour a second colour over part of the piece.\n\nSpraying gives a smooth, even coat. Use a spray gun or a mouth atomizer. Thin the glaze to the consistency of skim milk (specific gravity 1.2-1.3). Spray in light passes, 6-8 inches away, moving continuously. Build up 3-4 thin coats, letting each dry. Always spray in a ventilated area or outdoors, wearing a respirator. Clean the spray gun immediately after use.\n\nAfter applying, wipe the foot of the pot or the edges of tiles with a damp sponge to prevent glaze from sticking to the kiln shelf. Let the glaze dry completely (at least 2 hours) before firing. If you are glazing tiles, leave a 2 mm border unglazed if they will be butted together. Test your application on a sample tile first to check thickness and coverage."
    },
    {
      "title": "Decorative Techniques: Sgraffito, Mishima, and Slip Trailing",
      "body": "Sgraffito means 'scratched' in Italian. Apply a layer of coloured slip (clay mixed with water and oxide) or glaze to leather-hard clay. Let it dry to a matte finish. Use a loop tool, a nail, or a sharp stick to scratch through the slip to reveal the clay body underneath. Draw geometric patterns, African motifs, or animal shapes. The contrast between the slip colour and the body creates the design. For best results, the slip should be 1-2 mm thick. After scratching, clean the edges with a soft brush.\n\nMishima is a Korean technique. Incise lines into leather-hard clay using a sharp tool. Fill the lines with a contrasting slip (often white or black). Let the slip dry slightly, then scrape the surface with a metal rib to remove excess slip, leaving the slip only in the lines. This creates fine, inlaid patterns. You can also use this technique on bisque-fired tiles: paint slip into the lines, let dry, and wipe the surface with a damp sponge.\n\nSlip trailing is like icing a cake. Mix slip to a thick, yogurt-like consistency. Put it in a squeeze bottle or a plastic bag with a small hole cut in the corner. Draw raised lines, dots, or patterns on leather-hard or bisque-fired clay. You can trail slip over glaze before firing for a textured effect. Keep the slip moving steadily; practice on a scrap tile first.\n\nAll three techniques can be combined. For example, sgraffito over a slip-trailed design. After decorating, let the piece dry slowly (cover with plastic for 24 hours) to prevent cracking. Then bisque fire to 1000Â°C, apply a clear glaze if desired, and glaze fire to 1080-1100Â°C. These techniques are perfect for telling African stories through your tiles."
    },
    {
      "title": "Using Oxides for African Earth Tones",
      "body": "Metal oxides give glazes their colour. For African earth tones, the key oxides are iron oxide (red, brown, black), manganese dioxide (purple-brown, black), copper oxide (green, turquoise), and cobalt oxide (blue). Always add oxides to a base glaze by weight: 1-5% for soft colours, 5-10% for strong colours. For example, add 4% red iron oxide to a clear glaze for a warm terracotta; add 2% copper oxide and 1% cobalt oxide for a deep green.\n\nTo get earthy reds and browns, use iron oxide. A 6% addition to a matte glaze gives a rich reddish-brown; 10% gives a dark chocolate brown. For a speckled effect, use unwashed wood ash or add 2% granular ilmenite. Manganese dioxide at 3-5% gives a purple-brown; at 8% it is almost black. Copper oxide at 2-3% in an alkaline glaze gives turquoise; in a lead glaze it gives green. Cobalt is strong: 0.5% gives light blue, 2% gives deep blue.\n\nMix oxides into the glaze slurry after sieving. Wear a dust mask; oxides are fine powders. Test on tiles: apply three coats, fire to 1080Â°C. Note that iron and copper can cause glaze running; add 2% kaolin to reduce fluidity. For a truly local look, use red clay from your area as a colourant: 10-20% red clay in a clear glaze gives a warm, earthy tone.\n\nYou can also blend oxides: 3% iron + 1% manganese gives a metallic bronze. Keep records of your recipes. African earth tones are often muted and warm, so start with low percentages and increase. Remember that firing temperature affects colour: higher temperatures (1100Â°C) make iron redder, while lower temperatures (1000Â°C) make it browner. Always test your oxide blends before using on a large piece."
    },
    {
      "title": "Glaze Firing and Understanding Results",
      "body": "Glaze firing melts the glaze and bonds it to the clay. For earthenware tiles, fire to 1000-1100Â°C. For stoneware, 1200-1280Â°C. You need a kiln with a pyrometer or cones. Use cones (e.g., Orton cone 06 for 1000Â°C, cone 04 for 1060Â°C, cone 3 for 1160Â°C) to confirm temperature. Place cones where you can see them through the peephole. Heat slowly: 100Â°C per hour up to 600Â°C (to burn out organics), then 150Â°C per hour to top temperature. Soak at top temperature for 15-30 minutes to smooth the glaze.\n\nCooling matters. Fast cooling can cause crazing (fine cracks) or dunting (cracking). Let the kiln cool naturally with the door closed. Do not open the kiln above 200Â°C. For crystal glazes, cool slowly (50Â°C per hour) between 1100Â°C and 900Â°C to grow crystals. For matte glazes, cool normally.\n\nUnderstand your results: a glossy glaze is smooth and reflective; a matte glaze is satin or dull; a satin glaze is in between. If the glaze is too thin, you see the clay body through it; too thick, it may run or crawl. If the glaze is bubbly, you fired too fast or the glaze was too thick. If the glaze is pinholed, there was dust or oil on the bisque. If the colour is weak, you need more oxide or a higher temperature.\n\nKeep a firing log: date, kiln, temperature, cone, glaze recipe, and result. After firing, check the tiles for defects (see Lesson 6). If the glaze is underfired (dry, rough), refire to a higher temperature or add more flux. If overfired (runny, transparent), reduce temperature or add more clay. With practice, you will learn to control your kiln and get consistent results."
    },
    {
      "title": "Troubleshooting Glaze Defects",
      "body": "Common glaze defects and their fixes: Crazing (fine cracks) happens when the glaze contracts more than the clay. Fix: add 5-10% silica to the glaze, or fire to a higher temperature, or use a clay body with lower expansion. Crawling (glaze pulls away in patches) is caused by too thick application, dusty bisque, or too much clay in the glaze. Fix: apply thinner, wipe bisque with a damp sponge, reduce clay by 5%.\n\nPinholing (small holes) comes from dust, oil, or air bubbles. Fix: clean bisque with a soft brush, apply glaze thinner, fire slower in the early stages (100Â°C per hour to 600Â°C). Pinholes can also be caused by too much gas in the clay; bisque fire longer. Blistering (large bubbles) is from firing too fast or too thick a glaze. Fix: fire slower, apply thinner.\n\nRunning (glaze drips down) happens when the glaze is too fluid. Fix: add 2-5% kaolin or alumina hydrate, or reduce flux (ash, whiting). If the glaze runs onto the kiln shelf, use a kiln wash (50% alumina, 50% kaolin) on shelves. Shivering (glaze flakes off) is the opposite of crazing: the glaze contracts less than the clay. Fix: add more flux or fire lower.\n\nDunting (cracks during cooling) is caused by fast cooling or thick glaze. Fix: cool slowly (close the kiln, do not open until below 200Â°C). If you see a defect, note it in your log and adjust one variable at a time. Test on small tiles. Remember: most defects are caused by application thickness, firing speed, or glaze recipe. With careful testing, you can solve any problem. African clays and local materials may behave differently, so always test before a big firing."
    },
    {
      "title": "Practical Reference",
      "body": "<section>\n  <h2>Practical Reference: Glaze Firing, Results &amp; Troubleshooting for African Ceramics Studios</h2>\n\n  <p>This reference module is written for working African ceramics businesses â from small studio potters in Kumasi, Ghana, to tile workshops in Tunisia, and from cooperatives in Tigray, Ethiopia, to craft enterprises in Limpopo, South Africa. The goal is commercial: fewer failed firings, more consistent output, faster client delivery, and better margins.</p>\n\n  <p>Glaze firing is where a potter's raw materials, labour, and reputation are either locked into a sellable product or lost to a kiln load of defects. In African markets â where gas, electricity, and imported chemicals can be expensive, unreliable, or subject to long supply chains â mastering local materials and firing control is a direct business advantage.</p>\n\n  <figure>\n    <svg viewBox=\"0 0 720 420\" role=\"img\" aria-labelledby=\"kilnTitle kilnDesc\" xmlns=\"http://www.w3.org/2000/svg\">\n      <title id=\"kilnTitle\">Cross-section of a glaze firing profile</title>\n      <desc id=\"kilnDesc\">A simplified kiln cross-section showing temperature zones and glaze maturation stages.</desc>\n      <rect x=\"10\" y=\"10\" width=\"700\" height=\"400\" fill=\"#fbf8f2\" stroke=\"#8a6a3b\" stroke-width=\"3\"/>\n      <!-- Kiln body -->\n      <rect x=\"120\" y=\"80\" width=\"300\" height=\"260\" fill=\"#d8c3a5\" stroke=\"#5b4636\" stroke-width=\"4\"/>\n      <rect x=\"150\" y=\"110\" width=\"240\" height=\"200\" fill=\"#f5e6d3\" stroke=\"#5b4636\" stroke-width=\"2\"/>\n      <!-- Clay wares -->\n      <rect x=\"180\" y=\"230\" width=\"60\" height=\"60\" fill=\"#b5651d\" stroke=\"#5b4636\" stroke-width=\"2\"/>\n      <rect x=\"260\" y=\"210\" width=\"70\" height=\"80\" fill=\"#b5651d\" stroke=\"#5b4636\" stroke-width=\"2\"/>\n      <rect x=\"200\" y=\"160\" width=\"80\" height=\"50\" fill=\"#b5651d\" stroke=\"#5b4636\" stroke-width=\"2\"/>\n      <!-- Flame -->\n      <path d=\"M420 340 Q440 260 460 340 Q480 260 500 340\" fill=\"#e07a1f\" stroke=\"#a34d00\" stroke-width=\"2\"/>\n      <path d=\"M440 340 Q455 290 470 340 Q485 290 500 340\" fill=\"#f2b134\" stroke=\"#a34d00\" stroke-width=\"1\"/>\n      <!-- Labels -->\n      <text x=\"140\" y=\"70\" font-family=\"Arial\" font-size=\"14\" fill=\"#3a2c1a\">Kiln wall</text>\n      <text x=\"290\" y=\"300\" font-family=\"Arial\" font-size=\"14\" fill=\"#3a2c1a\">Glazed ware</text>\n      <text x=\"430\" y=\"370\" font-family=\"Arial\" font-size=\"14\" fill=\"#3a2c1a\">Heat source</text>\n      <text x=\"560\" y=\"100\" font-family=\"Arial\" font-size=\"14\" fill=\"#3a2c1a\">Temperature</text>\n      <text x=\"560\" y=\"130\" font-family=\"Arial\" font-size=\"14\" fill=\"#3a2c1a\">Zones:</text>\n      <text x=\"560\" y=\"155\" font-family=\"Arial\" font-size=\"13\" fill=\"#3a2c1a\">100â200 Â°C</text>\n      <text x=\"560\" y=\"175\" font-family=\"Arial\" font-size=\"13\" fill=\"#3a2c1a\">500â600 Â°C</text>\n      <text x=\"560\" y=\"195\" font-family=\"Arial\" font-size=\"13\" fill=\"#3a2c1a\">900â1000 Â°C</text>\n      <text x=\"560\" y=\"215\" font-family=\"Arial\" font-size=\"13\" fill=\"#3a2c1a\">1100â1280 Â°C</text>\n      <line x1=\"540\" y1=\"100\" x2=\"520\" y2=\"140\" stroke=\"#5b4636\" stroke-width=\"2\"/>\n    </svg>\n    <figcaption>Simplified kiln cross-section and glaze maturation temperature zones. Based on standard ceramic firing principles described by Digitalfire (2024) and The Ceramic School (2023).</figcaption>\n  </figure>\n\n  <h3>Understanding Firing Results in an African Studio Context</h3>\n  <p>Glaze firing is not just a technical step â it is a business-critical process. In many African studios, kilns are fired with wood, gas, or diesel, and the cost of a failed firing can equal a week's profit. Understanding what happens at each temperature stage helps you diagnose defects and protect your margins.</p>\n\n  <p>Between 100â200 Â°C, remaining physical water leaves the clay and glaze. Between 500â600 Â°C, chemically combined water is driven off and quartz inversion occurs â a rapid, risky expansion that can crack ware if you fire too fast. Between 900â1000 Â°C, glaze materials begin to sinter and melt. Between 1100â1280 Â°C, the glaze matures and bonds to the clay body.</p>\n\n  <p>For African earth-tone glazes using local materials â wood ash, granite dust, river clay, termite mound clay, and locally sourced oxides â the maturation range is often narrower than commercial glazes. Test tiles are not optional; they are your insurance policy.</p>\n\n  <table>\n    <caption>Table 1: Common firing stages and business implications for African studios</caption>\n    <thead>\n      <tr>\n        <th>Temperature Range</th>\n        <th>What Happens</th>\n        <th>Business Risk</th>\n        <th>Action</th>\n      </tr>\n    </thead>\n    <tbody>\n      <tr>\n        <td>100â200 Â°C</td>\n        <td>Physical water evaporates</td>\n        <td>Exploding ware if fired too fast</td>\n        <td>Slow ramp, vent kiln</td>\n      </tr>\n      <tr>\n        <td>500â600 Â°C</td>\n        <td>Quartz inversion, chemical water loss</td>\n        <td>Cracking, dunting</td>\n        <td>Slow ramp through this zone</td>\n      </tr>\n      <tr>\n        <td>900â1000 Â°C</td>\n        <td>Glaze sintering begins</td>\n        <td>Underfired, dry glaze</td>\n        <td>Hold if needed</td>\n      </tr>\n      <tr>\n        <td>1100â1280 Â°C</td>\n        <td>Glaze maturation and bonding</td>\n        <td>Over/under firing, colour shift</td>\n        <td>Use cones, record results</td>\n      </tr>\n      <tr>\n        <td>Cooling</td>\n        <td>Crazing or dunting</td>\n        <td>Weak, unsellable ware</td>\n        <td>Control cooling rate</td>\n      </tr>\n    </tbody>\n  </table>\n  <p><em>Source: Adapted from Digitalfire (2024) and The Ceramic School (2023).</em></p>\n\n  <h3>Troubleshooting Glaze Defects</h3>\n  <p>Defects cost money. A single pinhole or crawl can turn a premium tile order into a rejected batch. The table below maps common defects to causes and fixes, with African studio realities in mind â humidity, dust, fuel variability, and local material inconsistency.</p>\n\n  <table>\n    <caption>Table 2: Troubleshooting common glaze defects in African ceramics production</caption>\n    <thead>\n      <tr>\n        <th>Defect</th>\n        <th>Likely Cause</th>\n        <th>Fix</th>\n        <th>Prevention</th>\n      </tr>\n    </thead>\n    <tbody>\n      <tr>\n        <td>Pinholes</td>\n        <td>Gas bubbles, thick glaze, fast firing</td>\n        <td>Soak at top temperature</td>\n        <td>Sieving, controlled ramp</td>\n      </tr>\n      <tr>\n        <td>Crazing</td>\n        <td>Glaze fit mismatch</td>\n        <td>Adjust silica/alkali ratio</td>\n        <td>Test tiles, slow cooling</td>\n      </tr>\n      <tr>\n        <td>Crawling</td>\n        <td>Dusty bisque, thick glaze</td>\n        <td>Clean bisque, thinner coat</td>\n        <td>Handle carefully, sieve glaze</td>\n      </tr>\n      <tr>\n        <td>Blistering</td>\n        <td>Overfiring, volatile oxides</td>\n        <td>Lower peak, slower cool</td>\n        <td>Test oxides, record curves</td>\n      </tr>\n      <tr>\n        <td>Dry/matt patch</td>\n        <td>Underfiring, uneven application</td>\n        <td>Refire higher</td>\n        <td>Consistent dipping/spraying</td>\n      </tr>\n      <tr>\n        <td>Colour shift</td>\n        <td>Oxide purity, kiln atmosphere</td>\n        <td>Standardise materials</td>\n        <td>Buy from same source</td>\n      </tr>\n    </tbody>\n  </table>\n  <p><em>Source: Adapted from Digitalfire (2024), Ceramic Arts Network (2023), and African Ceramics Network field notes (2022).</em></p>\n\n  <div style=\"border:3px solid #b00020; background:#fff5f5; padding:16px; margin:20px 0; border-radius:6px;\">\n    <strong style=\"color:#b00020; font-size:1.1em;\">â  SAFETY WARNING â READ BEFORE FIRING</strong>\n    <p style=\"margin-top:8px;\">Glaze materials and kiln firing pose serious health and safety risks. In African studios, ventilation is often inadequate, and personal protective equipment (PPE) may be scarce or expensive. You must:</p>\n    <ul>\n      <li>Wear a fitted respirator (N95 or better) when mixing dry glaze materials â silica and metal oxides are hazardous.</li>\n      <li>Never fire in enclosed spaces without ventilation. Carbon monoxide from gas, wood, or charcoal kilns is lethal.</li>\n      <li>Keep children and untrained workers away from glaze mixing and kiln areas.</li>\n      <li>Store oxides and glaze chemicals in clearly labelled, sealed containers, away from food and water sources.</li>\n      <li>Wash hands and clothing after handling glaze materials â lead and barium compounds are especially dangerous.</li>\n      <li>Check local regulations for kiln emissions and workplace safety standards.</li>\n    </ul>\n  </div>\n\n  <h3>Quick Reference Checklist</h3>\n  <ol>\n    <li><strong>Test first:</strong> Always fire a test tile before committing a full production batch.</li>\n    <li><strong>Record everything:</strong> Note glaze recipe, application method, firing curve, and results.</li>\n    <li><strong>Control the ramp:</strong> Slow down between 500â600 Â°C to avoid cracking.</li>\n    <li><strong>Use pyrometric cones:</strong> They confirm actual heat work, not just kiln temperature.</li>\n    <li><strong>Check glaze fit:</strong> Crazing or shivering means the glaze and clay body are incompatible.</li>\n    <li><strong>Keep bisque clean:</strong> Dust and grease cause crawling and pinholes.</li>\n    <li><strong>Standardise materials:</strong> Buy oxides and clays from the same source for consistency.</li>\n    <li><strong>Cool slowly:</strong> Rapid cooling causes dunting and weakens ware.</li>\n  </ol>\n\n  <h3>Further Reading</h3>\n  <ul>\n    <li><a href=\"https://digitalfire.com/glossary/glaze+defects\" target=\"_blank\" rel=\"noopener\">Digitalfire â Glaze Defects Glossary</a> (free technical reference)</li>\n    <li><a href=\"https://ceramicartsnetwork.org/daily/article/understanding-glaze-defects\" target=\"_blank\" rel=\"noopener\">Ceramic Arts Network â Understanding Glaze Defects</a></li>\n    <li><a href=\"https://www.theceramicschool.net/blog/glaze-firing\" target=\"_blank\" rel=\"noopener\">The Ceramic School â Glaze Firing Guide</a></li>\n    <li><a href=\"https://www.africanceramicsnetwork.org/resources\" target=\"_blank\" rel=\"noopener\">African Ceramics Network â Resources</a></li>\n    <li><a href=\"https://www.unesco.org/en/creative-cities/ceramics\" target=\"_blank\" rel=\"noopener\">UNESCO â Ceramics and Creative Economies</a></li>\n  </ul>\n\n  <p><strong>Business takeaway:</strong> In African ceramics enterprises, glaze firing and defect control are not just technical skills â they are profit-protection skills. Every failed firing is lost revenue. Every recorded test is a step toward a repeatable, sellable product. Train your team, document your results, and treat your kiln as a business asset, not just a tool.</p>\n</section>"
    }
  ],
  "quiz": [
    {
      "q": "What are the three main ingredients in a glaze made from local materials?",
      "options": [
        "A) Sand, cement, and water",
        "B) Glass former, flux, and stabilizer",
        "C) Clay, ash, and salt",
        "D) Silica, alumina, and iron"
      ],
      "answer": "B",
      "explanation": "A glaze needs a glass former (silica), a flux (to lower melting point), and a stabilizer (like clay) to form a durable glass."
    },
    {
      "q": "Which local material is a common flux in African glazes?",
      "options": [
        "A) Quartz sand",
        "B) Wood ash",
        "C) Kaolin clay",
        "D) Iron oxide"
      ],
      "answer": "B",
      "explanation": "Wood ash contains calcium, potassium, and other fluxes that lower the melting temperature of silica."
    },
    {
      "q": "What mesh size should you sieve glaze materials to?",
      "options": [
        "A) 20 mesh",
        "B) 50 mesh",
        "C) 80 mesh",
        "D) 200 mesh"
      ],
      "answer": "C",
      "explanation": "Sieve to 80 mesh to remove lumps and coarse particles that cause defects."
    },
    {
      "q": "Why must wood ash be washed before use in glaze?",
      "options": [
        "A) To remove colour",
        "B) To remove soluble salts",
        "C) To make it lighter",
        "D) To increase its fluxing power"
      ],
      "answer": "B",
      "explanation": "Soluble salts in ash can cause glaze defects like crawling or pinholing, so washing removes them."
    },
    {
      "q": "What specific gravity should a dipping glaze have?",
      "options": [
        "A) 1.0-1.1",
        "B) 1.2-1.3",
        "C) 1.4-1.5",
        "D) 1.6-1.7"
      ],
      "answer": "C",
      "explanation": "A specific gravity of 1.4-1.5 gives the right thickness for dipping, ensuring proper coverage."
    },
    {
      "q": "Which application method is best for large tiles?",
      "options": [
        "A) Dipping",
        "B) Pouring",
        "C) Spraying",
        "D) Brushing"
      ],
      "answer": "B",
      "explanation": "Pouring allows even coverage on large or irregular shapes that are hard to dip."
    },
    {
      "q": "When spraying glaze, what consistency should it be?",
      "options": [
        "A) Like thick cream",
        "B) Like skim milk",
        "C) Like yogurt",
        "D) Like honey"
      ],
      "answer": "B",
      "explanation": "Spraying requires a thin glaze (specific gravity 1.2-1.3) to pass through the gun without clogging."
    },
    {
      "q": "What should you do after applying glaze to a pot's foot?",
      "options": [
        "A) Add more glaze",
        "B) Wipe it clean with a damp sponge",
        "C) Leave it as is",
        "D) Sand it smooth"
      ],
      "answer": "B",
      "explanation": "Glaze on the foot will stick to the kiln shelf, so it must be wiped off before firing."
    },
    {
      "q": "How long should you let glaze dry before firing?",
      "options": [
        "A) 10 minutes",
        "B) 30 minutes",
        "C) At least 2 hours",
        "D) Overnight"
      ],
      "answer": "C",
      "explanation": "Glaze must be completely dry to prevent steam explosions and defects during firing."
    },
    {
      "q": "What does 'sgraffito' mean?",
      "options": [
        "A) Inlaid",
        "B) Scratched",
        "C) Painted",
        "D) Trailed"
      ],
      "answer": "B",
      "explanation": "Sgraffito is an Italian term meaning 'scratched', where you scratch through a slip to reveal the clay body."
    },
    {
      "q": "Which tool is used for sgraffito?",
      "options": [
        "A) A brush",
        "B) A loop tool or nail",
        "C) A sponge",
        "D) A spray gun"
      ],
      "answer": "B",
      "explanation": "A loop tool, nail, or sharp stick is used to scratch through the slip layer."
    },
    {
      "q": "What is the mishima technique?",
      "options": [
        "A) Painting with oxides",
        "B) Inlaying slip into incised lines",
        "C) Dipping in glaze",
        "D) Spraying glaze"
      ],
      "answer": "B",
      "explanation": "Mishima involves incising lines, filling them with contrasting slip, then scraping the surface to leave slip only in the lines."
    },
    {
      "q": "What consistency should slip be for slip trailing?",
      "options": [
        "A) Watery",
        "B) Like yogurt",
        "C) Like dry clay",
        "D) Like oil"
      ],
      "answer": "B",
      "explanation": "A thick, yogurt-like consistency allows the slip to hold its shape when trailed."
    },
    {
      "q": "After decorating with slip, how should you dry the piece?",
      "options": [
        "A) In direct sun",
        "B) Slowly under plastic",
        "C) In a kiln",
        "D) With a hair dryer"
      ],
      "answer": "B",
      "explanation": "Slow drying under plastic prevents cracking due to uneven shrinkage."
    },
    {
      "q": "Which oxide gives a deep blue colour in glaze?",
      "options": [
        "A) Iron oxide",
        "B) Copper oxide",
        "C) Cobalt oxide",
        "D) Manganese dioxide"
      ],
      "answer": "C",
      "explanation": "Cobalt oxide is a strong blue colorant; even 0.5% gives a noticeable blue."
    },
    {
      "q": "What percentage of iron oxide gives a warm terracotta colour?",
      "options": [
        "A) 0.5%",
        "B) 2%",
        "C) 4%",
        "D) 10%"
      ],
      "answer": "C",
      "explanation": "4% red iron oxide in a clear glaze typically produces a warm terracotta tone."
    },
    {
      "q": "Which oxide can cause glaze running if added in high amounts?",
      "options": [
        "A) Cobalt oxide",
        "B) Copper oxide",
        "C) Iron oxide",
        "D) Titanium dioxide"
      ],
      "answer": "B",
      "explanation": "Copper oxide can increase glaze fluidity, leading to running; adding kaolin can help."
    },
    {
      "q": "What effect does manganese dioxide give at 3-5%?",
      "options": [
        "A) Bright red",
        "B) Purple-brown",
        "C) Turquoise",
        "D) White"
      ],
      "answer": "B",
      "explanation": "Manganese dioxide at 3-5% produces a purple-brown colour in most glazes."
    },
    {
      "q": "What is a safe practice when mixing oxide powders?",
      "options": [
        "A) Wear a dust mask",
        "B) Mix with bare hands",
        "C) Work in a closed room",
        "D) Use a fan"
      ],
      "answer": "A",
      "explanation": "Oxide powders are fine and can be harmful if inhaled, so always wear a dust mask."
    },
    {
      "q": "At what temperature do earthenware tiles typically glaze fire?",
      "options": [
        "A) 800-900Â°C",
        "B) 1000-1100Â°C",
        "C) 1200-1280Â°C",
        "D) 1300-1400Â°C"
      ],
      "answer": "B",
      "explanation": "Earthenware glazes mature around 1000-1100Â°C, depending on the recipe."
    },
    {
      "q": "What is the purpose of a pyrometric cone?",
      "options": [
        "A) To measure time",
        "B) To indicate temperature",
        "C) To hold tiles",
        "D) To mix glaze"
      ],
      "answer": "B",
      "explanation": "Cones bend at specific temperatures, giving a visual confirmation of heat work in the kiln."
    },
    {
      "q": "How fast should you heat the kiln up to 600Â°C?",
      "options": [
        "A) 50Â°C per hour",
        "B) 100Â°C per hour",
        "C) 200Â°C per hour",
        "D) 300Â°C per hour"
      ],
      "answer": "B",
      "explanation": "Heating at 100Â°C per hour up to 600Â°C allows organics to burn out slowly, preventing defects."
    },
    {
      "q": "What causes crazing in glaze?",
      "options": [
        "A) Glaze contracts more than clay",
        "B) Glaze expands more than clay",
        "C) Too thin glaze",
        "D) Too fast cooling"
      ],
      "answer": "A",
      "explanation": "Crazing occurs when the glaze contracts more than the clay body during cooling, causing fine cracks."
    },
    {
      "q": "How can you fix crawling?",
      "options": [
        "A) Apply thicker glaze",
        "B) Add more clay to glaze",
        "C) Wipe bisque with a damp sponge",
        "D) Fire faster"
      ],
      "answer": "C",
      "explanation": "Crawling is often caused by dust or oil on the bisque; wiping with a damp sponge improves adhesion."
    },
    {
      "q": "What is a common cause of pinholing?",
      "options": [
        "A) Too slow firing",
        "B) Dust or oil on bisque",
        "C) Too much silica",
        "D) Too little glaze"
      ],
      "answer": "B",
      "explanation": "Pinholing is often caused by dust, oil, or air bubbles that create small holes in the glaze surface."
    },
    {
      "q": "What should you add to a glaze to stop it from running?",
      "options": [
        "A) More flux",
        "B) More kaolin or alumina",
        "C) More water",
        "D) More silica"
      ],
      "answer": "B",
      "explanation": "Kaolin or alumina hydrate increases viscosity, reducing glaze fluidity and preventing running."
    },
    {
      "q": "What is shivering?",
      "options": [
        "A) Glaze flakes off",
        "B) Glaze bubbles",
        "C) Glaze crawls",
        "D) Glaze crazes"
      ],
      "answer": "A",
      "explanation": "Shivering is when the glaze contracts less than the clay, causing it to flake off, especially on edges."
    },
    {
      "q": "What causes dunting?",
      "options": [
        "A) Fast heating",
        "B) Fast cooling",
        "C) Thick glaze",
        "D) Thin glaze"
      ],
      "answer": "B",
      "explanation": "Dunting (cracking during cooling) is caused by rapid cooling, which creates stress in the clay."
    },
    {
      "q": "What is kiln wash used for?",
      "options": [
        "A) To clean kiln shelves",
        "B) To prevent glaze sticking to shelves",
        "C) To colour the glaze",
        "D) To seal cracks"
      ],
      "answer": "B",
      "explanation": "Kiln wash (alumina + kaolin) is painted on shelves to prevent running glaze from sticking."
    },
    {
      "q": "Why is it important to keep a firing log?",
      "options": [
        "A) To remember recipes and results",
        "B) To sell more tiles",
        "C) To impress customers",
        "D) To avoid testing"
      ],
      "answer": "A",
      "explanation": "A firing log records variables like temperature, recipe, and results, helping you troubleshoot and repeat successes."
    }
  ],
  "videos": [
    {
      "title": "Making glaze from wood ash and local materials",
      "query": "making glaze from wood ash and local materials"
    },
    {
      "title": "How to apply glaze by dipping pouring spraying ceramics",
      "query": "how to apply glaze by dipping pouring spraying ceramics"
    },
    {
      "title": "Sgraffito mishima slip trailing techniques",
      "query": "sgraffito mishima slip trailing techniques"
    }
  ]
}
