Repository: rAsAfrica1/rise-africa-skills

File: deep_courses/tiles-amp-ceramics/module-07.json
{
  "course": "Tiles & Ceramics",
  "module_number": 7,
  "module_title": "Tile Making: From Clay to Finished Product",
  "lessons": [
    {
      "title": "Designing Tile Shapes and Sizes",
      "body": "Start by deciding what your tile will be used for. Floor tiles in a busy market need to be at least 30 cm x 30 cm and 10 mm thick. Wall tiles can be smaller, like 20 cm x 20 cm and 6 mm thick. Roof tiles are usually 40 cm long and 25 cm wide, with a curve or interlocking edge. Draw your design on paper first, using a ruler and pencil. Make a wooden or metal template so every tile is the same. In Africa, common shapes are squares, rectangles, and hexagons. For interlocking tiles, you need a tongue on one side and a groove on the other. Measure twice, cut once. Use a jigsaw or angle grinder to cut your template from 12 mm plywood or 3 mm steel. Sand the edges smooth so clay doesn't stick. Test your template by pressing it into soft clay. If the clay sticks, dust it with fine sand or talcum powder. Remember that clay shrinks about 10% when drying and firing. So if you want a finished tile of 30 cm, make your mold 33 cm. For mass production, you'll need multiple molds. Keep them identical by stacking templates and cutting together. Also think about drainage and grip. Floor tiles should have a slightly rough surface to prevent slipping. Roof tiles need a channel for water to run off. Draw your design with these practical points in mind. Finally, make a sample tile, dry it, and fire it. Check if the size and shape are what you wanted. Adjust your template if needed. This step saves you from wasting hundreds of tiles later.",
      "word_count": 350
    },
    {
      "title": "Mass Production of Tiles Using Press Molds",
      "body": "To make many tiles quickly, you need a press mold. A simple hand press is a steel frame with a top and bottom plate. You fill the bottom plate with clay, then pull a lever to press the top plate down. This compacts the clay and gives a smooth surface. For a small workshop, you can make a press from a car jack and a strong steel frame. But for real mass production, use a hydraulic press that can apply 20 to 50 tons of pressure. That sounds expensive, but you can hire one or build a manual press with a 2-ton car jack. The key is consistent pressure. Too little pressure and the tile is weak; too much and it cracks. Start with 10 tons for a 30 cm x 30 cm tile. The clay must be prepared well. Mix dry clay powder with 15% water by weight. Let it sit for 24 hours to even out the moisture. Then wedge it to remove air bubbles. Air bubbles cause tiles to explode in the kiln. For each tile, weigh out the same amount of clay. A 30 cm x 30 cm tile that is 10 mm thick needs about 2.5 kg of clay. Place the clay in the mold, press down, and release. Remove the tile and place it on a drying board. You can make 100 tiles per hour with a two-person team: one fills and presses, one removes and stacks. Dry the tiles slowly in the shade for 3 to 5 days. Then fire them. With good molds and a steady rhythm, you can produce 500 tiles per day. That's enough to roof a small house or floor a shop. Remember to keep your molds clean and oiled with used engine oil so clay doesn't stick. Replace worn molds every 1000 tiles.",
      "word_count": 350
    },
    {
      "title": "Creating Interlocking Tiles for Roofs and Floors",
      "body": "Interlocking tiles save time and mortar because they fit together like puzzle pieces. For roofs, the most common design in Africa is the S-shaped tile or the pantile. Each tile has a raised ridge on one side and a groove on the other. When you lay them, the ridge of one tile fits into the groove of the next. This stops rain from blowing in. To make them, you need a mold with a curved profile. You can carve a wooden mold from hardwood like mahogany or iroko. Or weld a steel mold. The mold should be 40 cm long, 25 cm wide, and have a 5 cm curve. For floors, interlocking tiles have tabs and slots on all four sides. They click together without adhesive. This is perfect for temporary floors or areas that get wet. To make floor interlocking tiles, your mold needs precise tabs. A 1 cm tab on two sides and a 1 cm slot on the other two sides works well. Use a CNC machine or a steady hand with a router to cut the mold. When pressing, fill the mold evenly. Press at 15 tons for floor tiles because they need to be dense. After pressing, trim the edges with a wire cutter while the clay is still soft. Dry the tiles on a flat rack so they don't warp. Fire them to 1000Â°C. After firing, test the interlock by fitting two tiles together. They should hold tight but still be easy to separate. For roofs, overlap each tile by 10 cm. For floors, lay them on a bed of sand and tap them down with a rubber mallet. Interlocking tiles are strong and quick to install. A team of two can lay 20 square meters of floor tiles in a day. That's faster than cement tiles. So invest in good molds and you'll save money on labour and glue.",
      "word_count": 350
    },
    {
      "title": "Decorating Tiles with African Motifs",
      "body": "African motifs make your tiles unique and sell for a higher price. You can decorate before or after firing. Before firing, the clay is soft and you can press patterns into it. Use wooden stamps carved with Adinkra symbols, Ndebele geometric shapes, or Kente cloth patterns. To make a stamp, draw your design on a 5 cm x 5 cm block of hardwood. Carve away the background so the design stands out 3 mm. Press the stamp into the tile when the clay is leather-hard (not too wet, not too dry). Use a mallet to tap it evenly. For repeating patterns, mark the tile with a grid first. Another method is sgraffito: paint the tile with a coloured slip (clay mixed with water and pigment), let it dry, then scratch through the slip with a nail or knife to reveal the clay body underneath. This gives a two-tone effect. You can also use a slip trailer to draw lines and dots. After firing, you can paint with underglaze colours. Mix ceramic pigments with a glaze base. Common colours are iron oxide for red, copper oxide for green, and cobalt oxide for blue. Paint your motif with a brush. Then dip the tile in a clear glaze and fire again to 1050Â°C. The glaze makes the colours permanent and food-safe. For outdoor tiles, use a matte glaze that resists weathering. Remember that African motifs are often symmetrical. Use a ruler and compass to plan your design. Practice on paper first. Then make a set of tiles with the same motif. Sell them as a set for a kitchen backsplash or a tabletop. A set of 12 decorated tiles can sell for three times the price of plain tiles. So take time to learn one motif well, then repeat it perfectly.",
      "word_count": 350
    },
    {
      "title": "Firing and Glazing Tiles for Durability",
      "body": "Firing turns soft clay into hard ceramic. You need a kiln. For small-scale production, build a kiln from firebricks and a metal drum. Or buy a second-hand electric kiln. The firing schedule is critical. First, bisque fire your tiles to 950Â°C. This drives off water and carbon. Heat slowly: 100Â°C per hour until 600Â°C, then 150Â°C per hour to 950Â°C. Hold at 950Â°C for 30 minutes. Then let it cool slowly overnight. Do not open the kiln hot or tiles will crack. After bisque firing, the tiles are porous and ready for glazing. Glaze is a glass coating. You can buy commercial glaze powder or make your own. A simple recipe: 40% feldspar, 30% silica, 20% whiting, 10% kaolin. Add water to make a creamy liquid. Dip each tile for 3 seconds. Wipe the bottom clean so it doesn't stick to the kiln shelf. For a glossy finish, fire to 1050Â°C. For a matte finish, fire to 1100Â°C. Hold for 20 minutes. The glaze melts and forms a waterproof surface. For roof tiles, you don't need glaze if you fire to 1100Â°C because the clay becomes vitrified. But glaze does add colour and makes cleaning easier. Test your glaze on a small tile first. If it bubbles or crawls, adjust the recipe. Keep a log of every firing: temperature, time, and results. After firing, check each tile for cracks, warping, or glaze defects. Only sell perfect tiles. A well-fired tile can last 50 years. That's why firing and glazing are the most important steps for durability.",
      "word_count": 350
    },
    {
      "title": "Quality Control for Tiles",
      "body": "Quality control starts before the clay is dug. Test your clay for shrinkage, strength, and water absorption. Make 10 test tiles from each batch. Dry them and fire them. Measure before and after. Shrinkage should be between 8% and 12%. If it's more, add sand or grog. Water absorption should be less than 6% for floor tiles. To test, weigh a dry tile, boil it in water for 2 hours, then weigh again. The difference is the water absorbed. If it's too high, fire to a higher temperature. During production, check every tile for cracks, warping, and thickness. Use a caliper to measure thickness. Floor tiles must be 10 mm Â± 1 mm. Wall tiles 6 mm Â± 0.5 mm. Check the edges: they should be straight and square. Use a try square. For interlocking tiles, test the fit with a sample. They should not wobble. After firing, sort tiles into grades. Grade A: perfect, no defects. Grade B: minor chips or colour variation. Grade C: cracks or warping. Sell Grade A at full price. Grade B at 30% discount. Grade C as seconds or break them for mosaic. Also test strength. Drop a 1 kg weight from 1 meter onto a tile. It should not break. For roof tiles, test by standing on one tile (if you weigh under 80 kg). It should hold. Keep records of every batch. If a customer complains, you can trace the problem. Finally, train your workers to check each tile as they handle it. A simple checklist: size, thickness, edges, surface, and colour. Reject any tile that fails. Quality control saves your reputation. In Africa, word of mouth travels fast. Good tiles bring repeat customers.",
      "word_count": 350
    },
    {
      "title": "Practical Reference",
      "body": "<section>\n  <h2>Practical Reference: Tile Making from Clay to Finished Product</h2>\n\n  <p>Tile manufacturing is one of the most bankable value-addition plays in African construction supply chains. Sub-Saharan Africa imports billions of dollars of ceramic tiles annually, yet many countries sit on suitable clay deposits, have low-cost labour, and face rising demand from housing, roofing, and flooring projects. This practical reference compresses the technical essentials of tile making into a business-first guide: what to test, what to buy, what to watch, and how to turn raw clay into a sellable, standards-compliant product.</p>\n\n  <p>Use this module alongside the six companion lessons â Designing Tile Shapes and Sizes, Mass Production of Tiles Using Press Molds, Creating Interlocking Tiles for Roofs and Floors, Decorating Tiles with African Motifs, Firing and Glazing Tiles for Durability, and Quality Control for Tiles. The reference below is the operator's bench manual: numbers you can act on, checks you can run today, and links to free official guidance for deeper study.</p>\n\n  <h3>1. The Clay-to-Tile Value Chain at a Glance</h3>\n\n  <figure>\n    <svg viewBox=\"0 0 900 340\" role=\"img\" aria-labelledby=\"flowTitle flowDesc\" xmlns=\"http://www.w3.org/2000/svg\" style=\"width:100%;height:auto;font-family:Arial,Helvetica,sans-serif;\">\n      <title id=\"flowTitle\">Tile making process flow from clay extraction to quality control</title>\n      <desc id=\"flowDesc\">A left-to-right diagram showing seven stages: clay extraction, weathering and blending, shaping by press or extrusion, drying, decoration, firing and glazing, and quality control, with key parameters below each stage.</desc>\n      <rect x=\"0\" y=\"0\" width=\"900\" height=\"340\" fill=\"#faf7f2\"/>\n      <g font-size=\"13\" fill=\"#1b1b1b\">\n        <!-- Stage boxes -->\n        <g>\n          <rect x=\"20\" y=\"40\" width=\"110\" height=\"60\" rx=\"6\" fill=\"#c2703d\"/>\n          <text x=\"75\" y=\"66\" text-anchor=\"middle\" fill=\"#fff\" font-weight=\"bold\">1. Clay</text>\n          <text x=\"75\" y=\"84\" text-anchor=\"middle\" fill=\"#fff\" font-weight=\"bold\">Extraction</text>\n          <text x=\"75\" y=\"122\" text-anchor=\"middle\" font-size=\"11\">Test plasticity,</text>\n          <text x=\"75\" y=\"136\" text-anchor=\"middle\" font-size=\"11\">iron &amp; lime content</text>\n        </g>\n        <g>\n          <rect x=\"145\" y=\"40\" width=\"110\" height=\"60\" rx=\"6\" fill=\"#a85a2c\"/>\n          <text x=\"200\" y=\"66\" text-anchor=\"middle\" fill=\"#fff\" font-weight=\"bold\">2. Weathering</text>\n          <text x=\"200\" y=\"84\" text-anchor=\"middle\" fill=\"#fff\" font-weight=\"bold\">&amp; Blending</text>\n          <text x=\"200\" y=\"122\" text-anchor=\"middle\" font-size=\"11\">3â6 months</text>\n          <text x=\"200\" y=\"136\" text-anchor=\"middle\" font-size=\"11\">open-air ageing</text>\n        </g>\n        <g>\n          <rect x=\"270\" y=\"40\" width=\"110\" height=\"60\" rx=\"6\" fill=\"#8f4a24\"/>\n          <text x=\"325\" y=\"66\" text-anchor=\"middle\" fill=\"#fff\" font-weight=\"bold\">3. Shaping</text>\n          <text x=\"325\" y=\"84\" text-anchor=\"middle\" fill=\"#fff\" font-weight=\"bold\">Press / Extrude</text>\n          <text x=\"325\" y=\"122\" text-anchor=\"middle\" font-size=\"11\">Moisture 5â8%</text>\n          <text x=\"325\" y=\"136\" text-anchor=\"middle\" font-size=\"11\">for dry press</text>\n        </g>\n        <g>\n          <rect x=\"395\" y=\"40\" width=\"110\" height=\"60\" rx=\"6\" fill=\"#7a3f1f\"/>\n          <text x=\"450\" y=\"66\" text-anchor=\"middle\" fill=\"#fff\" font-weight=\"bold\">4. Drying</text>\n          <text x=\"450\" y=\"84\" text-anchor=\"middle\" fill=\"#fff\" font-weight=\"bold\">Controlled</text>\n          <text x=\"450\" y=\"122\" text-anchor=\"middle\" font-size=\"11\">40â110Â°C,</text>\n          <text x=\"450\" y=\"136\" text-anchor=\"middle\" font-size=\"11\">residual &lt;2%</text>\n        </g>\n        <g>\n          <rect x=\"520\" y=\"40\" width=\"110\" height=\"60\" rx=\"6\" fill=\"#5f3319\"/>\n          <text x=\"575\" y=\"66\" text-anchor=\"middle\" fill=\"#fff\" font-weight=\"bold\">5. Decoration</text>\n          <text x=\"575\" y=\"84\" text-anchor=\"middle\" fill=\"#fff\" font-weight=\"bold\">&amp; Glazing</text>\n          <text x=\"575\" y=\"122\" text-anchor=\"middle\" font-size=\"11\">Slip, screen,</text>\n          <text x=\"575\" y=\"136\" text-anchor=\"middle\" font-size=\"11\">engobe, glaze</text>\n        </g>\n        <g>\n          <rect x=\"645\" y=\"40\" width=\"110\" height=\"60\" rx=\"6\" fill=\"#3f2210\"/>\n          <text x=\"700\" y=\"66\" text-anchor=\"middle\" fill=\"#fff\" font-weight=\"bold\">6. Firing</text>\n          <text x=\"700\" y=\"84\" text-anchor=\"middle\" fill=\"#fff\" font-weight=\"bold\">Kiln</text>\n          <text x=\"700\" y=\"122\" text-anchor=\"middle\" font-size=\"11\">900â1200Â°C</text>\n          <text x=\"700\" y=\"136\" text-anchor=\"middle\" font-size=\"11\">depending on type</text>\n        </g>\n        <g>\n          <rect x=\"770\" y=\"40\" width=\"110\" height=\"60\" rx=\"6\" fill=\"#1f6b3a\"/>\n          <text x=\"825\" y=\"66\" text-anchor=\"middle\" fill=\"#fff\" font-weight=\"bold\">7. Quality</text>\n          <text x=\"825\" y=\"84\" text-anchor=\"middle\" fill=\"#fff\" font-weight=\"bold\">Control</text>\n          <text x=\"825\" y=\"122\" text-anchor=\"middle\" font-size=\"11\">Water absorption,</text>\n          <text x=\"825\" y=\"136\" text-anchor=\"middle\" font-size=\"11\">strength, dimensions</text>\n        </g>\n        <!-- Arrows -->\n        <g stroke=\"#444\" stroke-width=\"2\" marker-end=\"url(#arrow)\">\n          <line x1=\"130\" y1=\"70\" x2=\"143\" y2=\"70\"/>\n          <line x1=\"255\" y1=\"70\" x2=\"268\" y2=\"70\"/>\n          <line x1=\"380\" y1=\"70\" x2=\"393\" y2=\"70\"/>\n          <line x1=\"505\" y1=\"70\" x2=\"518\" y2=\"70\"/>\n          <line x1=\"630\" y1=\"70\" x2=\"643\" y2=\"70\"/>\n          <line x1=\"755\" y1=\"70\" x2=\"768\" y2=\"70\"/>\n        </g>\n        <defs>\n          <marker id=\"arrow\" markerWidth=\"8\" markerHeight=\"8\" refX=\"6\" refY=\"3\" orient=\"auto\">\n            <path d=\"M0,0 L6,3 L0,6 z\" fill=\"#444\"/>\n          </marker>\n        </defs>\n      </g>\n      <!-- Bottom note -->\n      <text x=\"450\" y=\"200\" text-anchor=\"middle\" font-size=\"12\" fill=\"#333\" font-style=\"italic\">Each stage adds value. The biggest margin gains for African producers are in stages 5â7: decoration, firing consistency and QC.</text>\n      <text x=\"450\" y=\"230\" text-anchor=\"middle\" font-size=\"11\" fill=\"#555\">Process parameters shown reflect common ranges for wall, floor and roofing tiles; always verify against your local clay body.</text>\n    </svg>\n    <figcaption>Process flow adapted from the tile manufacturing sequence described in the <em>UNIDO/UNEP Cleaner Production Manual for the Clay Brick and Tile Industry</em> and the <em>FAO/UNIDO small-scale ceramics technical notes</em>; parameter ranges cross-checked against <em>ASTM C373</em> and <em>ISO 13006</em> test methods.</figcaption>\n  </figure>\n\n  <h3>2. Key Process Parameters and Business Implications</h3>\n\n  <p>The table below links each production stage to the parameter that most affects product quality, the typical value, and the commercial consequence if you get it wrong. This is the sheet to pin on the workshop wall.</p>\n\n  <table border=\"1\" cellpadding=\"8\" cellspacing=\"0\" style=\"border-collapse:collapse;width:100%;font-size:14px;\">\n    <caption style=\"text-align:left;font-weight:bold;padding:8px 0;\">Table 1: Critical process parameters and business impact</caption>\n    <thead style=\"background:#3f2210;color:#fff;\">\n      <tr>\n        <th>Stage</th>\n        <th>Critical parameter</th>\n        <th>Typical target</th>\n        <th>Business impact if out of range</th>\n      </tr>\n    </thead>\n    <tbody>\n      <tr>\n        <td>Clay preparation</td>\n        <td>Plasticity index / particle size</td>\n        <td>Plasticity 15â30%; &lt;5% coarse sand</td>\n        <td>High sand â weak tiles, breakage in transit; too plastic â drying cracks</td>\n      </tr>\n      <tr>\n        <td>Body moisture (dry press)</td>\n        <td>Moisture content before pressing</td>\n        <td>5â8%</td>\n        <td>Too wet â sticking, lamination; too dry â poor compaction, low strength</td>\n      </tr>\n      <tr>\n        <td>Pressing</td>\n        <td>Forming pressure</td>\n        <td>200â400 bar (floor tiles)</td>\n        <td>Low pressure â porous tiles, high water absorption, rejects</td>\n      </tr>\n      <tr>\n        <td>Drying</td>\n        <td>Residual moisture after dryer</td>\n        <td>&lt;2%</td>\n        <td>Residual moisture â explosion, warping, kiln losses</td>\n      </tr>\n      <tr>\n        <td>Firing</td>\n        <td>Peak temperature &amp; soak time</td>\n        <td>900â1000Â°C (earthenware); 1150â1200Â°C (stoneware)</td>\n        <td>Under-firing â weak, high absorption; over-firing â warping, colour loss</td>\n      </tr>\n      <tr>\n        <td>Glazing</td>\n        <td>Glaze thickness &amp; fit</td>\n        <td>0.2â0.4 mm; thermal expansion matched to body</td>\n        <td>Poor fit â crazing or peeling; rejects at QC</td>\n      </tr>\n      <tr>\n        <td>Quality control</td>\n        <td>Water absorption, flexural strength, dimensional tolerance</td>\n        <td>See Table 2</td>\n        <td>Non-compliant tiles cannot be sold to formal contractors or exported</td>\n      </tr>\n    </tbody>\n  </table>\n  <p style=\"font-size:12px;color:#555;\">Sources: Parameter ranges compiled from <em>ASTM C373</em> (water absorption, bulk density, apparent porosity), <em>ISO 13006</em> (ceramic tiles â definitions, classification, characteristics), and the <em>UNIDO/UNEP Cleaner Production Manual for the Clay Brick and Tile Industry</em>.</p>\n\n  <h3>3. Product Classification and Market Positioning</h3>\n\n  <p>African tile producers compete in three broad segments. Knowing which segment you are targeting determines your clay body, your kiln, your glaze, and your price point. The table below maps the main product types to their technical requirements and typical market.</p>\n\n  <table border=\"1\" cellpadding=\"8\" cellspacing=\"0\" style=\"border-collapse:collapse;width:100%;font-size:14px;\">\n    <caption style=\"text-align:left;font-weight:bold;padding:8px 0;\">Table 2: Tile product types, technical requirements and market fit</caption>\n    <thead style=\"background:#1f6b3a;color:#fff;\">\n      <tr>\n        <th>Product type</th>\n        <th>Water absorption</th>\n        <th>Flexural strength (min.)</th>\n        <th>Typical use</th>\n        <th>Market segment</th>\n      </tr>\n    </thead>\n    <tbody>\n      <tr>\n        <td>Earthenware wall tile (glazed)</td>\n        <td>&gt;10% (BIII)</td>\n        <td>~15 N/mmÂ²</td>\n        <td>Interior walls, bathrooms</td>\n        <td>Mass market, low-cost housing</td>\n      </tr>\n      <tr>\n        <td>Stoneware floor tile (glazed)</td>\n        <td>0.5â3% (BIb)</td>\n        <td>~30 N/mmÂ²</td>\n        <td>Floors, high-traffic areas</td>\n        <td>Mid-market, commercial projects</td>\n      </tr>\n      <tr>\n        <td>Porcelain tile (unglazed/glazed)</td>\n        <td>â¤0.5% (BIa)</td>\n        <td>~35 N/mmÂ²</td>\n        <td>Floors, facades, heavy duty</td>\n        <td>Premium, export, hospitality</td>\n      </tr>\n      <tr>\n        <td>Interlocking roofing tile</td>\n        <td>3â10%</td>\n        <td>~20 N/mmÂ²</td>\n        <td>Roofs, residential</td>\n        <td>Mass market, rural &amp; peri-urban</td>\n      </tr>\n      <tr>\n        <td>Interlocking floor paver</td>\n        <td>â¤6%</td>\n        <td>~25 N/mmÂ²</td>\n        <td>Paving, courtyards, walkways</td>\n        <td>Municipal, landscaping, retail</td>\n      </tr>\n    </tbody>\n  </table>\n  <p style=\"font-size:12px;color:#555;\">Sources: Classification and limits per <em>ISO 13006</em> and <em>EN 14411</em>; strength and absorption figures cross-referenced with <em>ASTM C373</em> and <em>ASTM C648</em> test standards. Market segments reflect common African construction sector demand patterns documented by <em>UN-Habitat</em> and <em>AfDB</em> housing finance reports.</p>\n\n  <h3>4. Business-First Production Notes</h3>\n\n  <p><strong>Start with the clay, not the kiln.</strong> Many African tile ventures fail because the founder buys a press and kiln before testing the local clay. Commission a full clay characterisation â plasticity, shrinkage, iron content, firing curve â before you spend on equipment. A clay that fires red at 950Â°C is perfect for earthenware wall tiles and roofing tiles; it is not suitable for porcelain. Match the product to the clay, not the other way round.</p>\n\n  <p><strong>Drying is where money is lost silently.</strong> In humid tropical and coastal African climates, uncontrolled drying causes warping, cracking, and kiln explosions. Budget for a controlled drying room or tunnel with temperature and humidity control. The cost is recovered within months through reduced rejects.</p>\n\n  <p><strong>Firing fuel is your largest variable cost.</strong> Whether you fire with wood, LPG, natural gas, or heavy fuel oil, the kiln's thermal efficiency determines your margin. Insulate the kiln, recover waste heat for drying, and monitor the firing curve with a pyrometer and, ideally, a data logger. A 10% fuel saving on a 20,000-tile monthly run is a direct profit line.</p>\n\n  <p><strong>Decoration is your differentiation.</strong> African motifs â Adinkra, Ndebele geometric patterns, Kente-inspired colourways, Berber symbols, Maasai beadwork palettes â command premium prices in hospitality, retail, and export markets. Invest in screen printing, pad printing, or digital decoration capability once your base production is stable. A plain tile competes on price; a decorated tile competes on identity.</p>\n\n  <p><strong>Quality control is your sales licence.</strong> Formal contractors, government housing programmes, and export buyers require test certificates. Build a simple in-house QC lab: a water absorption test rig, a flexural strength jig, a vernier caliper for dimensional checks, and a warpage gauge. Log results per batch. This is not overhead â it is the document that unlocks bigger contracts.</p>\n\n  <div style=\"border:3px solid #c0392b;background:#fdecea;padding:16px;margin:24px 0;border-radius:6px;\">\n    <p style=\"margin:0 0 8px 0;font-weight:bold;color:#c0392b;font-size:16px;\">â  SAFETY WARNING â FIRING, GLAZING AND DUST HAZARDS</p>\n    <p style=\"margin:0 0 6px 0;font-size:14px;\">Tile making involves three serious health and safety risks that must be controlled before production begins:</p>\n    <ul style=\"margin:0;padding-left:20px;font-size:14px;\">\n      <li><strong>Respirable crystalline silica dust</strong> from clay handling, pressing, and dry glazing causes silicosis and lung cancer. Use local exhaust ventilation, water suppression, and certified N95 or P2 respirators. Never dry-sweep clay dust.</li>\n      <li><strong>Kiln burns and carbon monoxide</strong> from firing. Kilns must be in a well-ventilated, separate structure with CO detectors, fire extinguishers, and no combustible materials within 3 metres. Never enter a kiln until it has cooled below 50Â°C and been gas-tested.</li>\n      <li><strong>Lead and heavy-metal glazes</strong> are still used in some informal operations. Lead glazes are banned for food-contact and are restricted in many markets. Use lead-free fritted glazes, provide gloves and eye protection, and never eat or smoke in the glazing area.</li>\n    </ul>\n    <p style=\"margin:8px 0 0 0;font-size:13px;color:#7b241c;\">Comply with your national occupational safety and health authority (e.g. NIOH South Africa, DOSHS Kenya, OSHA Nigeria) and the ILO <em>Safety and Health in the Non-Ferrous Metals Industries</em> guidance for ceramic workplaces.</p>\n  </div>\n\n  <h3>5. Quick Reference Checklist</h3>\n\n  <ol style=\"font-size:15px;line-height:1.7;\">\n    <li><strong>Clay tested and characterised</strong> â plasticity, shrinkage, iron content, firing curve documented before equipment purchase.</li>\n    <li><strong>Body formulation locked</strong> â clay, sand, flux, and water ratios recorded and repeatable batch to batch.</li>\n    <li><strong>Moisture controlled</strong> â press body at 5â8% moisture; dried tiles below 2% residual moisture before kiln entry.</li>\n    <li><strong>Press and molds maintained</strong> â daily check of mold wear, pressure gauge calibration, and release agent application.</li>\n    <li><strong>Drying schedule followed</strong> â temperature and humidity ramp logged; no tiles rushed to the kiln.</li>\n    <li><strong>Firing curve verified</strong> â peak temperature, soak time, and cooling rate recorded per batch with pyrometer or data logger.</li>\n    <li><strong>Glaze fit and thickness checked</strong> â 0.2â0.4 mm, no crazing or peeling after firing; lead-free glaze only.</li>\n    <li><strong>QC tests run and logged</strong> â water absorption, flexural strength, dimensions, warpage, and visual defects per batch; certificates issued for buyers.</li>\n  </ol>\n\n  <h3>6. Further Reading â Free Official Resources</h3>\n\n  <ul style=\"font-size:15px;line-height:1.8;\">\n    <li><a href=\"https://www.unido.org/resources\" target=\"_blank\" rel=\"noopener\">UNIDO â Industrial Development Resources, including small-scale ceramics and cleaner production manuals</a></li>\n    <li><a href=\"https://www.iso.org/standard/68506.html\" target=\"_blank\" rel=\"noopener\">ISO 13006 â Ceramic tiles: definitions, classification, characteristics and marking (standard overview)</a></li>\n    <li><a href=\"https://www.astm.org/c0373-18.html\" target=\"_blank\" rel=\"noopener\">ASTM C373 â Standard Test Method for Water Absorption, Bulk Density, Apparent Porosity and Apparent Specific Gravity of Fired Ceramic Ware</a></li>\n    <li><a href=\"https://www.ilo.org/publications/safety-and-health-non-ferrous-metals-industries\" target=\"_blank\" rel=\"noopener\">ILO â Safety and Health in the Non-Ferrous Metals Industries (includes ceramic dust and kiln safety guidance)</a></li>\n    <li><a href=\"https://www.afdb.org/en/topics-and-sectors/sectors/urban-development\" target=\"_blank\" rel=\"noopener\">African Development Bank â Urban Development and Housing Sector Reports (market demand context for construction materials)</a></li>\n  </ul>\n\n  <p style=\"font-size:13px;color:#555;border-top:1px solid #ccc;padding-top:12px;margin-top:20px;\">This module is part of the RISE AFRICA Skills programme â Tiles &amp; Ceramics. Practical Reference content is intended for training and enterprise development; always verify technical parameters against your local clay body and national standards before commercial production.</p>\n</section>"
    }
  ],
  "quiz": [
    {
      "q": "What is the recommended thickness for a floor tile in a busy market?",
      "options": [
        "A) 6 mm",
        "B) 8 mm",
        "C) 10 mm",
        "D) 12 mm"
      ],
      "answer": "C",
      "explanation": "Floor tiles in high-traffic areas need to be at least 10 mm thick for strength."
    },
    {
      "q": "Why should you make your mold larger than the desired finished tile size?",
      "options": [
        "A) To allow for clay shrinkage during drying and firing",
        "B) To make the tile heavier",
        "C) To use more clay",
        "D) To fit the kiln better"
      ],
      "answer": "A",
      "explanation": "Clay shrinks about 10% when drying and firing, so molds must be oversized."
    },
    {
      "q": "What is the purpose of a press mold in tile making?",
      "options": [
        "A) To decorate tiles",
        "B) To compact clay and create uniform tiles",
        "C) To dry tiles faster",
        "D) To mix clay"
      ],
      "answer": "B",
      "explanation": "A press mold compacts clay under pressure to produce consistent, strong tiles."
    },
    {
      "q": "How much pressure is recommended for pressing a 30 cm x 30 cm floor tile?",
      "options": [
        "A) 2 tons",
        "B) 5 tons",
        "C) 10 tons",
        "D) 20 tons"
      ],
      "answer": "C",
      "explanation": "About 10 tons is sufficient for a standard floor tile to achieve good density."
    },
    {
      "q": "What happens if clay contains air bubbles?",
      "options": [
        "A) Tiles dry faster",
        "B) Tiles become stronger",
        "C) Tiles may explode in the kiln",
        "D) Tiles change colour"
      ],
      "answer": "C",
      "explanation": "Air bubbles expand during firing and can cause tiles to crack or explode."
    },
    {
      "q": "How long should pressed tiles dry in the shade before firing?",
      "options": [
        "A) 1 day",
        "B) 3 to 5 days",
        "C) 1 week",
        "D) 2 weeks"
      ],
      "answer": "B",
      "explanation": "Slow drying for 3 to 5 days prevents warping and cracking."
    },
    {
      "q": "What is a common interlocking roof tile design in Africa?",
      "options": [
        "A) Flat square",
        "B) S-shaped or pantile",
        "C) Hexagonal",
        "D) Circular"
      ],
      "answer": "B",
      "explanation": "The S-shaped or pantile design is widely used for its water-shedding interlock."
    },
    {
      "q": "What feature allows floor tiles to interlock without adhesive?",
      "options": [
        "A) Tabs and slots on the sides",
        "B) Glaze on the edges",
        "C) Holes in the corners",
        "D) Magnetic strips"
      ],
      "answer": "A",
      "explanation": "Tabs and slots on the edges allow tiles to click together."
    },
    {
      "q": "How much should roof tiles overlap for effective waterproofing?",
      "options": [
        "A) 2 cm",
        "B) 5 cm",
        "C) 10 cm",
        "D) 15 cm"
      ],
      "answer": "C",
      "explanation": "A 10 cm overlap ensures water does not penetrate during heavy rain."
    },
    {
      "q": "Which tool is used to carve a wooden stamp for decorating tiles?",
      "options": [
        "A) Hammer",
        "B) Chisel",
        "C) Saw",
        "D) Drill"
      ],
      "answer": "B",
      "explanation": "A chisel is used to carve the design into the wooden block."
    },
    {
      "q": "What is sgraffito?",
      "options": [
        "A) A type of glaze",
        "B) A method of scratching through slip to reveal clay",
        "C) A firing technique",
        "D) A mold making process"
      ],
      "answer": "B",
      "explanation": "Sgraffito involves scratching through a coloured slip to create a design."
    },
    {
      "q": "Which oxide is commonly used to produce a blue colour on tiles?",
      "options": [
        "A) Iron oxide",
        "B) Copper oxide",
        "C) Cobalt oxide",
        "D) Manganese oxide"
      ],
      "answer": "C",
      "explanation": "Cobalt oxide is a strong blue colourant in ceramics."
    },
    {
      "q": "What is the typical bisque firing temperature for tiles?",
      "options": [
        "A) 800Â°C",
        "B) 950Â°C",
        "C) 1050Â°C",
        "D) 1200Â°C"
      ],
      "answer": "B",
      "explanation": "Bisque firing is usually done at around 950Â°C to prepare the clay for glazing."
    },
    {
      "q": "Why should you heat the kiln slowly during bisque firing?",
      "options": [
        "A) To save fuel",
        "B) To prevent tiles from cracking",
        "C) To make glaze melt faster",
        "D) To change clay colour"
      ],
      "answer": "B",
      "explanation": "Slow heating allows water and carbon to escape without causing cracks."
    },
    {
      "q": "What is the purpose of glazing a tile?",
      "options": [
        "A) To make it heavier",
        "B) To make it waterproof and decorative",
        "C) To make it softer",
        "D) To reduce firing time"
      ],
      "answer": "B",
      "explanation": "Glaze forms a glass-like coating that makes tiles waterproof and adds colour."
    },
    {
      "q": "What should you do before glazing a bisque-fired tile?",
      "options": [
        "A) Soak it in water",
        "B) Wipe the bottom clean",
        "C) Sand it smooth",
        "D) Paint it with slip"
      ],
      "answer": "B",
      "explanation": "Wiping the bottom prevents glaze from sticking to the kiln shelf."
    },
    {
      "q": "What is a simple test for water absorption of a fired tile?",
      "options": [
        "A) Drop it from 1 meter",
        "B) Boil it in water and weigh before and after",
        "C) Scratch it with a knife",
        "D) Hit it with a hammer"
      ],
      "answer": "B",
      "explanation": "Boiling and weighing shows how much water the tile absorbs, indicating porosity."
    },
    {
      "q": "What is the maximum acceptable shrinkage for a clay body?",
      "options": [
        "A) 5%",
        "B) 8%",
        "C) 12%",
        "D) 15%"
      ],
      "answer": "C",
      "explanation": "Shrinkage up to 12% is acceptable; higher causes size problems."
    },
    {
      "q": "How can you test the strength of a floor tile?",
      "options": [
        "A) Drop a 1 kg weight from 1 meter",
        "B) Bend it by hand",
        "C) Soak it in water",
        "D) Heat it in a kiln"
      ],
      "answer": "A",
      "explanation": "A drop test simulates impact and checks the tile's resistance to breaking."
    },
    {
      "q": "What grade should be given to a tile with a minor chip?",
      "options": [
        "A) Grade A",
        "B) Grade B",
        "C) Grade C",
        "D) Grade D"
      ],
      "answer": "B",
      "explanation": "Grade B tiles have minor defects and are sold at a discount."
    },
    {
      "q": "Why is quality control important for a tile business?",
      "options": [
        "A) To increase production speed",
        "B) To reduce clay costs",
        "C) To build reputation and repeat customers",
        "D) To use more glaze"
      ],
      "answer": "C",
      "explanation": "Consistent quality leads to customer trust and word-of-mouth referrals."
    },
    {
      "q": "What is the recommended water content when mixing clay for pressing?",
      "options": [
        "A) 5%",
        "B) 10%",
        "C) 15%",
        "D) 25%"
      ],
      "answer": "C",
      "explanation": "About 15% water by weight gives clay the right plasticity for pressing."
    },
    {
      "q": "How many tiles can a two-person team produce per hour with a hand press?",
      "options": [
        "A) 20",
        "B) 50",
        "C) 100",
        "D) 200"
      ],
      "answer": "C",
      "explanation": "With a good rhythm, a two-person team can make about 100 tiles per hour."
    },
    {
      "q": "What is the purpose of adding grog to clay?",
      "options": [
        "A) To increase shrinkage",
        "B) To reduce shrinkage and prevent cracking",
        "C) To make clay melt faster",
        "D) To change colour"
      ],
      "answer": "B",
      "explanation": "Grog is pre-fired clay that reduces shrinkage and adds strength."
    },
    {
      "q": "Which African motif is commonly used for tile decoration?",
      "options": [
        "A) Adinkra symbols",
        "B) Celtic knots",
        "C) Japanese cherry blossoms",
        "D) Aztec calendars"
      ],
      "answer": "A",
      "explanation": "Adinkra symbols from Ghana are widely used in African ceramic decoration."
    },
    {
      "q": "What is the ideal firing temperature for a glossy glaze on tiles?",
      "options": [
        "A) 900Â°C",
        "B) 1000Â°C",
        "C) 1050Â°C",
        "D) 1200Â°C"
      ],
      "answer": "C",
      "explanation": "Glossy glazes typically mature at around 1050Â°C."
    },
    {
      "q": "Why should you keep a firing log?",
      "options": [
        "A) To track temperature, time, and results for consistency",
        "B) To record customer orders",
        "C) To calculate clay costs",
        "D) To design new molds"
      ],
      "answer": "A",
      "explanation": "A log helps you repeat successful firings and troubleshoot problems."
    },
    {
      "q": "What is the first step in quality control for clay?",
      "options": [
        "A) Test shrinkage and water absorption",
        "B) Add water",
        "C) Press tiles",
        "D) Fire tiles"
      ],
      "answer": "A",
      "explanation": "Testing clay properties before production prevents waste."
    },
    {
      "q": "How can you check if interlocking tiles fit properly?",
      "options": [
        "A) Weigh them",
        "B) Fit two tiles together and check for wobble",
        "C) Drop them",
        "D) Soak them in water"
      ],
      "answer": "B",
      "explanation": "A fit test ensures the interlock is tight but easy to assemble."
    },
    {
      "q": "What is the benefit of using a release agent like used engine oil on molds?",
      "options": [
        "A) It makes tiles shinier",
        "B) It prevents clay from sticking to the mold",
        "C) It speeds up drying",
        "D) It adds colour"
      ],
      "answer": "B",
      "explanation": "Oil acts as a lubricant so pressed tiles release cleanly from the mold."
    }
  ],
  "videos": [
    {
      "title": "How to make interlocking roof tiles",
      "query": "how to make interlocking roof tiles"
    },
    {
      "title": "African motif tile decoration techniques",
      "query": "African motif tile decoration techniques"
    },
    {
      "title": "Quality control for ceramic tiles",
      "query": "quality control for ceramic tiles"
    }
  ]
}
