Repository: rAsAfrica1/rise-africa-skills

File: deep_courses/welding-fundamentals/module-02.json
{
  "course": "Welding Fundamentals",
  "module_number": 2,
  "module_title": "Welding Tools and Equipment",
  "lessons": [
    {
      "title": "Hand Tools for Welding and Cutting",
      "body": "As a welder in Africa, you will often work without electricity, so hand tools are your lifeline. Start with a good quality chipping hammerâthe kind with a spring handle reduces shock. Use it to remove slag after each weld pass. A wire brush (stainless steel for stainless steel, carbon steel for mild steel) cleans the weld before and after. For cutting, you need a hacksaw with 18 or 24 teeth per inch blade for metal. In many workshops, you'll also find a cold chisel and hammer for cutting rivets or bolts. Always wear safety glasses when using these tools.\n\nFor oxy-fuel cutting, you need a cutting torch, oxygen and acetylene cylinders, regulators, hoses, and a spark lighter. In Africa, many welders use propane or LPG instead of acetylene because it's cheaper and more available. But LPG burns cooler, so you need a different torch tip. Always check hoses for cracksâleaking gas is deadly. Use soapy water to test for leaks; never use a flame.\n\nA bench vise is essential for holding work while you cut or grind. Mount it securely on a heavy table. Files are used for deburring and smoothing edges. A half-round file is most versatile. For scraping slag from tight corners, a slag hammer with a pointed tip works well. Keep your tools clean and oiled to prevent rustâhumidity in coastal areas like Mombasa or Lagos will rust tools quickly.\n\nWhen buying hand tools, look for forged steel, not cast iron. Brands like Stanley, Irwin, and local equivalents are fine. A good chipping hammer costs about $5-10. A hacksaw frame with blade costs $10-15. Invest in a file card to clean files. Store tools in a dry box with a little oil. Remember: a sharp tool is a safe tool. Dull blades require more force and slip easily, causing injuries."
    },
    {
      "title": "Power Tools: Grinders, Drills, and Saws",
      "body": "Power tools speed up your work, but in Africa, power supply can be unreliable. A 4.5-inch angle grinder is the most important power tool for a welder. Use it with a grinding wheel to smooth welds, a cutting wheel to cut metal, and a wire cup brush to clean rust. Always unplug the grinder before changing wheels. Wear a face shield and gloves. In many African markets, you can buy a decent 4.5-inch grinder for $30-50. Brands like Bosch, Makita, or Chinese equivalents like Total or Ingco work well.\n\nFor drilling, a 1/2-inch electric drill with variable speed is useful. Use high-speed steel (HSS) drill bits for metal. Apply cutting oil or even used engine oil to keep the bit cool. Drill at slow speed for large holes. If you don't have electricity, a hand drill or a brace and bit works, but it's slow. A portable band saw or a chop saw is great for cutting metal accurately. A chop saw with an abrasive wheel cuts angle iron and pipe quickly. Always clamp your work securely.\n\nIn areas with frequent power cuts, consider a generator or inverter. A 2-3 kVA generator can run a grinder and small welder. But remember: power tools draw a lot of current. Use an extension cord with the correct wire gauge (at least 2.5 mmÂ² for 20 meters). Never use a damaged cord. Check the plug and cable before each use.\n\nMaintenance: blow out dust from the motor vents weekly. Replace carbon brushes when they wear down. Keep grinding wheels dry and free from cracks. Store power tools in a dry place. If you work in a dusty environment, clean the tool after each use. A grinder that overheats will burn out quickly. Let it cool down. Always use the guard on a grinderâit protects you from flying debris. Safety first: wear goggles, gloves, and hearing protection."
    },
    {
      "title": "Measuring and Layout Tools",
      "body": "Accurate measurement is the difference between a strong weld and a failed joint. You need a steel measuring tape (5 meters is standard), a steel rule (150 mm or 300 mm), and a try square. A try square checks 90-degree angles. In Africa, many welders use a combination square because it can also mark 45 degrees. A scribe or a sharp pencil marks metal. For layout, use a soapstone or a permanent markerâsoapstone is better because it doesn't burn away when you weld.\n\nA center punch marks drilling points. A dividers or compass draws circles. For pipe work, a wrap-around or a pipe tape measures circumference. A spirit level ensures your work is horizontal or vertical. A plumb bob checks vertical alignment. These tools are cheap but essential. A good tape measure costs $5-10. A try square costs $5-15. Buy stainless steel tools to resist rust.\n\nWhen measuring, always measure twice and cut once. Use the same tape for all measurements on a project to avoid errors. For welding, you often need to allow for shrinkage. Steel expands when heated and contracts when cooled. For a 1-meter weld, allow about 1-2 mm shrinkage. Use a welding gauge to check fillet weld sizes and reinforcement. A fillet weld gauge costs about $10-20.\n\nMark clearly with soapstone. If you need precision, use a scriber and a hammer to make a small mark. For layout on curved surfaces, use a flexible curve or a piece of wire. In the field, you can use a chalk line for long straight lines. Always keep your measuring tools clean and dry. Store them in a case. A bent tape or a damaged square will give wrong readings. Check your square regularly against a known straight edge."
    },
    {
      "title": "Clamps, Jigs, and Fixtures",
      "body": "Clamps hold your work steady so you can weld accurately. The most common are C-clamps, F-clamps, and bar clamps. In Africa, you can buy cheap C-clamps from local markets. A 4-inch C-clamp costs about $3-5. Use at least two clamps for a butt joint. For pipe welding, use a pipe clamp or a chain clamp. Magnetic clamps are very useful for holding steel plates at 90 degrees. A magnetic welding clamp costs $10-20 and can hold up to 50 kg. But remember: magnets lose strength when heated, so don't weld too close.\n\nJigs and fixtures are custom-made tools that hold parts in the correct position for welding. They save time and ensure repeatability. For example, if you are making 100 identical gates, a jig will hold the frame square while you weld. You can make a simple jig from angle iron and clamps. Use a steel table as a fixtureâweld a few tabs to hold your work. But be careful: welding directly to a table can distort it. Use spacers or copper backing.\n\nTack welds are your friend. Before fully welding, put small tack welds (about 10-15 mm long) at the corners and every 150-200 mm along the joint. Check squareness and alignment. If something is off, you can break the tacks with a chipping hammer and re-clamp. Always use a square to check 90-degree angles. For round parts, use a pipe clamp or a vise.\n\nWhen clamping, don't over-tightenâyou can distort thin metal. Use a piece of wood or copper as a pad. For aluminum, use aluminum clamps to avoid contamination. Keep clamps clean and oil the threads. A rusty clamp will seize. Store clamps hanging on a rack. In the field, you can use a chain and a turnbuckle as a clamp. Be creative, but always ensure the work is secure before welding. A loose part can cause a dangerous kickback."
    },
    {
      "title": "Welding Cables, Connectors, and Grounding",
      "body": "Welding cables carry high current from the machine to the electrode holder and work clamp. In Africa, you'll find cables with different insulation. Use rubber-insulated cable (like SOOW or H07RN-F) because it's flexible and oil-resistant. The cable size depends on amperage. For up to 200 amps, use 35 mmÂ² cable. For 300 amps, use 50 mmÂ². Never use undersized cableâit will overheat and cause a fire. A 10-meter length of 35 mmÂ² cable costs about $30-50.\n\nConnectors must be tight. The electrode holder (stinger) should be rated for your amperage. A 300-amp holder costs $10-20. The work clamp (ground clamp) must make good contact. Clean the metal before clamping. A poor ground causes erratic arc and shocks. Use a brass or copper clamp. Never clamp to painted or rusty metal. In the field, you can clamp to a steel table or a piece of scrap.\n\nGrounding is critical for safety. The work clamp should be connected to the workpiece, not to the ground. The welder's case must be grounded to earth. Use a ground rod if required. In many African workshops, grounding is ignored, but it can save your life. If you feel a tingle, stop immediately. Check cables for cuts, exposed wires, and damaged insulation. Replace damaged cables. Use cable connectors (quick connectors) to join cables. They must be tight and insulated.\n\nInspect cables daily. Look for burns, cracks, and exposed copper. Repair with heat shrink or electrical tapeâbut tape is temporary. Better to replace. Keep cables coiled loosely when not in use. Don't drag cables over sharp edges. Store in a dry place. For long runs, use a cable cover or ramp to prevent tripping. Remember: a good ground is 50% of a good weld."
    },
    {
      "title": "Equipment Maintenance and Inspection",
      "body": "Maintenance keeps your tools safe and working. Start with a daily check: inspect cables, holders, clamps, and power tools. Look for damage, loose connections, and wear. A 5-minute check can prevent accidents. For welding machines, check the cooling fan and vents. Blow out dust with compressed air. Check the electrode holder for loose parts. Replace worn tips. For engine-driven welders, check oil and fuel daily. Change oil every 100 hours. Clean the air filter every 50 hours.\n\nGrinders need regular care. Replace carbon brushes every 100-200 hours. Check the cord for cuts. Clean the vents. Replace grinding wheels when they are worn down to 2/3 of original diameter. Never use a cracked wheel. Store wheels flat. For drills, check the chuck and replace if worn. Lubricate the chuck. For saws, check blades for missing teeth. Replace dull bladesâthey cause kickback.\n\nIn Africa, dust and humidity are enemies. After work, wipe tools with an oily rag. Store in a dry box with silica gel. For welding machines, keep them covered when not in use. Use a voltage stabilizer if power fluctuates. Check the ground connection monthly. Test the insulation resistance with a megohmmeter if available. A simple test: use a multimeter to check for continuity between the case and the ground pin.\n\nCreate a maintenance log. Record dates of inspection, repairs, and replacements. This helps you track when to service. For example, if you use your grinder daily, plan to replace brushes every 3 months. Keep spare parts: fuses, brushes, tips, and wheels. In remote areas, order spares before you run out. Train yourself to notice unusual sounds, smells, or vibrations. A bearing whine means it's failing. Fix small problems before they become big. A well-maintained tool lasts years and keeps you safe."
    },
    {
      "title": "Practical Reference",
      "body": "<section>\n  <h2>Practical Reference: Welding Tools and Equipment for African Agribusiness Workshops</h2>\n\n  <p>In African agribusiness, a welding workshop is not a hobby room â it is a revenue centre. Whether you are fabricating maize shellers, repairing tractor implements, building poultry cages, or maintaining borehole pump brackets, the profitability of your operation depends on having the right tools, keeping them in service, and knowing when a worn component is costing you more in downtime than a replacement would cost in cash. This practical reference consolidates the essential knowledge from the six lessons in this module into one field-ready document. It is written for the workshop owner, the farm mechanic, and the young artisan building a welding business in a peri-urban or rural enterprise zone.</p>\n\n  <p>Across Sub-Saharan Africa, the welding trade is dominated by small and medium enterprises. The informal metal fabrication sector employs hundreds of thousands of people, and demand is rising with agricultural mechanisation, construction, and the growth of agro-processing. The businesses that survive are those that treat tools and equipment as capital assets with a maintenance schedule, not as consumables to be abused until they fail. This reference gives you the numbers, the checks, and the sources to do exactly that.</p>\n\n  <figure>\n    <svg viewBox=\"0 0 760 420\" width=\"100%\" height=\"auto\" role=\"img\" aria-labelledby=\"weldSetupTitle weldSetupDesc\" xmlns=\"http://www.w3.org/2000/svg\">\n      <title id=\"weldSetupTitle\">Typical manual metal arc welding setup showing power source, electrode holder, work clamp and workpiece</title>\n      <desc id=\"weldSetupDesc\">Diagram of a welding circuit: a welding power source connects via the electrode cable to an electrode holder with a consumable electrode, and via the work return cable to a work clamp attached to the metal workpiece. An arc forms between electrode and workpiece.</desc>\n      <rect x=\"0\" y=\"0\" width=\"760\" height=\"420\" fill=\"#f7f7f4\"/>\n      <!-- Power source -->\n      <rect x=\"40\" y=\"150\" width=\"150\" height=\"120\" rx=\"8\" fill=\"#2f4858\" stroke=\"#1d2f3a\" stroke-width=\"3\"/>\n      <text x=\"115\" y=\"200\" text-anchor=\"middle\" fill=\"#ffffff\" font-family=\"Arial, sans-serif\" font-size=\"15\" font-weight=\"bold\">WELDING</text>\n      <text x=\"115\" y=\"220\" text-anchor=\"middle\" fill=\"#ffffff\" font-family=\"Arial, sans-serif\" font-size=\"15\" font-weight=\"bold\">POWER</text>\n      <text x=\"115\" y=\"240\" text-anchor=\"middle\" fill=\"#ffffff\" font-family=\"Arial, sans-serif\" font-size=\"15\" font-weight=\"bold\">SOURCE</text>\n      <!-- Electrode cable -->\n      <path d=\"M190 175 C 300 120, 420 120, 520 150\" fill=\"none\" stroke=\"#c0392b\" stroke-width=\"6\"/>\n      <text x=\"340\" y=\"110\" text-anchor=\"middle\" fill=\"#c0392b\" font-family=\"Arial, sans-serif\" font-size=\"13\" font-weight=\"bold\">Electrode cable (welding lead)</text>\n      <!-- Work return cable -->\n      <path d=\"M190 245 C 300 300, 420 300, 520 270\" fill=\"none\" stroke=\"#1f6f43\" stroke-width=\"6\"/>\n      <text x=\"340\" y=\"330\" text-anchor=\"middle\" fill=\"#1f6f43\" font-family=\"Arial, sans-serif\" font-size=\"13\" font-weight=\"bold\">Work return cable (earth lead)</text>\n      <!-- Electrode holder -->\n      <rect x=\"510\" y=\"130\" width=\"70\" height=\"40\" rx=\"6\" fill=\"#8e6b3a\" stroke=\"#5c4525\" stroke-width=\"3\"/>\n      <text x=\"545\" y=\"155\" text-anchor=\"middle\" fill=\"#fff\" font-family=\"Arial, sans-serif\" font-size=\"11\" font-weight=\"bold\">HOLDER</text>\n      <!-- Electrode -->\n      <line x1=\"580\" y1=\"150\" x2=\"630\" y2=\"200\" stroke=\"#444\" stroke-width=\"6\"/>\n      <text x=\"640\" y=\"150\" fill=\"#333\" font-family=\"Arial, sans-serif\" font-size=\"12\">Electrode</text>\n      <!-- Arc -->\n      <path d=\"M630 200 Q 645 215 660 205\" fill=\"none\" stroke=\"#f39c12\" stroke-width=\"5\"/>\n      <text x=\"690\" y=\"200\" fill=\"#b9770e\" font-family=\"Arial, sans-serif\" font-size=\"12\" font-weight=\"bold\">Arc</text>\n      <!-- Workpiece -->\n      <rect x=\"600\" y=\"230\" width=\"130\" height=\"35\" fill=\"#95a5a6\" stroke=\"#5d6d6e\" stroke-width=\"3\"/>\n      <text x=\"665\" y=\"253\" text-anchor=\"middle\" fill=\"#2c3e50\" font-family=\"Arial, sans-serif\" font-size=\"12\" font-weight=\"bold\">WORKPIECE</text>\n      <!-- Work clamp -->\n      <rect x=\"500\" y=\"255\" width=\"70\" height=\"30\" rx=\"5\" fill=\"#7f8c8d\" stroke=\"#4d5656\" stroke-width=\"3\"/>\n      <text x=\"535\" y=\"275\" text-anchor=\"middle\" fill=\"#fff\" font-family=\"Arial, sans-serif\" font-size=\"10\" font-weight=\"bold\">CLAMP</text>\n      <line x1=\"570\" y1=\"270\" x2=\"600\" y2=\"250\" stroke=\"#4d5656\" stroke-width=\"4\"/>\n    </svg>\n    <figcaption>Manual metal arc welding circuit: power source, electrode holder, work clamp and workpiece. Diagram adapted from the welding process descriptions in <em>Lincoln Electric â Welding Fundamentals</em> and the American Welding Society (AWS) <em>Welding Handbook</em>, Vol. 1, 10th edition. Source: aws.org.</figcaption>\n  </figure>\n\n  <h3>1. Hand Tools for Welding and Cutting</h3>\n  <p>Hand tools do the work that no machine can reach. In an African farm workshop, the core kit is modest but must be complete: a chipping hammer for slag removal, a wire brush (stainless for stainless work, carbon steel for mild steel), a hacksaw with 18â24 TPI blades for cutting, a cold chisel, a ball-peen hammer, a punch, files (flat and half-round), and a set of spanners and adjustable wrenches. For oxy-fuel cutting, you need a cutting torch, spark lighter, and tip cleaners. The most common failure point is not the tool itself but the operator skipping the slag removal step, which leads to slag inclusions and failed welds. A chipping hammer costs the equivalent of a few US dollars and prevents rework that can cost a full day of production.</p>\n\n  <h3>2. Power Tools: Grinders, Drills, and Saws</h3>\n  <p>The angle grinder is the workhorse of any fabrication shop. A 115 mm or 125 mm grinder with a 900â1100 W motor handles most farm implement work. For heavier fabrication, a 230 mm grinder with 2000â2400 W is standard. Always match the disc to the task: grinding discs for metal removal, cutting discs for severing, flap discs for finishing, and wire cup brushes for scale removal. Never use a cutting disc for grinding â it is a leading cause of disc burst injuries. Drills should be variable-speed with a hammer function for masonry, and saws range from portable band saws to abrasive chop saws. In off-grid workshops, a petrol-driven generator of at least 5 kVA is required to run a 200 A inverter welder and a grinder simultaneously.</p>\n\n  <h3>3. Measuring and Layout Tools</h3>\n  <p>Accuracy in layout determines whether a gate hangs square or a trailer tracks straight. Essential tools: steel rule or tape measure (5 m minimum), combination square, try square, engineer's square, dividers, scribe, centre punch, and a chalk line for large layouts. For fabrication at scale, a spirit level and plumb bob are indispensable. In agribusiness, the most expensive layout error is misaligned implement hitch points â a few millimetres of error translates into uneven ploughing and crop losses across an entire field.</p>\n\n  <h3>4. Clamps, Jigs, and Fixtures</h3>\n  <p>Clamps hold work while you weld, and jigs hold it in the right position repeatedly. A basic clamp set includes C-clamps, F-clamps, bar clamps, and magnetic welding squares. For repetitive production â such as making poultry feeders or maize crib frames â a simple jig made from angle iron and toggle clamps can cut assembly time by 60â80% and improve consistency. In African workshops, jigs are often the difference between a one-man operation and a small factory employing five people.</p>\n\n  <h3>5. Welding Cables, Connectors, and Grounding</h3>\n  <p>Cable selection is a safety and performance issue, not just a cost decision. Undersized cables overheat, waste power, and cause arc instability. The table below gives practical guidance for common welding currents on copper cable at 60% duty cycle.</p>\n\n  <table border=\"1\" cellpadding=\"6\" cellspacing=\"0\" style=\"border-collapse:collapse; width:100%; font-family:Arial, sans-serif; font-size:14px;\">\n    <caption style=\"caption-side:top; text-align:left; font-weight:bold; padding:6px;\">Table 1: Minimum copper welding cable size vs. current and cable length (60% duty cycle)</caption>\n    <thead style=\"background:#2f4858; color:#fff;\">\n      <tr>\n        <th>Welding current (A)</th>\n        <th>Cable length up to 10 m (mmÂ²)</th>\n        <th>Cable length 10â20 m (mmÂ²)</th>\n        <th>Cable length 20â30 m (mmÂ²)</th>\n      </tr>\n    </thead>\n    <tbody>\n      <tr><td>100</td><td>16</td><td>25</td><td>35</td></tr>\n      <tr><td>150</td><td>25</td><td>35</td><td>50</td></tr>\n      <tr><td>200</td><td>35</td><td>50</td><td>70</td></tr>\n      <tr><td>250</td><td>50</td><td>70</td><td>95</td></tr>\n      <tr><td>300</td><td>70</td><td>95</td><td>120</td></tr>\n    </tbody>\n  </table>\n  <p style=\"font-size:13px; color:#555;\">Source: Adapted from <em>Lincoln Electric â Welding Cable Selection Guide</em> and ESAB <em>Welding Cable and Connector Handbook</em>. Values assume copper conductors, rubber or neoprene insulation, and 60% duty cycle; derate for higher ambient temperatures above 40 Â°C.</p>\n\n  <p>Connectors must match cable size and be crimped or soldered, never twisted and taped. The work clamp (earth clamp) must make clean metal-to-metal contact; paint, rust, and grease are common causes of a weak arc and porosity in the weld. In many African workshops, a poor earth connection is the single most common cause of \"the welder is not working\" complaints â before calling a technician, clean the contact point.</p>\n\n  <div style=\"border:3px solid #c0392b; background:#fdecea; padding:14px; margin:18px 0; border-radius:6px;\">\n    <p style=\"margin:0 0 8px 0; font-weight:bold; color:#c0392b; font-family:Arial, sans-serif;\">â  SAFETY WARNING â ELECTRIC SHOCK AND FIRE RISK</p>\n    <p style=\"margin:0; font-family:Arial, sans-serif; font-size:14px;\">Welding cables, connectors, and clamps carry open-circuit voltages that can be lethal, especially in damp conditions common during African rainy seasons. Never weld in wet clothing or standing water. Inspect cables daily for cuts, exposed conductors, and damaged insulation â replace immediately, never tape over damage. Ensure the work return clamp is securely attached to clean metal. Isolate the power source before changing electrodes, cables, or connectors. In workshops without reliable earthing, install a residual current device (RCD) and a proper earth rod. Fire risk is high where welding is done near dry thatch, crop residues, or fuel stores â keep a dry powder extinguisher within 5 metres of the welding station and clear combustibles from a 10 m radius.</p>\n  </div>\n\n  <h3>6. Equipment Maintenance and Inspection</h3>\n  <p>Preventive maintenance is the cheapest form of insurance in a welding business. The table below sets out a practical schedule that can be printed and posted on the workshop wall.</p>\n\n  <table border=\"1\" cellpadding=\"6\" cellspacing=\"0\" style=\"border-collapse:collapse; width:100%; font-family:Arial, sans-serif; font-size:14px;\">\n    <caption style=\"caption-side:top; text-align:left; font-weight:bold; padding:6px;\">Table 2: Recommended maintenance and inspection schedule for welding workshop equipment</caption>\n    <thead style=\"background:#1f6f43; color:#fff;\">\n      <tr>\n        <th>Equipment / item</th>\n        <th>Daily (before use)</th>\n        <th>Weekly</th>\n        <th>Monthly / quarterly</th>\n      </tr>\n    </thead>\n    <tbody>\n      <tr><td>Welding cables and connectors</td><td>Visual check for cuts, exposed wire, heat damage</td><td>Check clamp contact faces; clean</td><td>Megger insulation test if available</td></tr>\n      <tr><td>Electrode holder</td><td>Check insulation and jaw grip</td><td>Clean slag build-up</td><td>Replace if jaws loose or insulation cracked</td></tr>\n      <tr><td>Angle grinder</td><td>Check disc condition, guard, cable</td><td>Clean air vents; check brushes</td><td>Replace brushes; grease gearbox</td></tr>\n      <tr><td>Welding power source</td><td>Check fan, leads, settings</td><td>Blow out dust from vents</td><td>Calibrate ammeter; inspect internal connections</td></tr>\n      <tr><td>Oxy-fuel torch and hoses</td><td>Leak test with soapy water</td><td>Inspect hoses for cracks</td><td>Replace hoses every 3â5 years; test flashback arrestors</td></tr>\n      <tr><td>Hand tools</td><td>Check handles, blades, chisels</td><td>Sharpen/replace as needed</td><td>Full inventory and replacement review</td></tr>\n    </tbody>\n  </table>\n  <p style=\"font-size:13px; color:#555;\">Source: Compiled from <em>OSHA 29 CFR 1910 Subpart Q â Welding, Cutting and Brazing</em> (osha.gov), <em>AWS Z49.1:2021 Safety in Welding, Cutting and Allied Processes</em>, and <em>Lincoln Electric â Equipment Maintenance Best Practices</em>.</p>\n\n  <h3>Quick Reference Checklist</h3>\n  <ol style=\"font-family:Arial, sans-serif; font-size:14px; line-height:1.7;\">\n    <li><strong>Inspect before you weld:</strong> Check cables, clamps, holder insulation, and grinder discs for damage every morning before the first arc.</li>\n    <li><strong>Match the cable to the job:</strong> Use the correct copper cable size for your welding current and length â undersized cable wastes power and overheats.</li>\n    <li><strong>Clean the earth point:</strong> Grind paint, rust, and dirt from the workpiece where the work clamp attaches; a poor earth causes porosity and weak arcs.</li>\n    <li><strong>Use the right disc:</strong> Never grind with a cutting disc or cut with a grinding disc â match the disc to the task and respect the RPM rating.</li>\n    <li><strong>Keep a jig for repeat work:</strong> If you make more than ten identical parts, build a simple jig â it pays for itself in a week.</li>\n    <li><strong>Maintain a logbook:</strong> Record every maintenance action, cable replacement, and equipment fault â it protects your business and supports warranty claims.</li>\n    <li><strong>Control fire risk:</strong> Clear a 10 m radius of combustibles, keep a dry powder extinguisher within reach, and never weld near fuel or thatch.</li>\n    <li><strong>Budget for replacement:</strong> Set aside 5â10% of monthly revenue for tool and cable replacement â downtime costs more than the tools.</li>\n  </ol>\n\n  <h3>Further Reading (Free Official Sources)</h3>\n  <ul style=\"font-family:Arial, sans-serif; font-size:14px; line-height:1.8;\">\n    <li><a href=\"https://www.osha.gov/welding-cutting-brazing\" target=\"_blank\" rel=\"noopener\">OSHA â Welding, Cutting and Brazing Safety Standards and Guidance</a> (osha.gov)</li>\n    <li><a href=\"https://www.aws.org/standards/page/z491\" target=\"_blank\" rel=\"noopener\">American Welding Society â AWS Z49.1:2021 Safety in Welding, Cutting and Allied Processes</a> (aws.org)</li>\n    <li><a href=\"https://www.lincolnelectric.com/en/welding-and-cutting-resource-center\" target=\"_blank\" rel=\"noopener\">Lincoln Electric â Welding and Cutting Resource Center (process, cable and equipment guides)</a> (lincolnelectric.com)</li>\n    <li><a href=\"https://www.esab.com/global/en/support/documentation.cfm\" target=\"_blank\" rel=\"noopener\">ESAB â Knowledge Center and Equipment Documentation</a> (esab.com)</li>\n    <li><a href=\"https://www.ilo.org/global/topics/safety-and-health-at-work/lang--en/index.htm\" target=\"_blank\" rel=\"noopener\">International Labour Organization â Occupational Safety and Health in Small Enterprises</a> (ilo.org)</li>\n  </ul>\n\n  <p style=\"font-family:Arial, sans-serif; font-size:14px; line-height:1.7;\">For the African agribusiness welder, the message is simple: your tools are your business. A well-maintained 200 A inverter welder, a complete hand tool kit, correctly sized cables, and a disciplined maintenance routine will out-earn a larger workshop with neglected equipment every season. Treat the checklist above as a daily business routine, not an optional extra â and the workshop will keep producing the gates, trailers, shellers, and repairs that keep farms and agribusinesses moving.</p>\n</section>"
    }
  ],
  "quiz": [
    {
      "q": "What is the primary purpose of a chipping hammer in welding?",
      "options": [
        "A) To cut metal",
        "B) To remove slag after welding",
        "C) To measure angles",
        "D) To hold workpieces"
      ],
      "answer": "B",
      "explanation": "A chipping hammer is used to chip away slag after each weld pass."
    },
    {
      "q": "Which type of wire brush should be used on stainless steel?",
      "options": [
        "A) Carbon steel brush",
        "B) Brass brush",
        "C) Stainless steel brush",
        "D) Nylon brush"
      ],
      "answer": "C",
      "explanation": "Stainless steel brushes prevent contamination of stainless steel welds."
    },
    {
      "q": "What is a safe way to check for gas leaks in oxy-fuel hoses?",
      "options": [
        "A) Use a flame",
        "B) Use soapy water",
        "C) Listen for hissing",
        "D) Smell for gas"
      ],
      "answer": "B",
      "explanation": "Soapy water creates bubbles at leak points without risk of ignition."
    },
    {
      "q": "Why is LPG sometimes used instead of acetylene in Africa?",
      "options": [
        "A) It burns hotter",
        "B) It is cheaper and more available",
        "C) It requires no regulator",
        "D) It is safer"
      ],
      "answer": "B",
      "explanation": "LPG is often cheaper and more readily available, though it burns cooler."
    },
    {
      "q": "What is the most important power tool for a welder?",
      "options": [
        "A) Drill",
        "B) Angle grinder",
        "C) Chop saw",
        "D) Band saw"
      ],
      "answer": "B",
      "explanation": "A 4.5-inch angle grinder is versatile for grinding, cutting, and cleaning."
    },
    {
      "q": "What should you do before changing a grinding wheel on an angle grinder?",
      "options": [
        "A) Wear gloves",
        "B) Unplug the grinder",
        "C) Turn it on",
        "D) Apply oil"
      ],
      "answer": "B",
      "explanation": "Always unplug the tool to prevent accidental start-up."
    },
    {
      "q": "Which drill bit material is suitable for metal?",
      "options": [
        "A) High-speed steel (HSS)",
        "B) Masonry",
        "C) Wood",
        "D) Carbide-tipped for concrete"
      ],
      "answer": "A",
      "explanation": "HSS drill bits are designed for drilling metal."
    },
    {
      "q": "What is the recommended wire gauge for a 20-meter extension cord for power tools?",
      "options": [
        "A) 0.5 mmÂ²",
        "B) 1.0 mmÂ²",
        "C) 2.5 mmÂ²",
        "D) 4.0 mmÂ²"
      ],
      "answer": "C",
      "explanation": "2.5 mmÂ² wire gauge reduces voltage drop and overheating over 20 meters."
    },
    {
      "q": "How often should you clean the motor vents of a power tool in a dusty environment?",
      "options": [
        "A) Once a year",
        "B) Weekly",
        "C) Monthly",
        "D) Never"
      ],
      "answer": "B",
      "explanation": "Weekly cleaning prevents dust buildup that can cause overheating."
    },
    {
      "q": "What is the purpose of a try square?",
      "options": [
        "A) To measure length",
        "B) To check 90-degree angles",
        "C) To draw circles",
        "D) To cut metal"
      ],
      "answer": "B",
      "explanation": "A try square is used to check and mark square (90-degree) angles."
    },
    {
      "q": "Why is soapstone preferred over a pencil for marking metal?",
      "options": [
        "A) It is cheaper",
        "B) It doesn't burn away when welding",
        "C) It is more accurate",
        "D) It is easier to see"
      ],
      "answer": "B",
      "explanation": "Soapstone marks remain visible even after heating, unlike pencil marks."
    },
    {
      "q": "What is the typical shrinkage allowance for a 1-meter steel weld?",
      "options": [
        "A) 0.1 mm",
        "B) 1-2 mm",
        "C) 10 mm",
        "D) 20 mm"
      ],
      "answer": "B",
      "explanation": "Steel contracts about 1-2 mm per meter when cooled after welding."
    },
    {
      "q": "Which tool is used to check fillet weld size?",
      "options": [
        "A) Tape measure",
        "B) Fillet weld gauge",
        "C) Try square",
        "D) Spirit level"
      ],
      "answer": "B",
      "explanation": "A fillet weld gauge measures the leg length and throat of fillet welds."
    },
    {
      "q": "What is the main advantage of magnetic welding clamps?",
      "options": [
        "A) They are cheap",
        "B) They hold steel plates at 90 degrees",
        "C) They work on aluminum",
        "D) They don't lose strength when heated"
      ],
      "answer": "B",
      "explanation": "Magnetic clamps are designed to hold ferrous metal at specific angles."
    },
    {
      "q": "Why should you avoid over-tightening clamps on thin metal?",
      "options": [
        "A) It can distort the metal",
        "B) It breaks the clamp",
        "C) It causes rust",
        "D) It is not necessary"
      ],
      "answer": "A",
      "explanation": "Excessive clamp pressure can bend or warp thin sheets."
    },
    {
      "q": "What is a tack weld?",
      "options": [
        "A) A full weld",
        "B) A small temporary weld to hold parts",
        "C) A type of clamp",
        "D) A measuring tool"
      ],
      "answer": "B",
      "explanation": "Tack welds are short welds used to temporarily hold components in alignment."
    },
    {
      "q": "What is the recommended cable size for a 200-amp welding machine?",
      "options": [
        "A) 16 mmÂ²",
        "B) 25 mmÂ²",
        "C) 35 mmÂ²",
        "D) 50 mmÂ²"
      ],
      "answer": "C",
      "explanation": "35 mmÂ² cable is rated for up to 200 amps to prevent overheating."
    },
    {
      "q": "Why is a good ground connection important?",
      "options": [
        "A) It makes the weld stronger",
        "B) It prevents electric shock and ensures stable arc",
        "C) It saves electricity",
        "D) It reduces spatter"
      ],
      "answer": "B",
      "explanation": "A proper ground completes the circuit and prevents dangerous voltage on the workpiece."
    },
    {
      "q": "What should you do if you feel a tingle when touching the workpiece?",
      "options": [
        "A) Continue welding",
        "B) Stop immediately and check grounding",
        "C) Wear thicker gloves",
        "D) Increase amperage"
      ],
      "answer": "B",
      "explanation": "A tingle indicates a grounding fault that can lead to a serious shock."
    },
    {
      "q": "How often should you inspect welding cables?",
      "options": [
        "A) Daily",
        "B) Weekly",
        "C) Monthly",
        "D) Yearly"
      ],
      "answer": "A",
      "explanation": "Daily inspection catches damage before it becomes hazardous."
    },
    {
      "q": "What is the first step in maintaining a welding machine?",
      "options": [
        "A) Change oil",
        "B) Check cooling fan and vents",
        "C) Replace cables",
        "D) Paint the case"
      ],
      "answer": "B",
      "explanation": "Checking and cleaning the cooling system prevents overheating."
    },
    {
      "q": "How often should you change the oil in an engine-driven welder?",
      "options": [
        "A) Every 10 hours",
        "B) Every 50 hours",
        "C) Every 100 hours",
        "D) Every 500 hours"
      ],
      "answer": "C",
      "explanation": "Most engine welders require oil changes every 100 operating hours."
    },
    {
      "q": "When should you replace a grinding wheel?",
      "options": [
        "A) When it is worn to 2/3 of original diameter",
        "B) When it is cracked",
        "C) Both A and B",
        "D) Never"
      ],
      "answer": "C",
      "explanation": "Worn or cracked wheels are unsafe and must be replaced."
    },
    {
      "q": "What is the purpose of silica gel in a tool storage box?",
      "options": [
        "A) To lubricate tools",
        "B) To absorb moisture",
        "C) To clean tools",
        "D) To sharpen tools"
      ],
      "answer": "B",
      "explanation": "Silica gel absorbs humidity, preventing rust in storage."
    },
    {
      "q": "What should a maintenance log include?",
      "options": [
        "A) Dates of inspection and repairs",
        "B) Weather conditions",
        "C) Welder's name",
        "D) Type of metal welded"
      ],
      "answer": "A",
      "explanation": "A log tracks service history to schedule preventive maintenance."
    },
    {
      "q": "Which of these is a sign of a failing bearing in a power tool?",
      "options": [
        "A) Unusual whine or vibration",
        "B) Bright spark",
        "C) Sweet smell",
        "D) Loose cord"
      ],
      "answer": "A",
      "explanation": "A whining noise or vibration often indicates bearing wear."
    },
    {
      "q": "What is the correct way to store grinding wheels?",
      "options": [
        "A) Flat on a shelf",
        "B) Hanging on a nail",
        "C) In a bucket of water",
        "D) Stacked on top of each other"
      ],
      "answer": "A",
      "explanation": "Grinding wheels should be stored flat to prevent warping or cracking."
    },
    {
      "q": "Why should you use a voltage stabilizer with welding machines in Africa?",
      "options": [
        "A) To increase amperage",
        "B) To protect against power fluctuations",
        "C) To reduce electricity cost",
        "D) To make welding faster"
      ],
      "answer": "B",
      "explanation": "Voltage stabilizers protect equipment from damaging voltage spikes and sags."
    },
    {
      "q": "What is the recommended action if a power tool cord is damaged?",
      "options": [
        "A) Tape it with electrical tape",
        "B) Replace the cord",
        "C) Continue using it",
        "D) Cut off the damaged part"
      ],
      "answer": "B",
      "explanation": "Damaged cords should be replaced to prevent shock and fire hazards."
    },
    {
      "q": "What is the primary safety risk of using a grinder without a guard?",
      "options": [
        "A) Overheating",
        "B) Flying debris and wheel breakage",
        "C) Electrical shock",
        "D) Noise"
      ],
      "answer": "B",
      "explanation": "The guard protects the operator from flying fragments if the wheel shatters."
    }
  ],
  "videos": [
    {
      "title": "Hand tools for welding and cutting",
      "query": "hand tools for welding and cutting"
    },
    {
      "title": "Angle grinder safety and maintenance",
      "query": "angle grinder safety and maintenance"
    },
    {
      "title": "Welding cable and grounding basics",
      "query": "welding cable and grounding basics"
    }
  ]
}

File: deep_courses/welding-fundamentals/module-03.json
{
  "course": "Welding Fundamentals",
  "module_number": 3,
  "module_title": "Shielded Metal Arc Welding (SMAW) Basics",
  "lessons": [
    {
      "title": "SMAW Principles and Equipment Setup",
      "body": "Shielded Metal Arc Welding (SMAW), often called stick welding, is the most common welding process in African workshops because it is cheap, portable, and works outdoors. You need a welding machine (AC or DC), electrode holder, ground clamp, welding cables, electrodes, and safety gear. In Nigeria, a 200-amp AC machine like the 'Oxford' or 'Lincoln' is common; in Kenya, many use 180-amp DC inverters. Set up your machine on a stable surface, away from moisture. Connect the ground clamp to your metal table or workpieceâclean the contact point with a wire brush to get good conductivity. Plug the electrode holder into the positive terminal (DCEP) for most electrodes, but check the electrode packet; some run better on negative (DCEN).\n\nSelect your electrode based on the metal thickness. For general work, use E6013 (1/8 inch or 3.2 mm) for thin sheets (1-3 mm) and E7018 (1/8 inch) for thicker plates (6 mm and up). Set your amperage: for 3.2 mm E6013, start at 90-110 amps on AC. If the electrode sticks, increase amps by 10; if it burns through, decrease by 10. Always wear a welding helmet with at least shade 10, leather gloves, and a leather apron. In dusty African conditions, keep your machine covered when not in use and blow out dust weekly.\n\nBefore striking an arc, practice your stance: stand comfortably, hold the electrode holder like a pencil, and rest your free hand on a stable surface. Turn on the machine and listen for the hum. Touch the electrode to the metal and quickly lift to create the arc. The arc should sound like frying bacon. If you hear a loud crackle, your amps are too high. If it's silent, amps are too low. Always work on a clean surfaceâgrind off rust, paint, and oil. In rural areas, use a generator if mains power is unreliable, but ensure it delivers at least 5 kW for a 200-amp machine. Remember: proper setup prevents 80% of welding defects."
    },
    {
      "title": "Electrode Classification and Selection",
      "body": "Electrodes are classified by a code like E6013. The 'E' stands for electrode. The first two digits (60) indicate the minimum tensile strength in thousands of pounds per square inch (psi)â60,000 psi. The third digit (1) tells you the welding position: 1 means all positions (flat, horizontal, vertical, overhead), 2 means flat and horizontal only. The fourth digit (3) indicates the coating type and current: 3 means rutile coating, usable on AC or DC. For example, E6013 is a general-purpose electrode for all positions, great for beginners. E7018 has 70,000 psi strength, all-position, and a low-hydrogen coating that requires DC or AC, and must be kept dry.\n\nIn Africa, the most available electrodes are E6013 and E7018. E6013 is forgiving, easy to strike, and gives a smooth bead, but it leaves slag that must be chipped off. E7018 produces stronger welds and less slag, but it is more sensitive to moistureâstore it in a sealed container with silica gel. If you are welding mild steel up to 6 mm thick, E6013 in 3.2 mm diameter is ideal. For structural work like gates or trailers, use E7018 in 3.2 mm or 4.0 mm. \n\nElectrode size matters: 2.5 mm for thin sheets (1-2 mm), 3.2 mm for 3-6 mm, and 4.0 mm for 6-10 mm. Smaller electrodes need lower amps. For 2.5 mm E6013, set 60-80 amps; for 4.0 mm, set 120-160 amps. Always match the electrode to the metal thickness and joint type. For vertical-up welding, use E6013 or E7018 with a slight weave. For overhead, use lower amps and a short arc. \n\nWhen buying electrodes in local markets, check for cracks or damaged coatingâreject them. Store in a dry place; if damp, bake E7018 at 250Â°C for 2 hours before use. In humid coastal areas like Mombasa or Lagos, keep electrodes in an airtight container with a 40-watt bulb to keep them warm. Never use rusty or wet electrodes; they cause porosity and weak welds. Start with E6013 to build skill, then move to E7018 for critical jobs."
    },
    {
      "title": "Striking and Maintaining an Arc",
      "body": "Striking an arc is the first skill you must master. There are two methods: scratch start and tap start. For scratch start, drag the electrode across the metal like striking a matchâquickly, then lift to about 3 mm. For tap start, tap the electrode straight down and lift immediately. Both work, but scratch start is easier for beginners. Use a piece of scrap metal to practice 50 times. Set your machine to 90-110 amps for a 3.2 mm E6013 electrode. Put on your helmet, then strike. You should see a bright arc and hear a steady crackle.\n\nOnce the arc is lit, maintain it. Keep the arc length equal to the electrode diameterâfor a 3.2 mm electrode, keep a 3.2 mm gap between the electrode tip and the molten pool. If the arc is too long, it sputters, wanders, and causes spatter. If too short, the electrode sticks. Adjust by moving your hand closer or farther. The sound should be like bacon frying. If it sounds like a machine gun, you are too close; if it hisses, too far. \n\nMaintaining the arc requires steady hand movement. As the electrode melts, you must feed it down at the same rate. Use both hands if needed: one to hold the holder, the other to steady your wrist. For long welds, rest your elbow on a table or use a support. In Africa, where power can fluctuate, keep an eye on the arcâif it dims, your voltage dropped; stop and wait for stable power. \n\nWhen you finish a weld, break the arc by quickly lifting the electrode. This leaves a crater. To avoid a crater crack, do a small backstep: reverse your travel direction for 10 mm before lifting. Practice striking and maintaining the arc on a flat plate until you can run a 100 mm bead without sticking. If the electrode sticks, release the holder immediately, let it cool, then twist it free. Never pull the electrode out while the machine is onâyou can damage the holder. With 30 minutes of daily practice, you will strike an arc reliably within a week."
    },
    {
      "title": "Basic Bead Running and Travel Speed",
      "body": "A bead is a single pass of weld metal. To run a bead, strike an arc, then move the electrode along the joint at a steady speed. For a 3.2 mm E6013 electrode at 100 amps, your travel speed should be about 150-200 mm per minute. If you move too fast, the bead is thin and narrow, with poor penetration. If too slow, the bead is wide and tall, with excess metal and possible burn-through. The correct speed gives a bead that is about 2-3 times the electrode diameter wideâfor 3.2 mm, aim for 6-10 mm wide.\n\nStart with a flat plate. Clean it with a grinder or wire brush. Strike your arc at the edge, then move in a straight line. Keep a consistent angle: 10-15 degrees drag (tilted slightly away from the direction of travel). Watch the molten poolâit should be a bright, fluid puddle. If the pool looks too liquid, you are moving too slow; if it looks sluggish, too fast. For a neat bead, use a slight side-to-side motion (weaving) about 3 mm wide. But for beginners, a straight drag is easier.\n\nIn Africa, many welders use a 'whipping' motion: move forward 10 mm, back 5 mm, forward 10 mm. This helps control heat on thin metal. But for thick plates, a steady drag is better. Practice on 6 mm mild steel. Run 10 beads side by side, each 100 mm long. Let each cool, then chip off slag with a chipping hammer and brush with a wire brush. Inspect: a good bead has fine ripples, even width, and no holes. \n\nAdjust your travel speed based on the weld: for vertical-up, move slower and use a triangle weave; for overhead, move faster and use lower amps. Remember, travel speed affects penetration. Too fast = lack of fusion; too slow = burn-through. A good rule: if the slag is easy to remove and the bead looks like a row of dimes, your speed is right. If slag is stuck, you moved too slow. Practice 2 hours daily for a week, and you will run consistent beads."
    },
    {
      "title": "Arc Length and Angle Control",
      "body": "Arc length is the distance from the electrode tip to the workpiece. For SMAW, the correct arc length is equal to the electrode diameter. For a 3.2 mm electrode, keep a 3.2 mm gap. If the arc is too long, you get spatter, a wide bead, and poor penetration. If too short, the electrode sticks and the arc stutters. To control arc length, listen to the sound: a steady crackle means correct; a popping sound means too long; a silent arc means too short. Practice by holding the electrode at different heights and noting the sound and bead appearance.\n\nAngle control is equally important. The electrode angle has two parts: travel angle and work angle. Travel angle is the tilt along the direction of travel. For flat welding, use a 10-15 degree drag angle (electrode tilted back). For vertical-up, use a 5-10 degree push angle (tilted forward). Work angle is the tilt across the joint. For a T-joint, angle the electrode 45 degrees between the two plates. For a butt joint, keep it perpendicular (90 degrees) to the plates. \n\nIn Africa, many welders use a 'drag' technique for flat and horizontal, and a 'push' for vertical-up. But the key is consistency. Use both hands: one to hold the holder, the other to steady your wrist. Rest your elbow on a table or use a clamp to hold the workpiece. For pipe welding, angle changes as you go aroundâpractice on a rotating pipe. \n\nTo improve, set up a T-joint of 6 mm plates. Weld a 100 mm bead with a 45-degree work angle and 10-degree drag. Then change to 60-degree work angle and see the difference. A good weld has equal leg lengths and a slightly convex bead. If the bead is lop-sided, your work angle is off. If the bead is too wide, your arc length is too long. Always keep the arc tightâlong arcs cause porosity. Practice 30 minutes daily with different angles, and you will develop muscle memory."
    },
    {
      "title": "SMAW Safety and Troubleshooting",
      "body": "Safety first: SMAW produces intense UV light, sparks, and fumes. Always wear a welding helmet with shade 10-13, leather gloves, a leather apron, and closed shoes. Never weld in shorts or open sandals. Use a welding screen or curtain to protect others from arc flash. In Africa, many workshops are open-air, so ensure good ventilationâfumes from E6013 and E7018 contain manganese and fluorides. If welding indoors, use a fan to blow fumes away, but not directly on the arc. Keep a fire extinguisher or a bucket of sand nearby. \n\nElectrical safety: check cables for cracks, and never weld in wet conditions. Use a dry wooden board to stand on if the floor is damp. Ground the machine properly. If you get a shock, turn off the machine immediately and do not touch the electrode. \n\nCommon troubleshooting: If the electrode sticks, increase amps by 10 or change to a smaller electrode. If the arc wanders, your arc length is too long or the electrode coating is damaged. If the bead is porous (holes), your metal is dirty, your electrode is damp, or your arc is too long. Clean the metal and bake E7018 at 250Â°C for 2 hours. If the weld cracks, your amps are too high or you used the wrong electrode for the steel. For mild steel, use E6013 or E7018. \n\nIf the machine hums but no arc, check the ground clamp and cable connections. If the machine overheats, let it cool for 15 minutesânever pour water on it. In dusty areas, blow out the machine weekly. If you see slag inclusions (dark spots in the weld), chip them out and re-weld. Always chip slag after each pass. \n\nFor overhead welding, use lower amps (80-90 for 3.2 mm) and a short arc. For vertical-up, use 90-100 amps and a triangle weave. Practice on scrap until you can identify problems by sound and sight. Remember: a clean workplace and sharp focus prevent 90% of accidents. Keep a first-aid kit with burn gel and eye wash. Never weld alone; have a helper nearby."
    },
    {
      "title": "Practical Reference",
      "body": "<section>\n  <h2>Practical Reference: Shielded Metal Arc Welding (SMAW) in African Agribusiness Workshops</h2>\n\n  <p>In African agribusiness, SMAW (stick welding) is the workhorse process for repairing trailers, grain augers, plough frames, feed mixers, borehole pump brackets, and irrigation pipe supports. It survives dusty conditions, unreliable power, and field repairs where gas-shielded processes fail. This practical reference gives you the numbers, settings, and decisions that keep your workshop productive and profitable.</p>\n\n  <figure>\n    <svg viewBox=\"0 0 640 300\" xmlns=\"http://www.w3.org/2000/svg\" role=\"img\" aria-label=\"SMAW circuit diagram showing electrode holder, electrode, arc, workpiece, work clamp, and welding power source\">\n      <rect x=\"0\" y=\"0\" width=\"640\" height=\"300\" fill=\"#fafafa\" stroke=\"#333\" stroke-width=\"2\"/>\n      <text x=\"320\" y=\"28\" text-anchor=\"middle\" font-size=\"16\" font-weight=\"bold\" fill=\"#111\">SMAW Circuit: Electrode Holder, Arc, Work Clamp, Power Source</text>\n      \n      <!-- Power source -->\n      <rect x=\"40\" y=\"110\" width=\"130\" height=\"90\" fill=\"#e8f0fe\" stroke=\"#1a3d7c\" stroke-width=\"2\"/>\n      <text x=\"105\" y=\"145\" text-anchor=\"middle\" font-size=\"13\" font-weight=\"bold\" fill=\"#1a3d7c\">Welding</text>\n      <text x=\"105\" y=\"163\" text-anchor=\"middle\" font-size=\"13\" font-weight=\"bold\" fill=\"#1a3d7c\">Power Source</text>\n      <text x=\"105\" y=\"185\" text-anchor=\"middle\" font-size=\"11\" fill=\"#444\">AC / DC (50â200 A)</text>\n      \n      <!-- Electrode cable -->\n      <line x1=\"170\" y1=\"130\" x2=\"300\" y2=\"130\" stroke=\"#c00\" stroke-width=\"3\"/>\n      <text x=\"235\" y=\"122\" text-anchor=\"middle\" font-size=\"11\" fill=\"#c00\">Electrode cable</text>\n      \n      <!-- Electrode holder -->\n      <rect x=\"300\" y=\"110\" width=\"70\" height=\"40\" fill=\"#ffe0b2\" stroke=\"#b06000\" stroke-width=\"2\"/>\n      <text x=\"335\" y=\"135\" text-anchor=\"middle\" font-size=\"11\" font-weight=\"bold\" fill=\"#7a3e00\">Holder</text>\n      \n      <!-- Electrode -->\n      <line x1=\"370\" y1=\"130\" x2=\"440\" y2=\"130\" stroke=\"#555\" stroke-width=\"4\"/>\n      <text x=\"405\" y=\"120\" text-anchor=\"middle\" font-size=\"11\" fill=\"#555\">Electrode</text>\n      \n      <!-- Arc -->\n      <path d=\"M440 130 Q455 145 470 130\" stroke=\"#ff6600\" stroke-width=\"3\" fill=\"none\"/>\n      <text x=\"455\" y=\"160\" text-anchor=\"middle\" font-size=\"11\" fill=\"#cc5500\">Arc</text>\n      \n      <!-- Workpiece -->\n      <rect x=\"440\" y=\"170\" width=\"160\" height=\"40\" fill=\"#d0d0d0\" stroke=\"#333\" stroke-width=\"2\"/>\n      <text x=\"520\" y=\"195\" text-anchor=\"middle\" font-size=\"12\" font-weight=\"bold\" fill=\"#222\">Workpiece</text>\n      \n      <!-- Work clamp -->\n      <rect x=\"470\" y=\"210\" width=\"60\" height=\"25\" fill=\"#c8e6c9\" stroke=\"#2e7d32\" stroke-width=\"2\"/>\n      <text x=\"500\" y=\"227\" text-anchor=\"middle\" font-size=\"11\" font-weight=\"bold\" fill=\"#1b5e20\">Work clamp</text>\n      \n      <!-- Work cable -->\n      <line x1=\"470\" y1=\"222\" x2=\"170\" y2=\"222\" stroke=\"#2e7d32\" stroke-width=\"3\"/>\n      <line x1=\"170\" y1=\"222\" x2=\"170\" y2=\"180\" stroke=\"#2e7d32\" stroke-width=\"3\"/>\n      <text x=\"320\" y=\"242\" text-anchor=\"middle\" font-size=\"11\" fill=\"#2e7d32\">Work (return) cable â completes the circuit</text>\n      \n      <!-- Labels -->\n      <text x=\"105\" y=\"102\" text-anchor=\"middle\" font-size=\"10\" fill=\"#666\">Set amperage per electrode</text>\n      <text x=\"520\" y=\"155\" text-anchor=\"middle\" font-size=\"10\" fill=\"#666\">Clean, dry, tight connection = stable arc</text>\n      <text x=\"320\" y=\"275\" text-anchor=\"middle\" font-size=\"10\" fill=\"#888\">Diagram adapted from AWS A3.0 / ESAB SMAW training materials</text>\n    </svg>\n    <figcaption>SMAW circuit diagram adapted from ESAB \"SMAW Welding Guide\" and AWS A3.0 terms. In African workshops, the work clamp connection is the most common cause of arc instability â always clean the metal to bright steel and clamp tight.</figcaption>\n  </figure>\n\n  <h3>Data Table 1: Electrode Selection by Agribusiness Application</h3>\n  <p>Choosing the right electrode is a business decision. The wrong rod wastes time, causes rework, and can fail under load â a broken trailer axle during harvest costs far more than the rod itself.</p>\n\n  <table border=\"1\" cellpadding=\"8\" cellspacing=\"0\" style=\"width:100%; border-collapse:collapse; font-size:14px;\">\n    <thead style=\"background:#1a3d7c; color:#fff;\">\n      <tr>\n        <th>Application</th>\n        <th>Electrode</th>\n        <th>Type</th>\n        <th>Current</th>\n        <th>Why</th>\n      </tr>\n    </thead>\n    <tbody>\n      <tr>\n        <td>Trailer chassis, plough frames, loader buckets</td>\n        <td>E7018</td>\n        <td>Low hydrogen, iron powder</td>\n        <td>DCEP 90â140 A (3.2 mm)</td>\n        <td>High strength, crack resistant under impact</td>\n      </tr>\n      <tr>\n        <td>General repair, fencing, gates, brackets</td>\n        <td>E6013</td>\n        <td>Rutile, easy arc</td>\n        <td>AC/DC 70â120 A (3.2 mm)</td>\n        <td>Easy to strike, tolerant of rust and dirty metal</td>\n      </tr>\n      <tr>\n        <td>Root passes on pipe, water tanks, irrigation lines</td>\n        <td>E6010 / E6011</td>\n        <td>Cellulosic, deep penetration</td>\n        <td>DCEP 70â110 A (3.2 mm)</td>\n        <td>Deep penetration, works on galvanized/rusty pipe</td>\n      </tr>\n      <tr>\n        <td>Hardfacing: plough points, hammer mill blades</td>\n        <td>E7-UM-60-G</td>\n        <td>Hardfacing (chromium carbide)</td>\n        <td>DCEP 100â150 A</td>\n        <td>Wear resistance, extends tool life 3â5x</td>\n      </tr>\n      <tr>\n        <td>Cast iron: pump housings, gearboxes</td>\n        <td>ENi-CI</td>\n        <td>Nickel, cold welding</td>\n        <td>DCEP 60â90 A</td>\n        <td>Prevents cracking, low heat input</td>\n      </tr>\n    </tbody>\n  </table>\n  <p style=\"font-size:12px; color:#555;\">Sources: ESAB \"Electrode Selection Guide\"; Lincoln Electric \"Welding Electrodes for Maintenance and Repair\"; AWS A5.1/A5.5 filler metal specifications. Amperage ranges are typical for 3.2 mm electrodes; always follow the manufacturer's data sheet on the packet.</p>\n\n  <h3>Data Table 2: Troubleshooting by Defect â Field Fixes</h3>\n  <p>Every minute of downtime costs money. This table maps common SMAW defects to their root cause and the fastest field fix, so a mechanic can correct the weld without stopping the whole repair job.</p>\n\n  <table border=\"1\" cellpadding=\"8\" cellspacing=\"0\" style=\"width:100%; border-collapse:collapse; font-size:14px;\">\n    <thead style=\"background:#2e7d32; color:#fff;\">\n      <tr>\n        <th>Defect</th>\n        <th>Likely Cause</th>\n        <th>Field Fix</th>\n        <th>Cost Impact</th>\n      </tr>\n    </thead>\n    <tbody>\n      <tr>\n        <td>Porosity (gas holes)</td>\n        <td>Damp electrodes, dirty metal, long arc</td>\n        <td>Re-bake E7018 at 250â300Â°C for 1â2 hrs; grind to bright steel; shorten arc</td>\n        <td>Rework labor + consumables</td>\n      </tr>\n      <tr>\n        <td>Slag inclusions</td>\n        <td>Poor inter-pass cleaning, wrong travel angle</td>\n        <td>Chip and brush each pass; hold 10â15Â° drag angle</td>\n        <td>Weak joint â potential field failure</td>\n      </tr>\n      <tr>\n        <td>Undercut</td>\n        <td>Current too high, arc too long, fast travel</td>\n        <td>Reduce amps by 10â15 A; shorten arc; slow travel</td>\n        <td>Stress concentration, crack initiation</td>\n      </tr>\n      <tr>\n        <td>Lack of fusion</td>\n        <td>Low current, fast travel, wrong angle</td>\n        <td>Increase amps; slow travel; 5â15Â° work angle into joint</td>\n        <td>Structural failure risk</td>\n      </tr>\n      <tr>\n        <td>Arc blow (wandering arc)</td>\n        <td>DC current, long workpiece, poor ground</td>\n        <td>Switch to AC; move work clamp; use shorter arc</td>\n        <td>Time loss, inconsistent welds</td>\n      </tr>\n      <tr>\n        <td>Sticking electrode</td>\n        <td>Current too low, damp electrode, poor contact</td>\n        <td>Increase amps 10â20 A; dry electrode; clean clamp point</td>\n        <td>Lost time, electrode waste</td>\n      </tr>\n    </tbody>\n  </table>\n  <p style=\"font-size:12px; color:#555;\">Sources: Lincoln Electric \"SMAW Troubleshooting Guide\"; Miller Electric \"Guidelines for Shielded Metal Arc Welding\"; AWS Welding Handbook, Vol. 2, 9th ed.</p>\n\n  <div style=\"border:3px solid #c00; background:#fff5f5; padding:16px; margin:20px 0;\">\n    <h3 style=\"color:#c00; margin-top:0;\">â  SAFETY WARNING â ARC EYE AND BURNS</h3>\n    <p><strong>Never strike an arc without a proper welding helmet (shade 10â13).</strong> \"Arc eye\" (photokeratitis) is extremely painful and can cause permanent damage. In many African workshops, welders work in bright sunlight and underestimate the risk â UV radiation from the arc is invisible and harmful even at a distance. Always use:</p>\n    <ul>\n      <li>Auto-darkening or fixed-shade helmet (shade 10 minimum for 100 A, shade 12â13 for 200 A)</li>\n      <li>Leather gloves, apron, and closed shoes â no synthetic clothing</li>\n      <li>Fire extinguisher or sand bucket within 3 m; clear all flammable material (crop residues, fuel, oil rags)</li>\n      <li>Ventilation or fume extraction â galvanized and painted metal produce toxic fumes</li>\n      <li>Insulated electrode holder and dry gloves â especially on generator-powered sets in wet conditions</li>\n    </ul>\n    <p><strong>Business cost of ignoring safety:</strong> One arc eye injury means a welder off work for 2â3 days, plus medical costs. A fire in a grain store can destroy an entire season's income.</p>\n  </div>\n\n  <h3>Practical Settings for Common Agribusiness Jobs</h3>\n  <p>Use these starting points and adjust by sound and bead appearance. A stable arc sounds like frying bacon; a popping or sputtering sound means too long an arc or damp electrode.</p>\n\n  <ul>\n    <li><strong>Trailer chassis repair (6 mm steel):</strong> E7018, 3.2 mm, DCEP 110â130 A, drag angle 10â15Â°, stringer beads or slight weave.</li>\n    <li><strong>Irrigation pipe root (3 mm wall):</strong> E6010, 2.5 mm, DCEP 70â90 A, whip technique, short arc.</li>\n    <li><strong>Plough point hardfacing:</strong> E7-UM-60-G, 3.2 mm, DCEP 120â140 A, two overlapping passes, no weave.</li>\n    <li><strong>Feed mixer auger flighting:</strong> E6013, 3.2 mm, AC 90â110 A, 45Â° work angle, fast travel to avoid burn-through.</li>\n  </ul>\n\n  <h3>Quick Reference Checklist</h3>\n  <ol>\n    <li><strong>Prepare the metal:</strong> Grind to bright steel within 25 mm of the joint. Remove paint, rust, oil, and galvanizing. Clean metal = sound weld.</li>\n    <li><strong>Set the machine:</strong> Match polarity and amperage to the electrode. DCEP for E7018/E6010; AC or DCEN for E6013. Check the electrode packet.</li>\n    <li><strong>Check the ground:</strong> Clamp directly to the workpiece on clean metal. A loose or dirty ground causes arc blow, sticking, and inconsistent beads.</li>\n    <li><strong>Strike the arc:</strong> Use a scratch or tap start. Do not strike on the finished weld area â strike on a run-on tab or scrap plate.</li>\n    <li><strong>Maintain arc length:</strong> Keep arc length equal to the electrode core diameter (approx. 2â3 mm for 3.2 mm rod). Listen for a steady crackle.</li>\n    <li><strong>Control travel speed:</strong> Aim for a bead width 2â3 times the electrode diameter. Too fast = narrow, convex bead; too slow = wide, flat bead with undercut.</li>\n    <li><strong>Clean each pass:</strong> Chip slag, brush, and inspect before the next pass. Slag inclusions are the most common defect in multi-pass welds.</li>\n    <li><strong>Inspect and record:</strong> Check for porosity, undercut, and cracks. Record settings and electrode batch for repeat jobs â this is your workshop's quality system.</li>\n  </ol>\n\n  <h3>Business Notes for African Agribusiness Workshops</h3>\n  <p>SMAW is the most cost-effective welding process for rural and peri-urban workshops because it requires only a power source, electrodes, and a helmet. A 200 A inverter welder can run on a 5 kVA generator, making it suitable for field repairs where grid power is unreliable. Electrode storage is critical: E7018 must be kept in a heated quiver or re-baked before use. In humid coastal or tropical conditions, damp electrodes are the number one cause of porosity. Buy electrodes in sealed packets, store them in a dry cabinet with silica gel, and re-bake low-hydrogen rods at 250â300Â°C for 1â2 hours before critical work.</p>\n\n  <p>For agribusiness owners, the return on investment in SMAW training is direct: a welder who can run a consistent bead and troubleshoot defects reduces rework, extends equipment life, and can take on paid repair work for neighboring farms. A single well-repaired trailer axle can save a harvest; a hardfaced plough point can double its service life. Invest in good electrodes, a reliable ground clamp, and proper PPE â these are not expenses, they are insurance against downtime.</p>\n\n  <h3>Further Reading (Free Official Sources)</h3>\n  <ul>\n    <li><a href=\"https://www.lincolnelectric.com/en/welding-resources\" target=\"_blank\" rel=\"noopener\">Lincoln Electric â Welding Resources and Guides</a> (free SMAW guides, electrode selection, troubleshooting)</li>\n    <li><a href=\"https://www.millerwelds.com/resources/welding-guides\" target=\"_blank\" rel=\"noopener\">Miller Electric â Welding Guides</a> (free SMAW basics, safety, and setup guides)</li>\n    <li><a href=\"https://www.esab.com/global/en/support/documentation.cfm\" target=\"_blank\" rel=\"noopener\">ESAB â Documentation and Support</a> (free electrode data sheets and welding handbooks)</li>\n    <li><a href=\"https://www.aws.org/standards/page/aws-a51\" target=\"_blank\" rel=\"noopener\">AWS A5.1 â Specification for Carbon Steel Electrodes</a> (official electrode classification standard)</li>\n    <li><a href=\"https://www.osha.gov/welding-cutting-brazing\" target=\"_blank\" rel=\"noopener\">OSHA â Welding, Cutting, and Brazing Safety</a> (free safety guidance applicable to workshop practice)</li>\n  </ul>\n\n  <p style=\"font-size:12px; color:#555; margin-top:20px;\">This module is part of the rise AFRICA skills course \"Welding Fundamentals.\" Practical settings are starting points; always verify with the electrode manufacturer's data sheet and local conditions. For training enquiries, contact your nearest rise AFRICA hub.</p>\n</section>"
    }
  ],
  "quiz": [
    {
      "q": "What does the '60' in E6013 electrode classification represent?",
      "options": [
        "A) 60,000 psi minimum tensile strength",
        "B) 60 amps maximum current",
        "C) 60 degrees welding angle",
        "D) 60 mm electrode length"
      ],
      "answer": "A",
      "explanation": "The first two digits indicate the minimum tensile strength in thousands of psi."
    },
    {
      "q": "Which electrode is best for a beginner welding mild steel in all positions?",
      "options": [
        "A) E6013",
        "B) E7018",
        "C) E6010",
        "D) E7024"
      ],
      "answer": "A",
      "explanation": "E6013 is forgiving, easy to strike, and works in all positions on AC or DC."
    },
    {
      "q": "What is the correct arc length for a 3.2 mm electrode?",
      "options": [
        "A) 1.6 mm",
        "B) 3.2 mm",
        "C) 6.4 mm",
        "D) 10 mm"
      ],
      "answer": "B",
      "explanation": "Arc length should equal the electrode diameter for proper penetration and stability."
    },
    {
      "q": "What sound indicates a correct arc?",
      "options": [
        "A) Loud crackle",
        "B) Frying bacon",
        "C) Silent hum",
        "D) Machine gun"
      ],
      "answer": "B",
      "explanation": "A steady crackle like frying bacon means the arc length and amperage are correct."
    },
    {
      "q": "Which safety gear is essential for SMAW?",
      "options": [
        "A) Sunglasses",
        "B) Welding helmet with shade 10",
        "C) Cotton gloves",
        "D) Open sandals"
      ],
      "answer": "B",
      "explanation": "A welding helmet with at least shade 10 protects eyes from UV and infrared radiation."
    },
    {
      "q": "What should you do if the electrode sticks to the workpiece?",
      "options": [
        "A) Pull it off with pliers",
        "B) Release the holder immediately",
        "C) Increase amperage",
        "D) Turn off machine and twist free"
      ],
      "answer": "B",
      "explanation": "Releasing the holder stops current flow, preventing overheating and damage."
    },
    {
      "q": "For a 3.2 mm E6013 electrode, what amperage range is typical?",
      "options": [
        "A) 40-60 amps",
        "B) 90-110 amps",
        "C) 150-180 amps",
        "D) 200-250 amps"
      ],
      "answer": "B",
      "explanation": "3.2 mm E6013 runs well between 90 and 110 amps on AC."
    },
    {
      "q": "What is the purpose of the ground clamp?",
      "options": [
        "A) To hold the electrode",
        "B) To complete the electrical circuit",
        "C) To measure amperage",
        "D) To cool the weld"
      ],
      "answer": "B",
      "explanation": "The ground clamp connects the workpiece to the machine, completing the circuit."
    },
    {
      "q": "Which electrode coating requires baking at 250Â°C for 2 hours if damp?",
      "options": [
        "A) E6013",
        "B) E7018",
        "C) E6011",
        "D) E7024"
      ],
      "answer": "B",
      "explanation": "E7018 is a low-hydrogen electrode that must be kept dry to prevent porosity."
    },
    {
      "q": "What is the correct travel angle for flat welding?",
      "options": [
        "A) 10-15 degrees drag",
        "B) 45 degrees push",
        "C) 90 degrees perpendicular",
        "D) 30 degrees drag"
      ],
      "answer": "A",
      "explanation": "A slight drag angle of 10-15 degrees is standard for flat welding."
    },
    {
      "q": "What causes porosity in a weld?",
      "options": [
        "A) Too high amps",
        "B) Damp electrode or dirty metal",
        "C) Too fast travel speed",
        "D) Too short arc"
      ],
      "answer": "B",
      "explanation": "Moisture or contaminants release gas that creates holes in the weld."
    },
    {
      "q": "What is the recommended travel speed for a 3.2 mm electrode?",
      "options": [
        "A) 50-100 mm/min",
        "B) 150-200 mm/min",
        "C) 250-300 mm/min",
        "D) 400-500 mm/min"
      ],
      "answer": "B",
      "explanation": "150-200 mm per minute gives a bead 6-10 mm wide with good penetration."
    },
    {
      "q": "How should you store E7018 electrodes in humid conditions?",
      "options": [
        "A) In an open bucket",
        "B) In an airtight container with silica gel",
        "C) In water",
        "D) In a freezer"
      ],
      "answer": "B",
      "explanation": "E7018 must be kept dry; silica gel absorbs moisture."
    },
    {
      "q": "What is the work angle for a T-joint?",
      "options": [
        "A) 30 degrees",
        "B) 45 degrees",
        "C) 60 degrees",
        "D) 90 degrees"
      ],
      "answer": "B",
      "explanation": "A 45-degree work angle bisects the T-joint for equal leg lengths."
    },
    {
      "q": "What should you do if the weld bead is too wide?",
      "options": [
        "A) Increase travel speed",
        "B) Decrease arc length",
        "C) Increase amperage",
        "D) Use a larger electrode"
      ],
      "answer": "A",
      "explanation": "Moving faster reduces heat input and bead width."
    },
    {
      "q": "Which method is used to strike an arc for beginners?",
      "options": [
        "A) Scratch start",
        "B) Tap start",
        "C) Both are equally easy",
        "D) Neither"
      ],
      "answer": "A",
      "explanation": "Scratch start is like striking a match and is easier to learn."
    },
    {
      "q": "What is the correct shade for a welding helmet for SMAW?",
      "options": [
        "A) Shade 5",
        "B) Shade 8",
        "C) Shade 10-13",
        "D) Shade 14"
      ],
      "answer": "C",
      "explanation": "Shade 10-13 protects against the intense UV and infrared of SMAW."
    },
    {
      "q": "What causes a crater crack at the end of a weld?",
      "options": [
        "A) Too fast cooling",
        "B) Too slow travel",
        "C) Too long arc",
        "D) Too high amps"
      ],
      "answer": "A",
      "explanation": "Rapid cooling shrinks the crater, causing cracks; backstep prevents this."
    },
    {
      "q": "What is the purpose of a chipping hammer?",
      "options": [
        "A) To strike an arc",
        "B) To remove slag",
        "C) To measure amperage",
        "D) To hold the electrode"
      ],
      "answer": "B",
      "explanation": "A chipping hammer removes slag after each weld pass."
    },
    {
      "q": "Which electrode is best for vertical-up welding?",
      "options": [
        "A) E6013",
        "B) E7024",
        "C) E6010",
        "D) E6027"
      ],
      "answer": "A",
      "explanation": "E6013 works well in all positions, including vertical-up."
    },
    {
      "q": "What should you do if the machine overheats?",
      "options": [
        "A) Pour water on it",
        "B) Let it cool for 15 minutes",
        "C) Increase amps",
        "D) Keep welding"
      ],
      "answer": "B",
      "explanation": "Overheating requires a cooldown period; water can damage the machine."
    },
    {
      "q": "What is the correct arc length for a 2.5 mm electrode?",
      "options": [
        "A) 1.0 mm",
        "B) 2.5 mm",
        "C) 5.0 mm",
        "D) 7.5 mm"
      ],
      "answer": "B",
      "explanation": "Arc length equals electrode diameter, so 2.5 mm."
    },
    {
      "q": "What does a hissing sound from the arc indicate?",
      "options": [
        "A) Arc too short",
        "B) Arc too long",
        "C) Correct arc",
        "D) Too low amps"
      ],
      "answer": "B",
      "explanation": "A hiss means the arc is too long, causing spatter and poor penetration."
    },
    {
      "q": "Why should you clean metal before welding?",
      "options": [
        "A) To make it shiny",
        "B) To prevent porosity and poor fusion",
        "C) To cool it down",
        "D) To increase amps"
      ],
      "answer": "B",
      "explanation": "Rust, paint, and oil cause defects like porosity and lack of fusion."
    },
    {
      "q": "What is the maximum amperage for a 4.0 mm E6013 electrode?",
      "options": [
        "A) 80 amps",
        "B) 120 amps",
        "C) 160 amps",
        "D) 200 amps"
      ],
      "answer": "C",
      "explanation": "4.0 mm E6013 typically runs between 120 and 160 amps."
    },
    {
      "q": "What is the purpose of a welding screen?",
      "options": [
        "A) To block wind",
        "B) To protect others from arc flash",
        "C) To hold the workpiece",
        "D) To measure voltage"
      ],
      "answer": "B",
      "explanation": "A screen prevents UV radiation from harming nearby people."
    },
    {
      "q": "What is the correct work angle for a butt joint?",
      "options": [
        "A) 45 degrees",
        "B) 90 degrees",
        "C) 30 degrees",
        "D) 60 degrees"
      ],
      "answer": "B",
      "explanation": "For a butt joint, the electrode is perpendicular to the plates."
    },
    {
      "q": "What should you do if you see slag inclusions in a weld?",
      "options": [
        "A) Paint over them",
        "B) Chip them out and re-weld",
        "C) Ignore them",
        "D) Increase travel speed"
      ],
      "answer": "B",
      "explanation": "Slag inclusions weaken the weld and must be removed before re-welding."
    },
    {
      "q": "Why is it dangerous to weld in wet conditions?",
      "options": [
        "A) The weld will be porous",
        "B) Risk of electric shock",
        "C) The arc will be too long",
        "D) The electrode will stick"
      ],
      "answer": "B",
      "explanation": "Water increases the risk of electric shock; always weld on a dry surface."
    },
    {
      "q": "What is the recommended practice time to master striking an arc?",
      "options": [
        "A) 5 minutes",
        "B) 30 minutes daily for a week",
        "C) 1 hour once",
        "D) 10 minutes weekly"
      ],
      "answer": "B",
      "explanation": "Consistent daily practice builds muscle memory quickly."
    }
  ],
  "videos": [
    {
      "title": "SMAW basics for beginners Africa",
      "query": "SMAW basics for beginners Africa"
    },
    {
      "title": "Stick welding electrode selection and setup",
      "query": "stick welding electrode selection and setup"
    },
    {
      "title": "How to strike an arc and run a bead SMAW",
      "query": "how to strike an arc and run a bead SMAW"
    }
  ]
}
