Repository: rAsAfrica1/rise-africa-skills

File: deep_courses/welding-fundamentals/module-04.json
{
  "course": "Welding Fundamentals",
  "module_number": 4,
  "module_title": "Gas Metal Arc Welding (GMAW) Fundamentals",
  "lessons": [
    {
      "title": "GMAW Equipment and Setup",
      "body": "Gas Metal Arc Welding (GMAW), often called MIG welding, uses a continuous wire electrode and a shielding gas to join metals. In this lesson, you will learn the basic equipment and how to set it up safely. You need a GMAW power source (welding machine), a wire feeder, a welding gun, a gas cylinder with regulator and flowmeter, and a return lead with clamp. In Africa, common brands include Miller, Lincoln, and local imports like Deca or Telwin. For most small workshops, a 200-amp machine running on 220V single-phase is sufficient for mild steel up to 6mm thick.\n\nStart by placing the gas cylinder upright and secure it with a chain or strap to a trolley or wall. Fit the regulator and flowmeter, then connect the gas hose to the wire feeder. The wire feeder holds a spool of wire (usually 0.8mm or 1.0mm diameter for mild steel). Feed the wire through the drive rolls and into the gun liner. Adjust the drive roll tension so the wire does not slip but also does not crush. Set the wire speed on the machine to a mid-range setting as a starting point.\n\nConnect the work clamp (earth clamp) to your metal workpiece or welding table. Ensure bare metal contactâclean off rust, paint, or oil. The gun tip (contact tip) should match the wire diameter; for 0.8mm wire, use a 0.8mm contact tip. The nozzle (shield cup) directs the shielding gas. Check that the gas flow rate is set to about 10-15 litres per minute (LPM) for indoor welding. Open the gas valve on the cylinder slowly and set the flowmeter.\n\nBefore welding, test the wire feed by triggering the gun for a secondâwire should come out smoothly and the gas should flow. Listen for a hiss. If the wire stubs or birds-nests, adjust the drive roll tension or replace the liner. Always wear a welding helmet with at least a shade 10 lens, leather gloves, and a flame-resistant apron. In many African settings, power supply can be unstable; use a voltage stabiliser if possible. Practice on scrap metal first to get comfortable with the controls.",
      "word_count": 350
    },
    {
      "title": "Shielding Gases and Flow Rates",
      "body": "Shielding gas is critical in GMAW because it protects the molten weld pool from oxygen and nitrogen in the air, which cause porosity and weak welds. The most common gas for mild steel is a mixture of 75% argon and 25% carbon dioxide (often called C25). Pure CO2 is cheaper and gives deeper penetration but more spatter. In Africa, C25 may be expensive or hard to find, so many welders use pure CO2. For stainless steel, use a mixture of 98% argon and 2% oxygen, or tri-mix (helium, argon, CO2). For aluminium, use pure argon.\n\nFlow rate is measured in litres per minute (LPM). Too low a flow rate (below 8 LPM) gives poor shielding, leading to porosity. Too high (above 20 LPM) causes turbulence that draws in air, also causing porosity. For indoor welding, set 10-15 LPM. Outdoors, if there is a breeze, increase to 15-20 LPM and use a windbreak. In dusty or windy African environments, always weld indoors or erect a simple screen from corrugated iron sheets.\n\nTo set the flow rate: open the gas cylinder valve slowly, then turn the regulator knob until the float in the flowmeter rises to the desired LPM. Trigger the gun to let gas flow, then adjust again while gas is flowing. After welding, close the cylinder valve and bleed the line. Check for leaks by brushing soapy water on connectionsâbubbles indicate a leak. Replace damaged hoses immediately.\n\nGas cylinder safety: always store upright, away from heat and sparks. Use a chain to secure. Never weld near a leaking cylinder. In many African workshops, cylinders are exchanged rather than refilled on-site; ensure you get the right gas mix. Keep a spare cylinder if possible. Remember, gas cost is a big part of GMAW, so minimise waste by turning off the gas when not welding for long periods. Use a flowmeter with a clear ball for easy reading.",
      "word_count": 350
    },
    {
      "title": "Wire Electrode Selection and Feed",
      "body": "The wire electrode in GMAW is a consumable that melts to form the weld. For mild steel, the most common wire is ER70S-6, which has good deoxidizers for welding on slightly rusty or dirty steel. It comes in diameters: 0.6mm, 0.8mm, 1.0mm, and 1.2mm. For thin sheet (1-3mm), use 0.6mm or 0.8mm. For general work (3-6mm), use 0.8mm or 1.0mm. For heavy sections (6mm+), use 1.2mm. In Africa, 0.8mm and 1.0mm are easiest to find. For stainless steel, use ER308L or ER316L. For aluminium, use ER4043 or ER5356.\n\nWire feed speed (WFS) is measured in metres per minute (m/min) or inches per minute (IPM). It must match your voltage and travel speed. As a starting point for 0.8mm wire on 3mm steel, set WFS around 4-5 m/min (160-200 IPM) and voltage around 18-20V. For 1.0mm wire on 6mm steel, try 6-7 m/min (240-280 IPM) and 22-24V. Always check the wire manufacturer's recommended settings. The wire feeder drive rolls must match wire diameterâuse a groove for the wire size. Tension should be just enough to feed wire without slipping; too tight crushes the wire and causes feeding problems.\n\nThe gun liner also must match wire diameter. A worn liner causes erratic feeding. Replace if you see wire shavings or if the wire snags. The contact tip should be replaced when the hole wears ovalâusually after 10-15 kg of wire. Keep the tip clean; spatter can block it. Use anti-spatter spray on the nozzle and tip.\n\nWhen loading a new spool, cut the wire end cleanly, feed it through the liner, and secure the spool so it doesn't unravel. Do not overtighten the spool hub; it should turn with slight resistance. If the wire birds-nests at the drive rolls, release tension, cut the tangled wire, and re-feed. Store wire in a dry place to prevent rust. In humid African climates, keep spools in a sealed container with silica gel.",
      "word_count": 350
    },
    {
      "title": "Setting Voltage and Wire Speed",
      "body": "Voltage and wire feed speed (WFS) are the two main controls in GMAW. Voltage controls the arc length and weld bead shape. Wire speed controls the amount of wire fed into the weld, which affects penetration and deposition rate. They must be balanced. If voltage is too low, the wire stubs into the work and spatters; if too high, the arc becomes unstable and the wire may ball up. If wire speed is too low, the arc wanders; if too high, the wire pushes into the work and causes a cold lap.\n\nStart with the machine's recommended settings for your material thickness and wire diameter. For example, for 3mm mild steel with 0.8mm wire, set voltage at 18V and WFS at 4.5 m/min. For 6mm steel with 1.0mm wire, set 22V and 6.5 m/min. These are starting points. Fine-tune by listening to the arc: a steady crackling sound like frying bacon means good settings. A popping or hissing sound means voltage too high or wire speed too low. A stubbing sound means voltage too low or wire speed too high.\n\nTo adjust: first set voltage, then adjust wire speed until the arc sounds right. Make test welds on scrap. Look at the bead: it should be smooth, with distinct ripples, and penetrate into the base metal. If the bead is too convex (tall and narrow), increase voltage or reduce wire speed. If too flat and wide, reduce voltage or increase wire speed. For out-of-position welding (vertical or overhead), use slightly lower voltage and wire speed to control the pool.\n\nOn many African machines, the voltage is set by a coarse switch (e.g., 1-10) and wire speed by a dial. Note the numbers for future jobs. Keep a notebook. If you change wire diameter or gas mix, re-adjust. Always practice on scrap before welding a critical joint. Remember, machine settings vary with input power; if voltage drops, your settings may need tweaking. Use a voltage stabiliser if possible.",
      "word_count": 350
    },
    {
      "title": "Basic GMAW Beads and Joints",
      "body": "Now that you have set up your machine, it's time to run beads. A bead is a single pass of weld metal. Start with a flat plate. Clean it with a grinder to bare metal. Set your machine for 3mm steel: 0.8mm wire, 18V, 4.5 m/min WFS, gas at 12 LPM. Hold the gun at a 10-15 degree angle, pushing away from the weld (forehand) or pulling (backhand). For beginners, push angle gives better visibility and gas coverage. Keep the contact tip to work distance (CTWD) at 10-15mm. Too close, the tip overheats; too far, you lose gas shielding.\n\nTrigger the gun and move steadily along the plate. Watch the molten pool. You want a pool about 6-8mm wide. Travel speed should be steadyâtoo fast gives a thin, narrow bead with poor penetration; too slow gives a wide, convex bead with excessive heat. For a 3mm plate, a travel speed of about 20-30 cm/min works. Practice straight beads until you can produce a consistent bead with even ripples. Then try weaving: a slight side-to-side motion to widen the bead. This is useful for filling gaps.\n\nNext, learn joints. The butt joint: two plates edge to edge with a small gap (1-2mm). Tack weld at both ends, then weld from one end to the other. For a square butt on 3mm steel, you can do a single pass. For T-joints: one plate vertical on another. Weld the corner, aiming the wire at the root where the plates meet. Use a 45-degree gun angle. For lap joints: one plate overlapping another. Weld along the edge of the top plate. For corner joints: two plates at 90 degrees, weld the outside corner.\n\nIn Africa, common projects include gates, window frames, and vehicle repairs. Practice on scrap of similar thickness. Always tack weld first to prevent distortion. Use clamps or magnets to hold parts. After welding, chip off slag (if any) and inspect. A good bead should be uniform, with no undercut or holes. Clean your welds with a wire brush. Remember, GMAW does not produce slag like stick welding, but spatter can be removed with a chipping hammer or grinder.",
      "word_count": 350
    },
    {
      "title": "GMAW Troubleshooting and Defects",
      "body": "Even with good setup, problems happen. Learn to recognise defects and fix them. Porosity: small holes in the weld, caused by gas coverage issues. Check for low gas flow, empty cylinder, leaks, or a clogged nozzle. Also, dirty base metal (oil, rust, paint) can cause porosity. Clean with a grinder. If welding outdoors, increase gas flow and use a windbreak. Wire feed problems: if the wire stubs or birds-nests, check drive roll tension, worn liner, or incorrect tip size. Replace worn parts. If the wire slips, increase tension slightly; if it crushes, decrease.\n\nSpatter: excessive spatter can be caused by voltage too high, wire speed too low, or wrong gas mix (pure CO2 gives more spatter than C25). Adjust settings. Use anti-spatter spray. Undercut: a groove melted into the base metal at the weld toe. Caused by voltage too high, travel speed too fast, or gun angle incorrect. Reduce voltage, slow down, or adjust angle. Lack of penetration: the weld does not fuse into the root. Caused by voltage too low, wire speed too high, travel too fast, or joint design too narrow. Increase voltage, reduce wire speed, or open the gap.\n\nBurn-through: holes melted through thin metal. Caused by too much heat (high voltage or slow travel). Use lower voltage, faster travel, or thicker metal. For thin sheet, use 0.6mm wire and lower settings. Distortion: warping due to heat. Use tack welds, weld in short segments, or alternate sides. Clamp parts to a heavy table. Cracks: can occur from poor fit-up, high stress, or wrong wire. Use correct wire for the base metal and ensure good penetration.\n\nIn African workshops, power fluctuations can cause inconsistent welds. Use a voltage stabiliser. Keep your machine clean; blow out dust with compressed air. Check cables for damage. Always wear PPE. If a defect appears, cut out the weld and re-weld. Practice on scrap to diagnose. Keep a log of settings that work for different jobs.",
      "word_count": 350
    }
  ,
    {
      "title": "Practical Reference",
      "body": "<section>\n  <h2>Practical Reference: GMAW in African Fabrication Workshops</h2>\n\n  <p>Gas Metal Arc Welding (GMAW) â commonly called MIG (Metal Inert Gas) welding â is the workhorse process for small and medium fabrication businesses across Africa. Whether you are running a gate and burglar-bar shop in Kumasi, a trailer repair yard in Nairobi's Industrial Area, or a water-tank fabrication unit in Lagos, GMAW gives you higher deposition rates and faster travel speeds than stick (SMAW) welding. That speed translates directly into money: more jobs completed per day, less electrode waste, and cleaner welds that need less grinding before painting or galvanising. This practical reference pulls together the settings, gas data, wire selection logic, and troubleshooting knowledge you need to run GMAW profitably â and to train apprentices who can keep your output consistent.</p>\n\n  <figure>\n    <svg viewBox=\"0 0 640 340\" xmlns=\"http://www.w3.org/2000/svg\" role=\"img\" aria-label=\"Diagram of GMAW equipment setup showing power source, wire feeder, shielding gas cylinder, torch, and workpiece with return lead\">\n      <rect x=\"0\" y=\"0\" width=\"640\" height=\"340\" fill=\"#f7f9fb\"/>\n      <!-- Power source -->\n      <rect x=\"30\" y=\"120\" width=\"130\" height=\"90\" rx=\"8\" fill=\"#2b4a6f\"/>\n      <text x=\"95\" y=\"160\" text-anchor=\"middle\" fill=\"#fff\" font-family=\"Arial\" font-size=\"13\" font-weight=\"bold\">POWER</text>\n      <text x=\"95\" y=\"178\" text-anchor=\"middle\" fill=\"#fff\" font-family=\"Arial\" font-size=\"13\" font-weight=\"bold\">SOURCE</text>\n      <text x=\"95\" y=\"198\" text-anchor=\"middle\" fill=\"#cfe0f0\" font-family=\"Arial\" font-size=\"10\">CV / DCEP</text>\n      <!-- Wire feeder -->\n      <rect x=\"200\" y=\"60\" width=\"120\" height=\"70\" rx=\"8\" fill=\"#3d6b4f\"/>\n      <text x=\"260\" y=\"90\" text-anchor=\"middle\" fill=\"#fff\" font-family=\"Arial\" font-size=\"12\" font-weight=\"bold\">WIRE FEEDER</text>\n      <text x=\"260\" y=\"108\" text-anchor=\"middle\" fill=\"#d6ead9\" font-family=\"Arial\" font-size=\"10\">+ spool / drive rolls</text>\n      <!-- Gas cylinder -->\n      <rect x=\"200\" y=\"170\" width=\"50\" height=\"110\" rx=\"14\" fill=\"#a83232\"/>\n      <rect x=\"215\" y=\"158\" width=\"20\" height=\"16\" rx=\"3\" fill=\"#666\"/>\n      <text x=\"225\" y=\"235\" text-anchor=\"middle\" fill=\"#fff\" font-family=\"Arial\" font-size=\"10\" transform=\"rotate(-90 225 235)\">SHIELDING GAS</text>\n      <!-- Torch -->\n      <rect x=\"400\" y=\"80\" width=\"140\" height=\"26\" rx=\"6\" fill=\"#555\"/>\n      <polygon points=\"540,86 580,93 540,100\" fill=\"#333\"/>\n      <text x=\"470\" y=\"72\" text-anchor=\"middle\" fill=\"#333\" font-family=\"Arial\" font-size=\"11\" font-weight=\"bold\">GMAW TORCH</text>\n      <!-- Workpiece -->\n      <rect x=\"430\" y=\"200\" width=\"170\" height=\"20\" fill=\"#8a8a8a\"/>\n      <rect x=\"430\" y=\"220\" width=\"170\" height=\"10\" fill=\"#6e6e6e\"/>\n      <text x=\"515\" y=\"240\" text-anchor=\"middle\" fill=\"#333\" font-family=\"Arial\" font-size=\"11\">WORKPIECE (DCEP)</text>\n      <!-- Arc -->\n      <line x1=\"560\" y1=\"100\" x2=\"560\" y2=\"200\" stroke=\"#e8a020\" stroke-width=\"3\" stroke-dasharray=\"5,4\"/>\n      <text x=\"600\" y=\"155\" text-anchor=\"middle\" fill=\"#c07000\" font-family=\"Arial\" font-size=\"10\">arc</text>\n      <!-- Return lead -->\n      <path d=\"M95 210 L95 270 L515 270 L515 230\" stroke=\"#2b4a6f\" stroke-width=\"3\" fill=\"none\"/>\n      <text x=\"300\" y=\"288\" text-anchor=\"middle\" fill=\"#2b4a6f\" font-family=\"Arial\" font-size=\"11\">WORK RETURN LEAD (earth clamp)</text>\n      <!-- Connections -->\n      <line x1=\"160\" y1=\"140\" x2=\"200\" y2=\"100\" stroke=\"#333\" stroke-width=\"2\"/>\n      <line x1=\"200\" y1=\"195\" x2=\"200\" y2=\"120\" stroke=\"#333\" stroke-width=\"2\"/>\n      <line x1=\"320\" y1=\"95\" x2=\"400\" y2=\"93\" stroke=\"#333\" stroke-width=\"2\"/>\n    </svg>\n    <figcaption>GMAW equipment layout: constant-voltage power source, wire feeder with spool, shielding gas cylinder with regulator/flowmeter, torch, and work return lead. Adapted from the American Welding Society <em>Welding Handbook, Vol. 2 â Welding Processes</em> (9th ed.) and Lincoln Electric <em>GMAW Welding Guide</em>.</figcaption>\n  </figure>\n\n  <h2>Why GMAW Matters for African Fabrication Businesses</h2>\n  <p>In most African markets, GMAW becomes economical once you have reliable grid power or a generator capable of running a 200â300 A inverter set. The business case is straightforward:</p>\n  <ul>\n    <li><strong>Labour cost per metre drops.</strong> GMAW deposition rates of 3â5 kg/hour versus 1â2 kg/hour for SMAW mean a two-man team can finish a security gate frame in half the time.</li>\n    <li><strong>Consumable waste falls.</strong> No stub ends. Wire is used almost entirely, and gas costs are predictable per cylinder.</li>\n    <li><strong>Finishing costs fall.</strong> Smoother beads reduce grinding and filler for painting or galvanising â critical when you are bidding on municipal or NGO contracts.</li>\n    <li><strong>Skills transfer.</strong> Apprentices trained on GMAW can move into higher-value work: stainless steel food equipment, aluminium window frames, and structural steel for poultry houses and greenhouses.</li>\n  </ul>\n  <p>Where grid power is unstable, many workshops pair a 250 A inverter MIG set with a 7â10 kVA generator. Budget for a voltage stabiliser â dirty power destroys control boards and is the single most common cause of premature machine failure reported by welders in Nigeria, Kenya, and Ghana.</p>\n\n  <h2>Shielding Gas Selection and Flow Rates</h2>\n  <p>Shielding gas protects the molten weld pool from atmospheric oxygen and nitrogen. In Africa, COâ is usually the cheapest and most available option, but it produces a harsher arc and more spatter. Argon-COâ mixes give smoother transfer and are worth the premium for visible or structural work.</p>\n\n  <table border=\"1\" cellpadding=\"6\" cellspacing=\"0\" style=\"border-collapse:collapse; width:100%; font-family:Arial; font-size:13px;\">\n    <caption style=\"caption-side:top; text-align:left; font-weight:bold; padding:6px;\">Table 1: Common GMAW Shielding Gases for Carbon Steel</caption>\n    <thead style=\"background:#2b4a6f; color:#fff;\">\n      <tr>\n        <th>Gas / Mix</th>\n        <th>Typical Flow (L/min)</th>\n        <th>Transfer Mode</th>\n        <th>Best For</th>\n        <th>Relative Cost</th>\n      </tr>\n    </thead>\n    <tbody>\n      <tr><td>100% COâ</td><td>12â18</td><td>Short-circuit / globular</td><td>Thick plate, general fabrication</td><td>Lowest</td></tr>\n      <tr><td>75% Ar / 25% COâ</td><td>14â20</td><td>Short-circuit / spray</td><td>General structural steel</td><td>Medium</td></tr>\n      <tr><td>85% Ar / 15% COâ</td><td>14â20</td><td>Spray</td><td>Thin sheet, smooth beads</td><td>Medium</td></tr>\n      <tr><td>98% Ar / 2% Oâ</td><td>14â20</td><td>Spray</td><td>Stainless steel</td><td>High</td></tr>\n      <tr><td>100% Argon</td><td>15â22</td><td>Spray</td><td>Aluminium, non-ferrous</td><td>High</td></tr>\n    </tbody>\n  </table>\n  <p style=\"font-size:12px; color:#555;\">Source: American Welding Society, <em>Welding Handbook, Vol. 2</em> (9th ed.), and ESAB <em>GMAW Shielding Gas Guide</em>.</p>\n\n  <p><strong>Practical African note:</strong> Wind is the enemy of gas shielding. In open-air yards â common in Mombasa, Tema, and Durban â build a simple windbreak from corrugated sheet or tarpaulin. If you must weld in wind above ~8 km/h, increase flow to the upper end of the range and use a gas lens nozzle. Never weld outdoors in rain without a shelter; moisture causes porosity that will fail a client's inspection.</p>\n\n  <h2>Wire Electrode Selection and Feed</h2>\n  <p>Wire diameter drives both your amperage range and your feed speed. Most African workshops standardise on 0.8 mm and 1.0 mm ER70S-6 for carbon steel because it is widely stocked and works on thin sheet through to 8 mm plate.</p>\n\n  <table border=\"1\" cellpadding=\"6\" cellspacing=\"0\" style=\"border-collapse:collapse; width:100%; font-family:Arial; font-size:13px;\">\n    <caption style=\"caption-side:top; text-align:left; font-weight:bold; padding:6px;\">Table 2: ER70S-6 Carbon Steel Wire â Typical Parameters (DCEP, 75/25 Ar/COâ)</caption>\n    <thead style=\"background:#3d6b4f; color:#fff;\">\n      <tr>\n        <th>Wire Dia. (mm)</th>\n        <th>Plate Thickness (mm)</th>\n        <th>Voltage (V)</th>\n        <th>Current (A)</th>\n        <th>Wire Feed (m/min)</th>\n        <th>Gas Flow (L/min)</th>\n      </tr>\n    </thead>\n    <tbody>\n      <tr><td>0.8</td><td>1.0â3.0</td><td>16â19</td><td>60â100</td><td>3.0â5.0</td><td>12â15</td></tr>\n      <tr><td>0.8</td><td>3.0â5.0</td><td>19â22</td><td>100â140</td><td>5.0â7.5</td><td>14â18</td></tr>\n      <tr><td>1.0</td><td>3.0â6.0</td><td>20â24</td><td>120â180</td><td>4.0â7.0</td><td>14â18</td></tr>\n      <tr><td>1.0</td><td>6.0â10.0</td><td>24â28</td><td>180â240</td><td>7.0â10.0</td><td>16â20</td></tr>\n      <tr><td>1.2</td><td>8.0â12.0</td><td>26â30</td><td>220â300</td><td>6.0â9.0</td><td>18â22</td></tr>\n    </tbody>\n  </table>\n  <p style=\"font-size:12px; color:#555;\">Source: Lincoln Electric, <em>GMAW Welding Guide</em> (C420.1), and Miller Electric <em>MIG Welding Handbook</em>.</p>\n\n  <p>Always match wire to the base metal. For galvanised sheet â very common for roofing and water tanks â use ER70S-6 but grind the zinc back 25 mm from the joint and weld with good ventilation. Zinc fumes cause metal fume fever; see the safety box below.</p>\n\n  <div style=\"border:2px solid #c0392b; background:#fdecea; padding:14px; border-radius:6px; margin:18px 0;\">\n    <p style=\"margin:0; font-weight:bold; color:#c0392b; font-family:Arial;\">â  SAFETY WARNING â GMAW FUMES AND UV RADIATION</p>\n    <p style=\"margin:8px 0 0 0; font-family:Arial; font-size:13px; color:#333;\">\n      GMAW produces intense ultraviolet radiation and toxic metal fumes. In African workshops, the three most common â and most dangerous â failures are:\n    </p>\n    <ul style=\"font-family:Arial; font-size:13px; color:#333; margin:8px 0 0 0;\">\n      <li><strong>No fume extraction when welding galvanised steel.</strong> Zinc oxide fumes cause metal fume fever within hours. Weld outdoors, use a fan to blow fumes away from the breathing zone (not across the arc), and wear a P2/P3 respirator.</li>\n      <li><strong>Bare eyes or sunglasses instead of a proper helmet.</strong> GMAW UV causes arc eye (photokeratitis) â extremely painful and can cause permanent damage. Use a shade 10â13 auto-darkening helmet.</li>\n      <li><strong>Welding near fuel, paint, or solvent drums.</strong> Sparks and spatter travel 10 m or more. Clear the area, and keep a dry powder or COâ extinguisher within reach.</li>\n    </ul>\n    <p style=\"margin:8px 0 0 0; font-family:Arial; font-size:13px; color:#333;\">\n      Also check gas cylinder security â a loose COâ or argon cylinder that falls can shear the valve and become a missile. Chain cylinders to a trolley or wall at all times.\n    </p>\n  </div>\n\n  <h2>Setting Voltage and Wire Speed</h2>\n  <p>On a constant-voltage (CV) GMAW machine, voltage controls arc length and wire feed speed (WFS) controls current. The two are linked: for a given wire diameter, increasing WFS without increasing voltage causes the wire to stub into the plate; increasing voltage without WFS causes a long, unstable arc with excess spatter.</p>\n  <p><strong>Setting procedure for a new job:</strong></p>\n  <ol>\n    <li>Set voltage from the table for your plate thickness.</li>\n    <li>Set WFS to roughly the mid-range value.</li>\n    <li>Run a test bead on scrap of the same thickness.</li>\n    <li>Listen: a steady \"frying bacon\" sound means you are close. A harsh crackle means too little voltage; a hiss with spatter means too much.</li>\n    <li>Adjust WFS up in small increments until the arc is stable, then fine-tune voltage Â±1 V.</li>\n  </ol>\n  <p>Write your successful settings on a card and tape it to the machine. In a busy workshop with multiple operators, this single habit prevents hours of re-tuning and reduces wire and gas waste â both of which come straight out of your margin.</p>\n\n  <h2>Basic Beads, Joints, and Troubleshooting</h2>\n  <p>For flat and horizontal fillet welds â the bread and butter of gate, tank, and trailer work â use a 10â15Â° push angle with a slight side-to-side weave for wider beads. Keep the contact-tip-to-work distance (CTWD) at 10â15 mm. Too long and you lose shielding; too short and you burn back the tip.</p>\n  <p>Common defects and their usual causes:</p>\n  <ul>\n    <li><strong>Porosity</strong> â gas flow too low or too high, wind, dirty base metal, or moisture in the gas line.</li>\n    <li><strong>Spatter</strong> â voltage too high, CTWD too long, or wrong gas mix. Anti-spatter spray reduces cleanup time.</li>\n    <li><strong>Lack of fusion</strong> â travel speed too fast, current too low, or wrong joint preparation.</li>\n    <li><strong>Burn-through on thin sheet</strong> â reduce voltage and WFS, increase travel speed, or switch to 0.8 mm wire.</li>\n    <li><strong>Wire stubbing / bird-nesting</strong> â WFS too high for the voltage, kinked liner, or wrong drive-roll tension.</li>\n  </ul>\n\n  <h2>Quick Reference Checklist</h2>\n  <ol>\n    <li>â Check gas cylinder is chained, regulator set to 12â20 L/min for the job, and no leaks at fittings.</li>\n    <li>â Confirm polarity is DCEP (electrode positive) for solid wire on carbon steel.</li>\n    <li>â Match wire diameter and type to base metal thickness and grade.</li>\n    <li>â Set voltage and WFS from the parameter table, then fine-tune on scrap.</li>\n    <li>â Clean base metal â grind rust, mill scale, paint, and galvanising 25 mm back from the joint.</li>\n    <li>â Check CTWD (10â15 mm), torch angle (10â15Â° push), and travel speed.</li>\n    <li>â Wear shade 10â13 helmet, leather gloves, apron, and P2/P3 respirator for coated steels.</li>\n    <li>â Clear flammables within 10 m; keep extinguisher within reach.</li>\n    <li>â Inspect finished weld for porosity, undercut, and lack of fusion before it leaves the bench.</li>\n  </ol>\n\n  <h2>Further Reading</h2>\n  <ul>\n    <li><a href=\"https://www.lincolnelectric.com/en/products-and-solutions/welding-guides\" target=\"_blank\" rel=\"noopener\">Lincoln Electric â GMAW Welding Guide (free PDF)</a></li>\n    <li><a href=\"https://www.millerwelds.com/resources/article-library\" target=\"_blank\" rel=\"noopener\">Miller Electric â MIG Welding Handbook &amp; Article Library</a></li>\n    <li><a href=\"https://www.esab.com/global/en/support/documentation.cfm\" target=\"_blank\" rel=\"noopener\">ESAB â Welding Consumables and Shielding Gas Documentation</a></li>\n    <li><a href=\"https://www.aws.org/publications/welding-handbook\" target=\"_blank\" rel=\"noopener\">American Welding Society â Welding Handbook, Vol. 2 (Welding Processes)</a></li>\n    <li><a href=\"https://www.osha.gov/welding-cutting-brazing\" target=\"_blank\" rel=\"noopener\">OSHA â Welding, Cutting, and Brazing Safety Guidance</a></li>\n  </ul>\n\n  <p style=\"font-size:12px; color:#555; margin-top:18px;\">Prepared for the RISE AFRICA Skills programme â Welding Fundamentals, Module: Gas Metal Arc Welding (GMAW) Fundamentals. Settings are indicative; always verify against your machine manufacturer's data and local material specifications.</p>\n</section>"
    }],
  "quiz": [
    {
      "q": "What does GMAW stand for?",
      "options": ["A) Gas Metal Arc Welding", "B) General Metal Arc Welding", "C) Gas Manual Arc Welding", "D) Ground Metal Arc Welding"],
      "answer": "A",
      "explanation": "GMAW is the acronym for Gas Metal Arc Welding, also known as MIG welding."
    },
    {
      "q": "Which component feeds the wire electrode in GMAW?",
      "options": ["A) The gas cylinder", "B) The wire feeder", "C) The work clamp", "D) The regulator"],
      "answer": "B",
      "explanation": "The wire feeder pulls wire from the spool and pushes it through the gun."
    },
    {
      "q": "What is the typical shielding gas mixture for mild steel GMAW?",
      "options": ["A) 100% argon", "B) 75% argon + 25% CO2", "C) 100% helium", "D) 50% argon + 50% oxygen"],
      "answer": "B",
      "explanation": "C25 (75% argon, 25% CO2) is the standard mix for mild steel, balancing penetration and spatter."
    },
    {
      "q": "What is the recommended gas flow rate for indoor GMAW?",
      "options": ["A) 2-5 LPM", "B) 10-15 LPM", "C) 20-25 LPM", "D) 30-35 LPM"],
      "answer": "B",
      "explanation": "10-15 litres per minute provides adequate shielding without turbulence for indoor welding."
    },
    {
      "q": "Which wire diameter is most suitable for welding 3mm mild steel?",
      "options": ["A) 0.6mm", "B) 0.8mm", "C) 1.2mm", "D) 1.6mm"],
      "answer": "B",
      "explanation": "0.8mm wire is a common choice for 3mm steel, offering good control and penetration."
    },
    {
      "q": "What does WFS stand for in GMAW?",
      "options": ["A) Welding Frequency Setting", "B) Wire Feed Speed", "C) Weld Fusion Strength", "D) Wire Flux System"],
      "answer": "B",
      "explanation": "WFS stands for Wire Feed Speed, measured in metres per minute or inches per minute."
    },
    {
      "q": "What is the purpose of the contact tip?",
      "options": ["A) To direct shielding gas", "B) To transfer welding current to the wire", "C) To feed the wire", "D) To cool the gun"],
      "answer": "B",
      "explanation": "The contact tip conducts electricity to the wire electrode, creating the arc."
    },
    {
      "q": "Which gas is used for GMAW welding of aluminium?",
      "options": ["A) CO2", "B) Argon", "C) Oxygen", "D) Nitrogen"],
      "answer": "B",
      "explanation": "Pure argon is used for aluminium to provide good cleaning action and arc stability."
    },
    {
      "q": "What causes porosity in a GMAW weld?",
      "options": ["A) Too high voltage", "B) Insufficient shielding gas coverage", "C) Too fast travel speed", "D) Too thick wire"],
      "answer": "B",
      "explanation": "Porosity is caused by atmospheric gases contaminating the weld pool due to poor shielding."
    },
    {
      "q": "What is the recommended CTWD for GMAW?",
      "options": ["A) 2-5mm", "B) 10-15mm", "C) 20-25mm", "D) 30-35mm"],
      "answer": "B",
      "explanation": "A contact tip to work distance of 10-15mm ensures proper arc characteristics and gas coverage."
    },
    {
      "q": "Which wire is commonly used for mild steel GMAW?",
      "options": ["A) ER308L", "B) ER70S-6", "C) ER4043", "D) ER5356"],
      "answer": "B",
      "explanation": "ER70S-6 is a standard mild steel wire with deoxidizers for welding on slightly dirty steel."
    },
    {
      "q": "What should you do if the wire birds-nests at the drive rolls?",
      "options": ["A) Increase wire speed", "B) Decrease voltage", "C) Release tension and re-feed", "D) Replace the gas cylinder"],
      "answer": "C",
      "explanation": "Birds-nesting indicates improper tension or a liner issue; release tension, cut the tangle, and re-feed."
    },
    {
      "q": "What is the effect of too low a gas flow rate?",
      "options": ["A) Excessive spatter", "B) Poor penetration", "C) Porosity", "D) Burn-through"],
      "answer": "C",
      "explanation": "Low gas flow allows air to contaminate the weld, causing porosity."
    },
    {
      "q": "What is the correct storage position for a gas cylinder?",
      "options": ["A) Lying flat", "B) Upright and secured", "C) Upside down", "D) On its side"],
      "answer": "B",
      "explanation": "Cylinders must be stored upright and secured to prevent falling and damage."
    },
    {
      "q": "What does a crackling sound like frying bacon indicate?",
      "options": ["A) Voltage too high", "B) Voltage too low", "C) Correct settings", "D) Wire speed too low"],
      "answer": "C",
      "explanation": "A steady crackling sound indicates the voltage and wire speed are properly balanced."
    },
    {
      "q": "What is a common cause of undercut?",
      "options": ["A) Travel speed too slow", "B) Voltage too high", "C) Wire speed too low", "D) Gas flow too low"],
      "answer": "B",
      "explanation": "Excessive voltage melts the base metal edges, causing undercut; reduce voltage or increase travel speed."
    },
    {
      "q": "Which joint involves two plates at 90 degrees welded on the outside corner?",
      "options": ["A) Butt joint", "B) T-joint", "C) Lap joint", "D) Corner joint"],
      "answer": "D",
      "explanation": "A corner joint has two plates at 90 degrees, welded on the outside corner."
    },
    {
      "q": "What is the purpose of tack welds?",
      "options": ["A) To add strength", "B) To hold parts in alignment", "C) To increase penetration", "D) To reduce spatter"],
      "answer": "B",
      "explanation": "Tack welds temporarily hold components in place to prevent distortion during welding."
    },
    {
      "q": "What should you do before welding to ensure good electrical contact?",
      "options": ["A) Paint the work clamp", "B) Clean the base metal", "C) Loosen the work clamp", "D) Increase gas flow"],
      "answer": "B",
      "explanation": "Clean bare metal ensures good electrical contact and prevents arc instability."
    },
    {
      "q": "What is the recommended shade for a welding helmet lens in GMAW?",
      "options": ["A) Shade 5", "B) Shade 8", "C) Shade 10 or higher", "D) Shade 3"],
      "answer": "C",
      "explanation": "A shade 10 or higher protects eyes from the intense arc light."
    },
    {
      "q": "Which defect is characterised by a groove melted into the base metal at the weld toe?",
      "options": ["A) Porosity", "B) Undercut", "C) Spatter", "D) Lack of penetration"],
      "answer": "B",
      "explanation": "Undercut is a groove at the weld toe caused by excessive heat or incorrect technique."
    },
    {
      "q": "What is the effect of too high a wire feed speed?",
      "options": ["A) The wire stubs", "B) The arc becomes unstable", "C) The wire pushes into the work", "D) The gas flow increases"],
      "answer": "C",
      "explanation": "Excessive wire speed pushes the wire into the weld pool, causing cold lap and poor fusion."
    },
    {
      "q": "What is the purpose of a flowmeter?",
      "options": ["A) To measure wire speed", "B) To measure gas flow rate", "C) To measure voltage", "D) To measure current"],
      "answer": "B",
      "explanation": "A flowmeter measures the rate of shielding gas flow in litres per minute."
    },
    {
      "q": "Which wire is used for welding stainless steel?",
      "options": ["A) ER70S-6", "B) ER308L", "C) ER4043", "D) ER5356"],
      "answer": "B",
      "explanation": "ER308L is a common stainless steel wire for GMAW."
    },
    {
      "q": "What should you do if you suspect a gas leak?",
      "options": ["A) Ignore it", "B) Brush soapy water on connections", "C) Increase gas flow", "D) Weld anyway"],
      "answer": "B",
      "explanation": "Soapy water bubbles indicate a leak; tighten or replace fittings."
    },
    {
      "q": "What is the main cause of burn-through?",
      "options": ["A) Too low voltage", "B) Too high heat input", "C) Too low wire speed", "D) Too high gas flow"],
      "answer": "B",
      "explanation": "Excessive heat from high voltage or slow travel melts through thin metal."
    },
    {
      "q": "What is the recommended travel speed for a 3mm plate?",
      "options": ["A) 5-10 cm/min", "B) 20-30 cm/min", "C) 50-60 cm/min", "D) 80-100 cm/min"],
      "answer": "B",
      "explanation": "20-30 cm/min is a typical travel speed for 3mm steel to achieve good penetration and bead shape."
    },
    {
      "q": "What is the purpose of anti-spatter spray?",
      "options": ["A) To increase penetration", "B) To prevent spatter sticking to the nozzle", "C) To clean the weld", "D) To cool the gun"],
      "answer": "B",
      "explanation": "Anti-spatter spray prevents molten spatter from adhering to the nozzle and contact tip."
    },
    {
      "q": "What is the correct drive roll tension?",
      "options": ["A) As tight as possible", "B) Just enough to feed wire without slipping", "C) Completely loose", "D) Tight enough to crush the wire"],
      "answer": "B",
      "explanation": "Proper tension feeds wire smoothly without deforming it; too tight crushes, too loose slips."
    },
    {
      "q": "What should you do if you see wire shavings in the liner?",
      "options": ["A) Add oil", "B) Replace the liner", "C) Increase wire speed", "D) Decrease gas flow"],
      "answer": "B",
      "explanation": "Wire shavings indicate a worn liner; replace it to ensure smooth wire feeding."
    }
  ],
  "videos": [
    "GMAW setup and operation for beginners",
    "MIG welding settings voltage and wire speed",
    "GMAW troubleshooting common defects"
  ]
}
