Repository: rAsAfrica1/rise-africa-skills

File: deep_courses/welding-fundamentals/module-05.json
{
  "course": "Welding Fundamentals",
  "module_number": 5,
  "module_title": "Gas Tungsten Arc Welding (GTAW) Fundamentals",
  "lessons": [
    {
      "title": "GTAW Equipment and Setup",
      "body": "Gas Tungsten Arc Welding (GTAW), also called TIG welding, uses a non-consumable tungsten electrode to create an arc. The arc melts the base metal, and you add filler rod separately if needed. The main equipment includes a welding machine (constant current type), a TIG torch with a tungsten electrode, a shielding gas cylinder (usually argon), a gas regulator and flowmeter, a foot pedal or amperage control, and cables. In Africa, you can find affordable TIG machines from brands like Riland, Jasic, or even modified stick welders with TIG kits. For basic steel and stainless steel up to 6mm thick, a 200-amp inverter machine is sufficient. You'll need a gas flow rate of about 10-15 litres per minute (LPM) for most jobs. Set up your machine: connect the ground clamp to your workbench or workpiece, plug the torch cable into the negative terminal (for DCEN, which is standard for steel), and connect the gas hose from the regulator to the torch. The tungsten electrode goes into the torch collet, and you tighten the collet body. The electrode should stick out about 3-6mm from the ceramic cup. Choose a cup size based on access: a #7 (11mm) cup is a good all-rounder. Before welding, open the gas valve on the cylinder, set the flowmeter to 12 LPM, and check for leaks with soapy water. Turn on the machine, set it to DCEN (electrode negative), and set your amperage. For 3mm steel, start with 80-100 amps. Practice striking an arc on a scrap piece: with the foot pedal, press down slowly until the arc starts, then maintain. Remember, GTAW requires clean metalâgrind off rust, paint, and oil. In many African workshops, you'll use a generator or mains power; ensure stable voltage. A stable 220V supply is ideal. Keep your work area dry and well-ventilated.",
      "word_count": 295
    },
    {
      "title": "Tungsten Electrode Preparation",
      "body": "The tungsten electrode is the heart of GTAW. It carries the arc and must be prepared correctly to get a stable, focused arc. There are several types: pure tungsten (green) for aluminum on AC, 2% thoriated (red) for steel on DC, and 2% ceriated (grey) or lanthanated (gold) for general use. Thoriated tungsten is common but slightly radioactive; ceriated or lanthanated are safer and work well on both AC and DC. In Africa, 2% lanthanated (gold) is a good choice because it handles both steel and aluminum and is readily available from welding suppliers. To prepare the electrode, you need a dedicated grinding wheelânever use the same wheel for steel, as contamination ruins the tungsten. Grind the electrode lengthwise (parallel to its axis), not radially. This creates a sharp point that directs the arc. For DCEN on steel, grind a sharp taper about 2.5 times the electrode diameter. For example, a 2.4mm (3/32 inch) electrode should have a taper about 6mm long. For AC on aluminum, you can ball the tip slightly by welding on a scrap piece, but a slightly truncated point also works. Always wear safety glasses and a dust mask when grinding thoriated tungsten. After grinding, insert the electrode into the torch collet so it sticks out about 3-6mm from the cup. If you're welding at low amps (under 50A), you can have a sharper point; at high amps, a slightly blunter tip lasts longer. Check the tip often: if it gets contaminated (touches the weld pool or filler), stop, remove it, and regrind. A contaminated electrode causes an erratic arc and poor weld quality. Keep several pre-ground electrodes on hand. Store them in a clean tube. In a busy workshop, you might grind 5-10 electrodes at a time. Remember, tungsten is expensive, so grind only when needed. A properly prepared electrode makes welding easier and gives you clean, strong welds.",
      "word_count": 300
    },
    {
      "title": "Shielding Gas and Torch Angle",
      "body": "GTAW relies on shielding gas to protect the molten weld pool from air. The most common gas is argon (100% Ar) for both steel and aluminum. For thicker stainless steel (over 6mm), you can add 2-5% hydrogen to argon for faster welding, but pure argon is fine for most jobs. In Africa, argon cylinders are available from gas suppliers like Afrox, BOC, or local distributors. You'll need a regulator and flowmeter. Set the flow rate between 10 and 15 litres per minute (LPM). Too low, and you get porosity; too high, and you get turbulence that draws in air. For outside work, increase to 15-20 LPM to counter wind, but better to use a windbreak. The torch angle is critical. For flat welding, hold the torch perpendicular to the work (90 degrees) or tilted back 10-15 degrees in the direction of travel. This angle lets you see the puddle and directs the arc. For butt welds, a slight push angle (tilted forward) helps. For fillet welds, angle the torch about 45 degrees between the two plates. Keep the arc length short: about 2-3mm. A long arc spreads the heat and reduces penetration. The tungsten should be close to the puddle but not touching. Watch the puddle: it should be shiny and calm. If it looks turbulent or has black specks, you have contamination or poor gas coverage. Move the torch steadily, and dip the filler rod into the front edge of the puddle. For left-handed welders, mirror the technique. Practice on scrap: run beads without filler to get used to the arc and gas flow. Then add filler. In a typical African workshop, you might weld mild steel, stainless steel, or aluminum. Each needs slightly different settings, but the gas flow and torch angle principles remain the same. Always check your gas flow before welding. A simple flow test: turn on the gas and feel the flow at the cup with your hand (carefully). If it feels weak, check for leaks.",
      "word_count": 320
    },
    {
      "title": "Foot Pedal and Amperage Control",
      "body": "The foot pedal (also called a foot control or amperage control) is what makes GTAW so precise. It lets you adjust the welding current while welding, which is essential for controlling heat input. On a TIG machine, the foot pedal is connected to the machine and controls the amperage from a minimum to a maximum set on the machine. For example, you might set the machine to 150 amps max, but the pedal lets you go from 0 to 150 amps smoothly. This is crucial for thin materials: you can start with low amps, increase as the puddle forms, and back off at the end to avoid burn-through. In Africa, many affordable TIG machines come with a simple on/off foot pedal or a hand amperage control. If you don't have a foot pedal, you can use a torch with a thumb wheel, but foot pedal is better for beginners. To use the foot pedal: place it on a stable, dry surface. Sit or stand comfortably. Press the pedal slowly to start the arc. As you weld, use your foot to increase or decrease amperage. For example, when welding 1.5mm steel, you might start at 30 amps, then increase to 60 amps as you move. When you reach the end, gradually release the pedal to taper off the current and fill the crater. This prevents cracking. Practice on scrap: draw a line, then weld along it, varying the pedal. You'll learn to hear the arcâa steady hum means good amperage. If it crackles, you're too low or too high. For aluminum, you need more amps to start because it conducts heat away quickly. Set the machine to AC and use the pedal to control. Remember, the foot pedal is not just for starting and stopping; it's your heat control. In a production setting, you might use a remote amperage control on the torch, but for learning, the foot pedal is best. Keep the pedal clean and dry. If it gets wet, you could get a shock. Always check the cable for damage. A good foot pedal can last for years if treated well.",
      "word_count": 330
    },
    {
      "title": "Filler Rod Addition Techniques",
      "body": "Adding filler rod in GTAW is a skill that takes practice. Unlike stick welding, the filler is added separately, and you control the rate. The filler rod should match the base metal: for mild steel, use ER70S-6; for stainless steel, use ER308L or ER316L; for aluminum, use ER4043 or ER5356. In Africa, these rods are available from welding suppliers, often in 1.6mm, 2.4mm, or 3.2mm diameters. Choose a rod diameter about half the thickness of the base metal; for 3mm steel, use 1.6mm or 2.4mm rod. Hold the filler rod in your non-dominant hand like a pencil, with about 100-150mm sticking out beyond your fingers. Rest your hand on the workbench or use a support to keep it steady. The rod should enter the puddle at a shallow angle, about 15-20 degrees to the workpiece. Dip the rod into the front edge of the puddle, then withdraw it slightly. Don't pull it out of the gas shieldâkeep the tip within the shielding gas to prevent oxidation. The motion is a rhythmic dip and withdraw: dip, move, dip, move. For each dip, add a small amount of filler. The puddle should rise slightly. If you add too much, the weld becomes lumpy; too little, and you get undercut. Coordinate with the foot pedal: as you dip, you might increase amperage slightly to ensure fusion. For a butt joint with a gap, you might need to add more filler to fill the gap. For a fillet weld, direct the filler into the corner. Practice on scrap: run a bead without filler, then add filler. Start with a simple lap joint. Watch the puddle: it should be shiny and fluid. If the rod sticks to the tungsten, you touched the tungsten or the puddle froze. Stop, clean the tungsten, and restart. Keep the rod cleanâwipe it with a cloth. In a typical African workshop, you might weld a gate or a trailer. Use a comfortable rhythm. Speed is not as important as consistency. A good weld has evenly spaced ripples. Remember, the filler rod also helps cool the puddle, so you can use it to control heat. With practice, you'll develop a steady hand and good timing.",
      "word_count": 350
    },
    {
      "title": "GTAW Safety and Applications",
      "body": "GTAW safety is similar to other welding processes but with some specific hazards. The arc produces intense ultraviolet (UV) radiation that can burn your eyes and skin. Always wear a welding helmet with a shade 10-13 lens, depending on amperage. For low amps (under 50A), shade 10 is fine; for high amps (over 150A), use shade 12 or 13. Wear flame-resistant clothing, leather gloves, and a leather apron. Never weld with bare skin exposed. The UV can cause 'arc eye' (painful eye inflammation) and skin burns. Also, the high-frequency (HF) start on some TIG machines can interfere with pacemakers; consult a doctor if you have one. Shielding gas (argon) is an asphyxiant: it displaces oxygen. Weld in a well-ventilated area. If welding in a confined space, use forced ventilation and a gas monitor. Argon is heavier than air, so it can pool in low areas. In African workshops, many are open-air, which is good, but if you weld inside, open doors and windows. Never weld on containers that held fuel or chemicals without proper cleaning. GTAW is used for many applications: welding stainless steel in food and dairy industries (tanks, pipes), aluminum in automotive and aerospace, and thin-gauge metals in art and furniture. In Africa, common applications include repairing aluminum radiators, fabricating stainless steel kitchen equipment, and building bicycle frames. GTAW gives clean, precise welds, but it is slower than stick or MIG. It's ideal for thin materials (0.5mm to 6mm) and for metals that need high quality. For thicker steel, stick or MIG is more economical. To start, practice on mild steel. Then try stainless and aluminum. Always clean your metal before welding. Keep your work area tidy. Have a fire extinguisher nearby. Never weld near flammable materials. Use a welding screen to protect others from UV. Remember, safety is your responsibility. A safe welder is a productive welder.",
      "word_count": 320
    },
    {
      "title": "Practical Reference",
      "body": "<section>\n  <h2>Practical Reference: GTAW in African Metalwork Enterprises</h2>\n\n  <p>Gas Tungsten Arc Welding (GTAW), commonly called TIG (Tungsten Inert Gas) welding, is the precision instrument of the welding trade. In African agribusiness and light manufacturing â from stainless steel dairy tanks in Kenya to aluminium irrigation fittings in Senegal, from food-grade processing equipment in Nigeria to repair of milking machine components in South Africa â GTAW delivers the clean, contamination-free welds that clients pay premium prices for. This Practical Reference lesson consolidates the essential knowledge from the six preceding lessons into a single job-floor companion. It is written for the welder-entrepreneur: the person who must not only strike an arc but also quote a job, control consumable costs, and deliver a weld that passes inspection the first time.</p>\n\n  <p>GTAW is slower than SMAW or GMAW, and its consumables (tungsten electrodes, shielding gas, filler rods) are more expensive per metre of weld. The business case for GTAW therefore rests on three pillars: (1) it welds materials that other processes cannot â aluminium, stainless steel, titanium, magnesium; (2) it produces X-ray-quality welds on thin sections where other processes burn through; and (3) it commands higher labour rates because fewer welders master it. In the African context, where imported stainless steel and aluminium fabrications are common in agro-processing, GTAW competence is a direct route to higher-margin contracts.</p>\n\n  <figure>\n    <svg viewBox=\"0 0 640 340\" xmlns=\"http://www.w3.org/2000/svg\" role=\"img\" aria-labelledby=\"gtawTitle gtawDesc\" style=\"width:100%;height:auto;background:#f8f9fa;border:1px solid #ccc;\">\n      <title id=\"gtawTitle\">GTAW torch, tungsten electrode, shielding gas envelope, and workpiece</title>\n      <desc id=\"gtawDesc\">Cross-section diagram of a GTAW torch showing shielding gas flow, tungsten electrode, ceramic cup, arc, molten weld pool, filler rod, and workpiece.</desc>\n      <!-- Torch body -->\n      <rect x=\"270\" y=\"20\" width=\"100\" height=\"90\" rx=\"8\" fill=\"#4a5568\" stroke=\"#2d3748\" stroke-width=\"2\"/>\n      <text x=\"320\" y=\"55\" text-anchor=\"middle\" fill=\"#fff\" font-family=\"Arial\" font-size=\"13\">Torch Body</text>\n      <text x=\"320\" y=\"75\" text-anchor=\"middle\" fill=\"#fff\" font-family=\"Arial\" font-size=\"11\">(GTAW)</text>\n      <!-- Ceramic cup -->\n      <path d=\"M290 110 L350 110 L340 150 L300 150 Z\" fill=\"#a0aec0\" stroke=\"#4a5568\" stroke-width=\"1.5\"/>\n      <text x=\"320\" y=\"138\" text-anchor=\"middle\" fill=\"#1a202c\" font-family=\"Arial\" font-size=\"10\">Ceramic Cup</text>\n      <!-- Tungsten electrode -->\n      <rect x=\"316\" y=\"110\" width=\"8\" height=\"70\" fill=\"#b7791f\"/>\n      <text x=\"400\" y=\"150\" fill=\"#1a202c\" font-family=\"Arial\" font-size=\"11\">Tungsten electrode</text>\n      <line x1=\"324\" y1=\"145\" x2=\"395\" y2=\"148\" stroke=\"#b7791f\" stroke-width=\"1\"/>\n      <!-- Shielding gas arrows -->\n      <path d=\"M295 115 L270 170\" stroke=\"#3182ce\" stroke-width=\"2\" marker-end=\"url(#arrowBlue)\"/>\n      <path d=\"M345 115 L370 170\" stroke=\"#3182ce\" stroke-width=\"2\" marker-end=\"url(#arrowBlue)\"/>\n      <defs>\n        <marker id=\"arrowBlue\" markerWidth=\"8\" markerHeight=\"8\" refX=\"4\" refY=\"4\" orient=\"auto\"><path d=\"M0 0 L8 4 L0 8 Z\" fill=\"#3182ce\"/></marker>\n      </defs>\n      <text x=\"215\" y=\"185\" fill=\"#2b6cb0\" font-family=\"Arial\" font-size=\"11\">Shielding gas</text>\n      <text x=\"215\" y=\"198\" fill=\"#2b6cb0\" font-family=\"Arial\" font-size=\"11\">(Argon/He mix)</text>\n      <!-- Arc -->\n      <path d=\"M320 180 L310 230 L330 230 Z\" fill=\"#ecc94b\" opacity=\"0.85\"/>\n      <text x=\"345\" y=\"215\" fill=\"#975a16\" font-family=\"Arial\" font-size=\"11\">Arc</text>\n      <!-- Workpiece -->\n      <rect x=\"120\" y=\"230\" width=\"400\" height=\"40\" fill=\"#718096\" stroke=\"#2d3748\" stroke-width=\"2\"/>\n      <text x=\"320\" y=\"255\" text-anchor=\"middle\" fill=\"#fff\" font-family=\"Arial\" font-size=\"12\">Workpiece (Aluminium / Stainless Steel)</text>\n      <!-- Weld pool -->\n      <ellipse cx=\"320\" cy=\"230\" rx=\"30\" ry=\"10\" fill=\"#f6ad55\" stroke=\"#dd6b20\" stroke-width=\"1.5\"/>\n      <text x=\"360\" y=\"225\" fill=\"#c05621\" font-family=\"Arial\" font-size=\"10\">Weld pool</text>\n      <!-- Filler rod -->\n      <path d=\"M470 180 L345 225\" stroke=\"#718096\" stroke-width=\"5\" stroke-linecap=\"round\"/>\n      <text x=\"475\" y=\"175\" fill=\"#1a202c\" font-family=\"Arial\" font-size=\"11\">Filler rod</text>\n      <!-- Work lead -->\n      <path d=\"M120 250 L40 250 L40 300\" stroke=\"#2d3748\" stroke-width=\"3\" fill=\"none\"/>\n      <text x=\"45\" y=\"315\" fill=\"#1a202c\" font-family=\"Arial\" font-size=\"10\">Work lead (clamp)</text>\n      <!-- Gas inlet -->\n      <path d=\"M270 50 L200 50 L200 15\" stroke=\"#3182ce\" stroke-width=\"3\" fill=\"none\"/>\n      <text x=\"150\" y=\"12\" fill=\"#2b6cb0\" font-family=\"Arial\" font-size=\"10\">Gas inlet</text>\n    </svg>\n    <figcaption>GTAW torch cross-section showing the tungsten electrode, ceramic cup, shielding gas envelope, arc, molten weld pool, and filler rod addition. Diagram adapted from the American Welding Society (AWS) <em>Welding Handbook, Volume 2 â Welding Processes, Part 1</em> (9th ed.), Chapter 9 on Gas Tungsten Arc Welding.</figcaption>\n  </figure>\n\n  <h2>Core Process Variables at a Glance</h2>\n\n  <p>The table below summarises the process settings that determine weld quality and productivity. These values are starting points; always verify against the specific material grade and thickness, and adjust for position (flat, horizontal, vertical, overhead) and joint design. In African workshops where material certificates may be inconsistent, trial welds on scrap of the same grade are essential before committing to a customer's workpiece.</p>\n\n  <table border=\"1\" cellpadding=\"6\" cellspacing=\"0\" style=\"border-collapse:collapse;width:100%;font-size:0.92em;\">\n    <caption style=\"text-align:left;font-weight:bold;padding:6px;\">Table 1 â Typical GTAW Parameters for Common Agro-Industrial Materials</caption>\n    <thead style=\"background:#edf2f7;\">\n      <tr>\n        <th>Material</th>\n        <th>Thickness (mm)</th>\n        <th>Current (A)</th>\n        <th>Polarity</th>\n        <th>Tungsten (Ã mm)</th>\n        <th>Shielding Gas</th>\n        <th>Filler Rod</th>\n      </tr>\n    </thead>\n    <tbody>\n      <tr><td>Carbon steel</td><td>1.6</td><td>60â90</td><td>DCEN</td><td>1.6 (2% thoriated)</td><td>Argon 100%</td><td>ER70S-2 (1.6 mm)</td></tr>\n      <tr><td>Carbon steel</td><td>3.2</td><td>100â140</td><td>DCEN</td><td>2.4 (2% thoriated)</td><td>Argon 100%</td><td>ER70S-2 (2.4 mm)</td></tr>\n      <tr><td>Stainless steel 304</td><td>1.6</td><td>50â80</td><td>DCEN</td><td>1.6 (2% ceriated)</td><td>Argon 100%</td><td>ER308L (1.6 mm)</td></tr>\n      <tr><td>Stainless steel 304</td><td>3.2</td><td>80â120</td><td>DCEN</td><td>2.4 (2% ceriated)</td><td>Argon 100%</td><td>ER308L (2.4 mm)</td></tr>\n      <tr><td>Aluminium 6061</td><td>1.6</td><td>70â100</td><td>AC</td><td>1.6 (pure or zirconiated)</td><td>Argon 100%</td><td>ER4043 (1.6 mm)</td></tr>\n      <tr><td>Aluminium 6061</td><td>3.2</td><td>120â160</td><td>AC</td><td>2.4 (pure or zirconiated)</td><td>Argon 100%</td><td>ER4043 (2.4 mm)</td></tr>\n      <tr><td>Aluminium 5083</td><td>3.2</td><td>130â170</td><td>AC</td><td>2.4 (zirconiated)</td><td>Argon/He 70/30</td><td>ER5356 (2.4 mm)</td></tr>\n    </tbody>\n  </table>\n  <p style=\"font-size:0.85em;\">Source: Adapted from AWS <em>Welding Handbook, Volume 2</em> (9th ed.), Table 9.1 and Lincoln Electric <em>Procedure Handbook of Arc Welding</em> (14th ed.), Section 6. Values are indicative; always confirm with material supplier data sheets.</p>\n\n  <h2>Consumable Cost and Business Impact</h2>\n\n  <p>GTAW consumables are a significant line item in any African fabrication shop. Shielding gas is often the largest recurring cost, especially where cylinders must be imported or refilled through a limited number of authorised distributors. The table below gives indicative costs in a typical East African market (Kenya, 2024), which the welder-entrepreneur can use to build a job quotation. Note that prices vary by country, import duty, and distributor margin.</p>\n\n  <table border=\"1\" cellpadding=\"6\" cellspacing=\"0\" style=\"border-collapse:collapse;width:100%;font-size:0.92em;\">\n    <caption style=\"text-align:left;font-weight:bold;padding:6px;\">Table 2 â Indicative GTAW Consumable Costs (East Africa, 2024)</caption>\n    <thead style=\"background:#edf2f7;\">\n      <tr>\n        <th>Consumable</th>\n        <th>Specification</th>\n        <th>Unit</th>\n        <th>Indicative Cost (USD)</th>\n        <th>Notes</th>\n      </tr>\n    </thead>\n    <tbody>\n      <tr><td>Argon gas</td><td>99.99% purity, 40 L cylinder</td><td>Cylinder refill</td><td>45â70</td><td>Approx. 7â10 hours of welding at 10 L/min</td></tr>\n      <tr><td>Argon/He mix</td><td>70/30, 40 L cylinder</td><td>Cylinder refill</td><td>70â100</td><td>For thicker aluminium; higher heat input</td></tr>\n      <tr><td>Tungsten electrode</td><td>2% thoriated, 2.4 mm</td><td>Pack of 10</td><td>18â30</td><td>Thoriated for DCEN; ceriated for AC</td></tr>\n      <tr><td>Tungsten electrode</td><td>Zirconiated, 2.4 mm</td><td>Pack of 10</td><td>22â35</td><td>Preferred for AC aluminium welding</td></tr>\n      <tr><td>Filler rod ER70S-2</td><td>2.4 mm Ã 1 m</td><td>1 kg pack</td><td>6â10</td><td>Carbon steel</td></tr>\n      <tr><td>Filler rod ER308L</td><td>2.4 mm Ã 1 m</td><td>1 kg pack</td><td>12â18</td><td>Stainless steel 304/316</td></tr>\n      <tr><td>Filler rod ER4043</td><td>2.4 mm Ã 1 m</td><td>1 kg pack</td><td>10â15</td><td>Aluminium 6061</td></tr>\n      <tr><td>Ceramic cup</td><td>No. 6, alumina</td><td>Each</td><td>1.50â3.00</td><td>Consumable; stock spares</td></tr>\n      <tr><td>Collet body & collet</td><td>2.4 mm</td><td>Set</td><td>4â8</td><td>Replace when worn or arc wanders</td></tr>\n    </tbody>\n  </table>\n  <p style=\"font-size:0.85em;\">Source: Compiled from regional distributor price lists (Kenya, Tanzania, Uganda) and cross-checked against global baseline pricing from <a href=\"https://www.lincolnelectric.com\" target=\"_blank\" rel=\"noopener\">Lincoln Electric</a> and <a href=\"https://www.millerwelds.com\" target=\"_blank\" rel=\"noopener\">Miller Electric</a> published catalogue data, 2024. Prices are indicative and exclude VAT and delivery.</p>\n\n  <div style=\"border:3px solid #c53030;background:#fff5f5;padding:12px 16px;margin:18px 0;border-radius:6px;\">\n    <strong style=\"color:#c53030;font-size:1.05em;\">â  SAFETY WARNING â GTAW Hazards</strong>\n    <p style=\"margin:8px 0 0 0;color:#742a2a;\">GTAW emits intense ultraviolet (UV) radiation far stronger than SMAW or GMAW. <strong>Never weld without a proper welding helmet fitted with a minimum shade 10â13 filter lens</strong> (shade 12â14 for high-amperage work). UV exposure can cause arc eye (photokeratitis) within minutes and skin burns. In addition, GTAW produces ozone and nitrogen oxides â ensure adequate ventilation or fume extraction, especially when welding stainless steel (hexavalent chromium risk) and aluminium. <strong>Argon is an asphyxiant:</strong> in confined spaces it displaces oxygen; never weld in a tank, pit, or sealed container without forced ventilation and a trained spotter. In African workshops where welding is often done in open-air bays, wind can also blow away shielding gas â erect a simple windbreak, but never use a makeshift enclosure that traps argon. Always wear dry leather gloves, flame-resistant clothing, and safety boots. Check your helmet lens for cracks before every shift.</p>\n  </div>\n\n  <h2>Quick Reference Checklist</h2>\n\n  <ol>\n    <li><strong>Material identification:</strong> Confirm the base metal grade (e.g. 304 vs 316 stainless, 6061 vs 5083 aluminium) before selecting filler rod and gas. If uncertain, perform a spark test or request the mill certificate.</li>\n    <li><strong>Tungsten preparation:</strong> Grind the tungsten longitudinally (not radially) on a dedicated grinding wheel. For DCEN, taper to a point; for AC, ball the tip slightly. Never use a wheel contaminated with other metals.</li>\n    <li><strong>Gas flow check:</strong> Set argon flow at 8â12 L/min (higher for aluminium). Purge the line for 3â5 seconds before striking the arc. Check for leaks at the torch body and regulator with soapy water.</li>\n    <li><strong>Torch angle and travel:</strong> Hold the torch 10â15Â° from vertical, pushing forward. Keep the arc length short (1â3 mm) to maintain gas coverage and heat concentration.</li>\n    <li><strong>Amperage control:</strong> Use the foot pedal (or thumb control) to ramp up and down. For thin sheet, start at the low end and increase; for thick sections, preheat if necessary. Never exceed the electrode's current rating.</li>\n    <li><strong>Filler addition:</strong> Add filler rod to the leading edge of the weld pool, not into the arc. Withdraw the rod slightly after each dip to avoid contaminating the tungsten. Keep the hot end of the rod inside the gas shield.</li>\n    <li><strong>Post-weld inspection:</strong> Check for undercut, porosity, incomplete penetration, and discolouration on stainless (heat tint). Clean the weld with a stainless wire brush dedicated to stainless only.</li>\n    <li><strong>Cost tracking:</strong> Log gas cylinder changes, tungsten usage, and filler rod consumption per job. This data feeds directly into accurate quotations and profit margin analysis.</li>\n  </ol>\n\n  <h2>Business-First Notes for African Enterprises</h2>\n\n  <p>GTAW equipment is a capital investment. A basic AC/DC inverter machine with torch, regulator, and foot pedal costs between USD 800 and USD 2,500 in most African markets, depending on brand and import route. To justify this, target customers who require certified welds: dairy processors (stainless steel tanks and piping), breweries (sanitary tubing), irrigation companies (aluminium and stainless fittings), and food packaging firms (hygienic fabrication). These sectors pay 30â60% more per weld than general fabrication. Additionally, GTAW repair work on imported machinery â where a replacement part may take weeks to arrive â commands emergency rates. Keep a stock of common filler rods (ER308L, ER4043, ER70S-2) and at least two spare ceramic cups and collet bodies; downtime waiting for consumables is lost revenue.</p>\n\n  <p>Training is the other investment. A welder who can produce consistent, X-ray-quality GTAW welds is a business asset. Consider sending your best SMAW welder on a short GTAW course at a local technical college or polytechnic, or bring in a certified welding inspector for on-site training. The return on that investment is measured in premium contracts won and rework avoided.</p>\n\n  <h2>Further Reading</h2>\n  <ul>\n    <li><a href=\"https://www.aws.org/publications/welding-handbook\" target=\"_blank\" rel=\"noopener\">American Welding Society â Welding Handbook, Volume 2: Welding Processes, Part 1</a> (Chapter 9 covers GTAW in detail; available through AWS and technical libraries).</li>\n    <li><a href=\"https://www.lincolnelectric.com/en/education\" target=\"_blank\" rel=\"noopener\">Lincoln Electric â Education and Welding Guides</a> (free procedure guides, including GTAW parameter charts).</li>\n    <li><a href=\"https://www.millerwelds.com/resources\" target=\"_blank\" rel=\"noopener\">Miller Electric â Welding Resources and Guides</a> (free downloadable GTAW setup and troubleshooting guides).</li>\n    <li><a href=\"https://www.osha.gov/welding-cutting-brazing\" target=\"_blank\" rel=\"noopener\">OSHA â Welding, Cutting, and Brazing Safety Standards</a> (free official safety guidance applicable to workshop practice).</li>\n    <li><a href=\"https://www.iso.org/standard/70791.html\" target=\"_blank\" rel=\"noopener\">ISO 9606-1:2017 â Qualification testing of welders (steel)</a> and ISO 9606-2 (aluminium) â the international standard for welder certification, relevant for contract compliance.</li>\n  </ul>\n\n  <p style=\"font-size:0.85em;color:#4a5568;\">This module is part of the Rise AFRICA Skills programme. All technical content is for training purposes; always follow local occupational health and safety regulations and manufacturer instructions.</p>\n</section>"
    }
  ],
  "quiz": [
    {
      "q": "What type of welding machine is typically used for GTAW?",
      "options": [
        "A) Constant voltage",
        "B) Constant current",
        "C) Engine-driven",
        "D) Battery-powered"
      ],
      "answer": "B",
      "explanation": "GTAW requires a constant current machine to maintain a stable arc as the arc length changes."
    },
    {
      "q": "Which shielding gas is most commonly used for GTAW on steel?",
      "options": [
        "A) Carbon dioxide",
        "B) Argon",
        "C) Oxygen",
        "D) Nitrogen"
      ],
      "answer": "B",
      "explanation": "Argon is the standard shielding gas for GTAW because it provides good arc stability and cleaning action."
    },
    {
      "q": "What is the recommended gas flow rate for most GTAW applications?",
      "options": [
        "A) 2-5 LPM",
        "B) 5-10 LPM",
        "C) 10-15 LPM",
        "D) 20-25 LPM"
      ],
      "answer": "C",
      "explanation": "10-15 litres per minute provides adequate shielding without causing turbulence."
    },
    {
      "q": "For DCEN GTAW on steel, which terminal is the torch connected to?",
      "options": [
        "A) Positive",
        "B) Negative",
        "C) Ground",
        "D) Either"
      ],
      "answer": "B",
      "explanation": "DCEN (electrode negative) connects the torch to the negative terminal, which focuses heat on the workpiece."
    },
    {
      "q": "What is the purpose of the foot pedal in GTAW?",
      "options": [
        "A) To control gas flow",
        "B) To control amperage",
        "C) To control wire feed",
        "D) To control travel speed"
      ],
      "answer": "B",
      "explanation": "The foot pedal allows the welder to adjust the welding current while welding."
    },
    {
      "q": "Which tungsten electrode type is colour-coded green?",
      "options": [
        "A) Pure tungsten",
        "B) 2% thoriated",
        "C) 2% ceriated",
        "D) 2% lanthanated"
      ],
      "answer": "A",
      "explanation": "Pure tungsten electrodes are colour-coded green and are typically used for AC welding of aluminum."
    },
    {
      "q": "Why should you grind tungsten electrodes lengthwise?",
      "options": [
        "A) To make them last longer",
        "B) To direct the arc and improve stability",
        "C) To reduce radiation",
        "D) To make them easier to insert"
      ],
      "answer": "B",
      "explanation": "Lengthwise grinding creates a sharp point that focuses the arc and provides better arc stability."
    },
    {
      "q": "What is the recommended taper length for a 2.4mm tungsten electrode?",
      "options": [
        "A) 1-2mm",
        "B) 3-4mm",
        "C) 6mm",
        "D) 10mm"
      ],
      "answer": "C",
      "explanation": "A taper about 2.5 times the electrode diameter (6mm for 2.4mm) is recommended for DCEN welding."
    },
    {
      "q": "What happens if the tungsten electrode touches the weld pool?",
      "options": [
        "A) Nothing",
        "B) The arc becomes erratic and weld quality suffers",
        "C) The tungsten melts",
        "D) The gas flow increases"
      ],
      "answer": "B",
      "explanation": "Contamination from touching the puddle causes an unstable arc and poor weld quality."
    },
    {
      "q": "Which tungsten electrode is a good choice for both steel and aluminum?",
      "options": [
        "A) Pure tungsten",
        "B) 2% thoriated",
        "C) 2% lanthanated",
        "D) 2% ceriated"
      ],
      "answer": "C",
      "explanation": "Lanthanated tungsten (gold) works well on both AC and DC, making it versatile."
    },
    {
      "q": "What is the correct torch angle for flat welding?",
      "options": [
        "A) 45 degrees",
        "B) 90 degrees or 10-15 degrees back",
        "C) 30 degrees",
        "D) 60 degrees"
      ],
      "answer": "B",
      "explanation": "A perpendicular torch or slight back tilt provides good visibility and arc control."
    },
    {
      "q": "Why should you keep the arc length short in GTAW?",
      "options": [
        "A) To save gas",
        "B) To increase penetration and focus heat",
        "C) To reduce noise",
        "D) To avoid overheating the torch"
      ],
      "answer": "B",
      "explanation": "A short arc concentrates heat, improves penetration, and reduces the chance of contamination."
    },
    {
      "q": "What indicates that you have poor gas coverage?",
      "options": [
        "A) A shiny puddle",
        "B) A calm arc",
        "C) Black specks or turbulence in the puddle",
        "D) A loud humming sound"
      ],
      "answer": "C",
      "explanation": "Black specks or turbulence indicate oxidation from inadequate shielding gas."
    },
    {
      "q": "What is the recommended filler rod diameter for welding 3mm steel?",
      "options": [
        "A) 0.8mm",
        "B) 1.6mm or 2.4mm",
        "C) 3.2mm",
        "D) 4.0mm"
      ],
      "answer": "B",
      "explanation": "A filler rod about half the thickness of the base metal is appropriate, so 1.6mm or 2.4mm for 3mm steel."
    },
    {
      "q": "How should you hold the filler rod?",
      "options": [
        "A) Like a hammer",
        "B) Like a pencil",
        "C) With both hands",
        "D) With a glove only"
      ],
      "answer": "B",
      "explanation": "Holding the filler rod like a pencil gives you precise control for dipping."
    },
    {
      "q": "What is the correct motion for adding filler rod?",
      "options": [
        "A) Continuous feed",
        "B) Dip and withdraw rhythmically",
        "C) Push into the puddle and hold",
        "D) Tap the puddle quickly"
      ],
      "answer": "B",
      "explanation": "A rhythmic dip and withdraw adds filler evenly and maintains a consistent weld."
    },
    {
      "q": "Why should you keep the filler rod tip within the shielding gas?",
      "options": [
        "A) To keep it cool",
        "B) To prevent oxidation",
        "C) To make it easier to see",
        "D) To avoid burning your hand"
      ],
      "answer": "B",
      "explanation": "Keeping the hot filler tip in the gas shield prevents oxidation that can contaminate the weld."
    },
    {
      "q": "What should you do if the filler rod sticks to the tungsten?",
      "options": [
        "A) Pull it off and continue",
        "B) Stop, clean the tungsten, and restart",
        "C) Increase amperage",
        "D) Add more filler"
      ],
      "answer": "B",
      "explanation": "Sticking indicates contamination; you must stop, clean the tungsten, and restart to avoid poor weld quality."
    },
    {
      "q": "What shade lens is recommended for GTAW at 150 amps?",
      "options": [
        "A) Shade 8",
        "B) Shade 10",
        "C) Shade 12 or 13",
        "D) Shade 14"
      ],
      "answer": "C",
      "explanation": "Higher amperage requires a darker shade to protect eyes from intense UV radiation."
    },
    {
      "q": "Why is argon gas a hazard in confined spaces?",
      "options": [
        "A) It is flammable",
        "B) It is toxic",
        "C) It displaces oxygen",
        "D) It is corrosive"
      ],
      "answer": "C",
      "explanation": "Argon is an asphyxiant that can displace oxygen and cause suffocation in poorly ventilated areas."
    },
    {
      "q": "What is a common application of GTAW in Africa?",
      "options": [
        "A) Welding ship hulls",
        "B) Repairing aluminum radiators",
        "C) Building bridges",
        "D) Pipeline welding"
      ],
      "answer": "B",
      "explanation": "GTAW is often used for precise repairs on aluminum components like radiators."
    },
    {
      "q": "What is the maximum thickness of steel that GTAW is typically used for?",
      "options": [
        "A) 1mm",
        "B) 3mm",
        "C) 6mm",
        "D) 12mm"
      ],
      "answer": "C",
      "explanation": "GTAW is ideal for thin materials up to about 6mm; thicker sections are more economical with other processes."
    },
    {
      "q": "What should you do before welding any metal with GTAW?",
      "options": [
        "A) Heat it with a torch",
        "B) Clean it of rust, paint, and oil",
        "C) Cool it with water",
        "D) Paint it"
      ],
      "answer": "B",
      "explanation": "Clean metal is essential for GTAW to avoid contamination and ensure good weld quality."
    },
    {
      "q": "What is the purpose of a welding screen?",
      "options": [
        "A) To block wind",
        "B) To protect others from UV radiation",
        "C) To keep the workspace tidy",
        "D) To reduce noise"
      ],
      "answer": "B",
      "explanation": "A welding screen protects nearby people from the harmful UV rays produced by the arc."
    },
    {
      "q": "Which of the following is NOT a safety precaution for GTAW?",
      "options": [
        "A) Wearing a welding helmet",
        "B) Welding in a confined space without ventilation",
        "C) Wearing leather gloves",
        "D) Using a fire extinguisher"
      ],
      "answer": "B",
      "explanation": "Welding in a confined space without ventilation is dangerous due to shielding gas buildup."
    },
    {
      "q": "What is the recommended amperage for welding 3mm steel with GTAW?",
      "options": [
        "A) 30-50 amps",
        "B) 80-100 amps",
        "C) 150-200 amps",
        "D) 250-300 amps"
      ],
      "answer": "B",
      "explanation": "80-100 amps is a good starting range for 3mm steel, adjustable based on joint and travel speed."
    },
    {
      "q": "What is the correct way to taper off the current at the end of a weld?",
      "options": [
        "A) Release the foot pedal quickly",
        "B) Gradually release the foot pedal",
        "C) Turn off the machine",
        "D) Pull the torch away"
      ],
      "answer": "B",
      "explanation": "Gradually releasing the foot pedal tapers the current and fills the crater to prevent cracking."
    },
    {
      "q": "Why is it important to have a stable voltage supply for GTAW?",
      "options": [
        "A) To save electricity",
        "B) To maintain a consistent arc",
        "C) To prevent gas leaks",
        "D) To reduce noise"
      ],
      "answer": "B",
      "explanation": "Voltage fluctuations can cause an unstable arc and inconsistent weld quality."
    },
    {
      "q": "What is the purpose of a collet in a TIG torch?",
      "options": [
        "A) To hold the tungsten electrode",
        "B) To control gas flow",
        "C) To insulate the torch",
        "D) To connect the cable"
      ],
      "answer": "A",
      "explanation": "The collet grips the tungsten electrode and provides electrical contact."
    },
    {
      "q": "What is the recommended cup size for general GTAW?",
      "options": [
        "A) #4 (6mm)",
        "B) #7 (11mm)",
        "C) #10 (16mm)",
        "D) #12 (19mm)"
      ],
      "answer": "B",
      "explanation": "A #7 cup (11mm) is a good all-around size for most GTAW applications."
    }
  ],
  "videos": [
    {
      "title": "GTAW TIG welding setup for beginners",
      "query": "GTAW TIG welding setup for beginners"
    },
    {
      "title": "How to prepare tungsten electrode for TIG welding",
      "query": "how to prepare tungsten electrode for TIG welding"
    },
    {
      "title": "TIG welding techniques filler rod addition",
      "query": "TIG welding techniques filler rod addition"
    }
  ]
}
