Repository: rAsAfrica1/rise-africa-skills

File: deep_courses/welding-fundamentals/module-06.json
{
  "course": "Welding Fundamentals",
  "module_number": 6,
  "module_title": "Flux Cored Arc Welding (FCAW) Fundamentals",
  "lessons": [
    {
      "title": "FCAW Equipment and Setup",
      "body": "FCAW needs a wire feeder, a welding gun, a power source, and a gas regulator if you're using gas-shielded wire. For self-shielded wire, you skip the gas. In most African workshops, you'll find 240V single-phase or 380V three-phase power. A 250-amp FCAW machine like a Lincoln Power MIG 256 or a Miller Millermatic 252 works well on 240V. If you only have a 200-amp machine, use 0.9mm (0.035\") wire and keep your welds under 6mm thick. The wire feeder must match your wire size: 0.9mm, 1.2mm, or 1.6mm. For 1.2mm wire, you need a feeder with knurled drive rollsânot smooth V-groove rolls, which slip on flux-cored wire. Set drive roll tension so the wire doesn't crush. Too tight and the wire deforms; too loose and it slips. A good test: hold the gun 10cm from a piece of wood, pull the trigger, and the wire should push against the wood without slipping or birds-nesting. The gun liner must be the correct size for your wire. For 1.2mm wire, use a 1.2â1.4mm liner. A worn liner causes wire feed problems. The contact tip should be 0.1mm larger than the wireâso for 1.2mm wire, use a 1.3mm tip. If the tip is too small, the wire will stick; too large, and you get poor electrical contact and erratic arcs. For gas-shielded FCAW, you need a regulator and flowmeter. Set CO2 flow to 15â20 CFH (cubic feet per hour) or 7â10 L/min. Too little flow and you get porosity; too much and you get turbulence that pulls in air. Use a 75% Argon / 25% CO2 mix for flat and horizontal welds; straight CO2 for deeper penetration on thick steel. Check for leaks with soapy water. For self-shielded wire, no gas is needed, but you must use a gun with a nozzle that directs the shielding gas that comes from the flux. Keep the nozzle cleanâspatter buildup restricts flow. Polarity matters: most FCAW wires run electrode positive (DCEP). Check the wire package. If you run the wrong polarity, the arc will be unstable and the weld will be porous. Finally, always have spare contact tips, nozzles, and liners. In many African markets, these are hard to find quickly, so stock up.",
      "body_word_count": 348
    },
    {
      "title": "Flux Cored Wire Types and Selection",
      "body": "Flux-cored wire comes in two main types: gas-shielded and self-shielded. Gas-shielded wire, like E70T-1, requires an external shielding gas (usually CO2 or a mix). It gives smooth welds and good penetration. Self-shielded wire, like E71T-11, has all the shielding inside the flux coreâno gas needed. That makes it perfect for outdoor work where wind would blow away shielding gas. In Africa, where many jobs are done in open-air workshops or on-site, self-shielded wire is often the practical choice. For general fabrication on mild steel, E70T-1 (gas-shielded) is common. It runs on DCEP, has a tensile strength of 70,000 psi, and works well on 6mm to 12mm plate. For thin sheet metal (1.5mm to 3mm), use E71T-GS (self-shielded, gasless) with 0.9mm wire. It runs on DCEN (electrode negative) and gives less penetration, which is good for thin metal to avoid burn-through. For rusty or dirty steel, self-shielded wire with a rutile flux (like E71T-11) handles contamination better than gas-shielded wire. But it produces more smoke and slag. For high-deposition welding on thick steel (12mm+), use E70T-5 or E70T-6 (gas-shielded, basic flux). These wires need CO2 gas and produce a thick slag that must be chipped off. They give excellent mechanical properties but are less forgiving on dirty metal. When selecting wire, check the package for the classification: E indicates electrode, 70 or 71 is tensile strength in ksi, T means tubular (flux-cored), and the number after the dash tells the polarity and usability. For example, E71T-1 is gas-shielded, DCEP, all-position. E71T-11 is self-shielded, DCEN, all-position. E70T-4 is self-shielded, DCEN, flat/horizontal only. Always match wire to your base metal thickness and position. For vertical or overhead welding, use an all-position wire like E71T-1 or E71T-11. For flat only, you can use a high-deposition wire like E70T-4. Store wire in a dry placeâmoisture in the flux causes porosity. If wire gets damp, bake it at 120Â°C for 2 hours before use. In Africa's humid climates, keep wire in a sealed container with silica gel packets.",
      "body_word_count": 348
    },
    {
      "title": "Gas-Shielded vs. Self-Shielded FCAW",
      "body": "The biggest choice in FCAW is whether to use gas shielding or not. Gas-shielded FCAW uses a separate gas cylinder to protect the weld pool. Self-shielded FCAW uses the flux inside the wire to create its own shielding gas. Each has clear advantages and disadvantages that matter in African workshops. Gas-shielded FCAW gives you a cleaner weld, less smoke, and better visibility of the arc. The slag is thinner and easier to remove. It works great indoors or in still air. But you need a gas cylinder, regulator, flowmeter, and hoses. That's extra cost and equipment to maintain. In rural areas, refilling CO2 cylinders can be a 100km trip. If the wind is blowing more than 5 km/h, the gas shield blows away and you get porosity. You can build a windbreak, but that slows you down. Self-shielded FCAW needs no gas. You can weld outside in wind, rain, or on a ladder. The equipment is simpler: just the machine, wire feeder, and gun. That makes it cheaper and more portable. But self-shielded wire produces more smokeâsometimes so much you need a respirator. The slag is thicker and harder to chip. The weld appearance is rougher. Penetration can be less consistent, especially on thick steel. For most beginners in Africa, start with self-shielded wire (E71T-11, 0.9mm or 1.2mm). It's forgiving, works anywhere, and doesn't need gas. Once you master that, switch to gas-shielded for cleaner work. For gas-shielded, use 75% Argon / 25% CO2 for flat and horizontal, or straight CO2 for deep penetration. Set flow to 15â20 CFH. For self-shielded, no gas flow to set, but keep your stickout (wire extension) at 10â15mm. Too short and the flux can't shield; too long and you lose penetration. In windy conditions, self-shielded wins every time. In a shop with a steady power supply and easy gas access, gas-shielded gives better-looking welds. Choose based on your location, budget, and the job.",
      "body_word_count": 347
    },
    {
      "title": "Basic FCAW Beads and Joints",
      "body": "Start with a flat bead on a piece of 6mm mild steel plate. Clean the steel with a grinder to bare metalâno rust, paint, or oil. Set your machine: for 1.2mm self-shielded wire (E71T-11), use 180â200 amps, 22â24 volts, and wire feed speed around 6â7 m/min. For gas-shielded (E70T-1), use 200â220 amps, 24â26 volts, and 7â8 m/min. Set your stickout (distance from contact tip to workpiece) at 10â15mm. Hold the gun at a 10â15Â° drag angle (tilted back, pulling the puddle). Push angle (tilted forward) works for gas-shielded but not for self-shieldedâit causes porosity. For a straight bead, pull the trigger, move steadily across the plate. Listen for a steady crackling soundâlike frying bacon. If it pops or sputters, adjust wire speed or voltage. Keep your travel speed steady. Too fast gives a thin, convex bead with poor fusion. Too slow gives a wide, flat bead that may burn through. Aim for a bead width of 6â8mm and a height of 2â3mm. For a T-joint, tack the pieces first. Weld from one end to the other, holding a 45Â° work angle and a 10â15Â° drag angle. Use a slight side-to-side motion (about 3mm) to tie both plates together. For a butt joint on 6mm plate, leave a 2mm gap. Weld one side, then grind the back and weld the other side for full penetration. For vertical-up welding, reduce amps by 10â15% and use a triangle motion: pause at the edges, move quickly across the middle. For overhead, use lower amps (160â180) and keep the puddle small. Always chip slag after each pass with a chipping hammer, then brush with a wire brush. Inspect for porosity, undercut, or lack of fusion. If you see defects, grind them out and reweld. Practice on scrap steel until your beads are consistent. In Africa, scrap steel is cheap and availableâuse it to build muscle memory.",
      "body_word_count": 348
    },
    {
      "title": "Parameter Adjustment for FCAW",
      "body": "Getting the right parameters is the difference between a strong weld and a failed one. The three main settings are voltage, wire feed speed (WFS), and travel speed. Voltage controls arc length and bead width. Wire feed speed controls amperage and penetration. Travel speed controls bead size and fusion. For 1.2mm self-shielded wire (E71T-11), start with 200 amps, 23 volts, and WFS at 6.5 m/min. For gas-shielded (E70T-1), start with 220 amps, 25 volts, and WFS at 7.5 m/min. If the arc is too short (voltage too low), you'll get a stubbing sound and the wire may stick to the plate. Increase voltage by 1 volt at a time. If the arc is too long (voltage too high), you'll get a hissing sound, excessive spatter, and a flat, wide bead. Decrease voltage. Wire feed speed: if the wire burns back to the tip, increase WFS. If the wire stubs into the plate, decrease WFS. A good rule: set WFS first to get the amperage you want, then adjust voltage to fine-tune the arc. For thin metal (3mm), use 0.9mm wire, 150â170 amps, 20â22 volts, and WFS at 5â6 m/min. For thick metal (12mm), use 1.6mm wire, 250â280 amps, 26â28 volts, and WFS at 8â9 m/min. Stickout (wire extension) also matters. For self-shielded, keep it at 10â15mm. For gas-shielded, 15â20mm. Too long and you lose shielding; too short and you clog the tip. Travel speed: for a 6mm fillet weld, move at about 20â25 cm/min. If you move too fast, the weld is narrow and may lack fusion. Too slow, and you get a wide bead with possible burn-through. Use your ears and eyes: a steady crackle means good parameters. A popping or sputtering sound means adjust voltage or WFS. In Africa, power supply can be unstable. If your machine has a voltage fluctuation problem, use a stabilizer or a generator with AVR (automatic voltage regulation). Always test on scrap before welding the actual job.",
      "body_word_count": 348
    },
    {
      "title": "FCAW Defects and Remedies",
      "body": "Porosity is the most common FCAW defectâsmall holes in the weld. Causes: gas flow too low or too high (for gas-shielded), wind blowing away shielding gas, dirty base metal, damp wire, or too long stickout. Remedies: set CO2 flow to 15â20 CFH, build a windbreak, grind base metal to bare metal, store wire in a dry place, and keep stickout at 10â15mm for self-shielded or 15â20mm for gas-shielded. If you see porosity, grind it out and reweld. Slag inclusion happens when slag gets trapped in the weld. Causes: insufficient cleaning between passes, wrong travel angle (pushing instead of dragging for self-shielded), or too low amperage. Remedies: chip and brush every pass, use a 10â15Â° drag angle, and increase amps by 10â15. Lack of fusion is when the weld metal doesn't fuse to the base metal. Causes: travel speed too fast, amperage too low, or wrong gun angle. Remedies: slow down, increase WFS to raise amperage, and keep a 45Â° work angle for fillet welds. Undercut is a groove melted into the base metal at the weld toe. Causes: voltage too high, travel speed too fast, or gun angle too steep. Remedies: reduce voltage by 1â2 volts, slow down, and use a flatter gun angle. Burn-through is a hole melted through thin metal. Causes: amperage too high, travel speed too slow, or no gap for expansion. Remedies: reduce WFS, increase travel speed, and use a copper backing bar if possible. Spatter is excessive molten metal droplets around the weld. Causes: voltage too high, wire stickout too short, or wrong polarity. Remedies: reduce voltage, increase stickout, and check polarity (DCEP for most gas-shielded, DCEN for self-shielded). Wire feed problems: bird-nesting (wire tangles at the feeder) means drive roll tension too loose or liner worn. Remedies: tighten tension slightly, replace liner. In Africa, where replacement parts can be scarce, keep spares. Always clean your gun nozzle and tip every 30 minutes of welding. A clean gun prevents many defects.",
      "body_word_count": 348
    },
    {
      "title": "Practical Reference",
      "body": "<section>\n  <h2>Practical Reference: FCAW in African Fabrication Workshops</h2>\n\n  <p>Flux Cored Arc Welding (FCAW) is the workhorse process behind much of Africa's structural steel, mining equipment repair, trailer manufacturing, and agro-processing machinery fabrication. Unlike stick (SMAW), FCAW delivers higher deposition rates, continuous wire feed, and better penetration on thick plate â critical when you are welding 10â25 mm steel for a maize mill frame in Nakuru or a tipper truck body in Kumasi. This reference lesson consolidates the practical parameters, consumable choices, and troubleshooting knowledge you need to run FCAW profitably, with a business-first lens: every parameter decision affects your consumable cost, labour hours, rework rate, and ultimately your margin per job.</p>\n\n  <h3>Why FCAW Matters for African Fabricators</h3>\n  <p>Across Sub-Saharan Africa, structural steel demand is growing with infrastructure, mining, and agricultural mechanisation. FCAW offers several commercial advantages over SMAW: deposition rates of 2â4 kg/hour versus 1â2 kg/hour for stick, fewer restarts, and the ability to weld out-of-position with gas-shielded variants. For a workshop in Lagos or Lusaka running 8-hour shifts, that translates directly into more completed jobs per week. Self-shielded FCAW is particularly valuable in remote sites â mine shafts in the DRC Copperbelt, borehole rigs in northern Kenya, or rural irrigation projects â where wind and lack of shielding gas supply make MIG/MAG impractical.</p>\n\n  <figure>\n    <svg viewBox=\"0 0 700 340\" xmlns=\"http://www.w3.org/2000/svg\" role=\"img\" aria-label=\"Diagram of FCAW equipment setup showing power source, wire feeder, gun, workpiece and gas flow\">\n      <rect x=\"0\" y=\"0\" width=\"700\" height=\"340\" fill=\"#f7f9fc\"/>\n      <text x=\"350\" y=\"24\" font-family=\"Arial\" font-size=\"16\" font-weight=\"bold\" text-anchor=\"middle\" fill=\"#1a3a5c\">FCAW Equipment Setup â Gas-Shielded Configuration</text>\n\n      <!-- Power source -->\n      <rect x=\"40\" y=\"180\" width=\"140\" height=\"100\" rx=\"6\" fill=\"#dbe9f7\" stroke=\"#1a3a5c\" stroke-width=\"2\"/>\n      <text x=\"110\" y=\"215\" font-family=\"Arial\" font-size=\"12\" text-anchor=\"middle\" fill=\"#1a3a5c\">DC Power</text>\n      <text x=\"110\" y=\"232\" font-family=\"Arial\" font-size=\"12\" text-anchor=\"middle\" fill=\"#1a3a5c\">Source</text>\n      <text x=\"110\" y=\"252\" font-family=\"Arial\" font-size=\"11\" text-anchor=\"middle\" fill=\"#555\">(CV / DCEP)</text>\n\n      <!-- Wire feeder -->\n      <rect x=\"230\" y=\"150\" width=\"130\" height=\"80\" rx=\"6\" fill=\"#e8f4e8\" stroke=\"#2e7d32\" stroke-width=\"2\"/>\n      <text x=\"295\" y=\"180\" font-family=\"Arial\" font-size=\"12\" text-anchor=\"middle\" fill=\"#2e7d32\">Wire Feeder</text>\n      <text x=\"295\" y=\"198\" font-family=\"Arial\" font-size=\"11\" text-anchor=\"middle\" fill=\"#555\">Drive Rolls</text>\n      <text x=\"295\" y=\"215\" font-family=\"Arial\" font-size=\"11\" text-anchor=\"middle\" fill=\"#555\">(V-groove / knurled)</text>\n\n      <!-- Wire spool -->\n      <circle cx=\"295\" cy=\"90\" r=\"38\" fill=\"#fff3e0\" stroke=\"#ef6c00\" stroke-width=\"2\"/>\n      <circle cx=\"295\" cy=\"90\" r=\"10\" fill=\"#ef6c00\"/>\n      <text x=\"295\" y=\"140\" font-family=\"Arial\" font-size=\"11\" text-anchor=\"middle\" fill=\"#ef6c00\">Flux-cored spool</text>\n\n      <!-- Gas cylinder -->\n      <rect x=\"430\" y=\"120\" width=\"50\" height=\"130\" rx=\"22\" fill=\"#e3f2fd\" stroke=\"#1565c0\" stroke-width=\"2\"/>\n      <text x=\"455\" y=\"195\" font-family=\"Arial\" font-size=\"11\" text-anchor=\"middle\" fill=\"#1565c0\" transform=\"rotate(-90 455 195)\">COâ / Ar-COâ</text>\n      <text x=\"455\" y=\"270\" font-family=\"Arial\" font-size=\"11\" text-anchor=\"middle\" fill=\"#1565c0\">Shielding gas</text>\n\n      <!-- Gun -->\n      <path d=\"M360 190 L520 190\" stroke=\"#1a3a5c\" stroke-width=\"4\"/>\n      <path d=\"M520 190 L560 210\" stroke=\"#1a3a5c\" stroke-width=\"4\"/>\n      <text x=\"440\" y=\"180\" font-family=\"Arial\" font-size=\"11\" text-anchor=\"middle\" fill=\"#1a3a5c\">Gun / torch</text>\n\n      <!-- Workpiece -->\n      <rect x=\"520\" y=\"230\" width=\"150\" height=\"30\" fill=\"#cfd8dc\" stroke=\"#37474f\" stroke-width=\"2\"/>\n      <text x=\"595\" y=\"250\" font-family=\"Arial\" font-size=\"11\" text-anchor=\"middle\" fill=\"#37474f\">Workpiece</text>\n      <path d=\"M595 230 L595 210\" stroke=\"#ff5722\" stroke-width=\"3\"/>\n      <circle cx=\"595\" cy=\"208\" r=\"5\" fill=\"#ff5722\"/>\n      <text x=\"650\" y=\"215\" font-family=\"Arial\" font-size=\"10\" fill=\"#ff5722\">arc</text>\n\n      <!-- Work return cable -->\n      <path d=\"M110 280 L110 300 L595 300 L595 260\" stroke=\"#37474f\" stroke-width=\"2\" fill=\"none\" stroke-dasharray=\"6 3\"/>\n      <text x=\"350\" y=\"318\" font-family=\"Arial\" font-size=\"11\" text-anchor=\"middle\" fill=\"#37474f\">Work return (earth) cable â clamp to clean metal</text>\n\n      <!-- Control cable -->\n      <path d=\"M180 210 L230 190\" stroke=\"#1a3a5c\" stroke-width=\"2\" fill=\"none\"/>\n      <text x=\"205\" y=\"175\" font-family=\"Arial\" font-size=\"10\" fill=\"#1a3a5c\">control</text>\n    </svg>\n    <figcaption>Source: Adapted from Lincoln Electric, <em>Flux-Cored Arc Welding Guide</em> (Cleveland: Lincoln Electric, 2020), 4; and AWS A3.0M/A3.0, <em>Standard Welding Terms and Definitions</em> (Miami: American Welding Society, 2020).</figcaption>\n  </figure>\n\n  <h3>Parameter Reference Table</h3>\n  <p>The table below gives starting parameters for the most common FCAW jobs in African fabrication shops. Always confirm with a test coupon before committing to a production run â machine calibration varies, and local plate chemistry (especially recycled steel common in West African markets) can shift behaviour.</p>\n\n  <table border=\"1\" cellpadding=\"6\" cellspacing=\"0\" style=\"border-collapse:collapse;width:100%;font-size:14px;\">\n    <caption style=\"caption-side:top;text-align:left;font-weight:bold;padding:6px;\">Table 1 â FCAW Starting Parameters for Common African Workshop Jobs</caption>\n    <thead style=\"background:#1a3a5c;color:#fff;\">\n      <tr>\n        <th>Job / Material</th>\n        <th>Wire (AWS class)</th>\n        <th>Diameter</th>\n        <th>Current</th>\n        <th>Voltage</th>\n        <th>WFS (m/min)</th>\n        <th>Gas / Flow</th>\n      </tr>\n    </thead>\n    <tbody>\n      <tr>\n        <td>Trailer chassis, 6 mm mild steel</td>\n        <td>E70T-1 (gas-shielded)</td>\n        <td>1.2 mm</td>\n        <td>180â220 A</td>\n        <td>24â27 V</td>\n        <td>6â8</td>\n        <td>COâ, 15â20 L/min</td>\n      </tr>\n      <tr>\n        <td>Maize mill frame, 10 mm mild steel</td>\n        <td>E70T-1</td>\n        <td>1.4 mm</td>\n        <td>240â290 A</td>\n        <td>26â29 V</td>\n        <td>7â10</td>\n        <td>COâ, 18â22 L/min</td>\n      </tr>\n      <tr>\n        <td>Mining chute liner, 16 mm mild steel</td>\n        <td>E71T-1</td>\n        <td>1.6 mm</td>\n        <td>300â360 A</td>\n        <td>28â31 V</td>\n        <td>8â11</td>\n        <td>Ar-COâ 75/25, 20â25 L/min</td>\n      </tr>\n      <tr>\n        <td>Remote borehole rig (self-shielded)</td>\n        <td>E71T-11</td>\n        <td>1.6 mm</td>\n        <td>200â260 A</td>\n        <td>22â26 V</td>\n        <td>5â7</td>\n        <td>None (self-shielded)</td>\n      </tr>\n      <tr>\n        <td>Agro-processing stainless hopper, 4 mm 304</td>\n        <td>E308LT1-1</td>\n        <td>1.2 mm</td>\n        <td>140â180 A</td>\n        <td>23â26 V</td>\n        <td>5â7</td>\n        <td>Ar-COâ 98/2, 15â18 L/min</td>\n      </tr>\n    </tbody>\n  </table>\n  <p style=\"font-size:12px;color:#555;\">Sources: Lincoln Electric, <em>FCAW Welding Parameters Guide</em> (2021); ESAB, <em>Flux-Cored Arc Welding Handbook</em> (2020); AWS A5.20/A5.20M, <em>Specification for Carbon Steel Electrodes for Flux Cored Arc Welding</em> (Miami: AWS, 2019).</p>\n\n  <h3>Consumable Cost &amp; Productivity Comparison</h3>\n  <p>For a workshop owner, the choice between FCAW variants and stick welding is a business decision as much as a technical one. The table below compares typical African market economics (2024 prices, indicative only â verify with your local supplier).</p>\n\n  <table border=\"1\" cellpadding=\"6\" cellspacing=\"0\" style=\"border-collapse:collapse;width:100%;font-size:14px;\">\n    <caption style=\"caption-side:top;text-align:left;font-weight:bold;padding:6px;\">Table 2 â Cost &amp; Productivity: FCAW vs SMAW (indicative, 2024)</caption>\n    <thead style=\"background:#2e7d32;color:#fff;\">\n      <tr>\n        <th>Metric</th>\n        <th>SMAW (E7018)</th>\n        <th>Gas-Shielded FCAW</th>\n        <th>Self-Shielded FCAW</th>\n      </tr>\n    </thead>\n    <tbody>\n      <tr>\n        <td>Deposition rate (kg/hr)</td>\n        <td>1.0â2.0</td>\n        <td>2.5â4.5</td>\n        <td>2.0â3.5</td>\n      </tr>\n      <tr>\n        <td>Operator duty cycle</td>\n        <td>30â40%</td>\n        <td>60â75%</td>\n        <td>55â70%</td>\n      </tr>\n      <tr>\n        <td>Consumable cost (USD/kg)</td>\n        <td>2.50â4.00</td>\n        <td>2.80â4.50</td>\n        <td>3.50â5.50</td>\n      </tr>\n      <tr>\n        <td>Gas cost per shift</td>\n        <td>Nil</td>\n        <td>USD 8â15</td>\n        <td>Nil</td>\n      </tr>\n      <tr>\n        <td>Wind tolerance</td>\n        <td>Excellent</td>\n        <td>Poor (&lt;5 km/h)</td>\n        <td>Excellent</td>\n      </tr>\n      <tr>\n        <td>Best use case</td>\n        <td>Repair, remote</td>\n        <td>Shop fabrication</td>\n        <td>Site / field work</td>\n      </tr>\n    </tbody>\n  </table>\n  <p style=\"font-size:12px;color:#555;\">Sources: ESAB Africa distributor pricing (2024); Lincoln Electric, <em>Welding Cost Calculator</em>; TWI, <em>FCAW Process Economics</em> (2022).</p>\n\n  <div style=\"border:2px solid #c62828;background:#ffebee;padding:14px;margin:18px 0;border-radius:6px;\">\n    <strong style=\"color:#c62828;\">â  SAFETY WARNING â FCAW FUME &amp; RADIATION</strong>\n    <p style=\"margin:8px 0 0 0;color:#7f0000;\">Flux-cored wires generate significant fume containing manganese, chromium (in stainless), and fluoride compounds. In enclosed African workshop conditions â common where natural ventilation is limited â this can exceed occupational exposure limits within minutes. <strong>Always</strong> use local exhaust ventilation or fume extraction at the arc, wear a P2/P3 respirator under the helmet for stainless and confined-space work, and never weld galvanised or painted steel without stripping and extraction. Arc radiation from FCAW is intense: use a minimum shade 10â13 lens (shade 12+ for high-current). Ensure the work return clamp is on clean metal within 1 m of the weld to prevent stray current paths through bearings, cables, or structural bolts â a common cause of fires and equipment damage in African workshops.</p>\n  </div>\n\n  <h3>Defect Quick-Diagnosis</h3>\n  <p>Most FCAW defects in African shops trace to three root causes: contaminated base metal (mill scale, rust, oil), incorrect parameter balance (voltage vs WFS), and inadequate gas coverage. Porosity is the number-one complaint â usually from wind, moisture in the flux, or a clogged nozzle. Lack of fusion on thick plate often means travel speed too fast or voltage too low. Burn-through on thin sheet means WFS too high or voltage too high. Before blaming the wire, check polarity: most gas-shielded FCAW wires run DCEP (electrode positive); self-shielded wires often run DCEN. Reversed polarity will produce a spattery, cold, poorly penetrating weld that no parameter tweak will fix.</p>\n\n  <h3>Quick Reference Checklist</h3>\n  <ol>\n    <li><strong>Verify polarity</strong> â DCEP for most gas-shielded E70T-1/E71T-1; DCEN for many self-shielded E71T-11 wires. Check the wire data sheet, not memory.</li>\n    <li><strong>Set gas flow before striking arc</strong> â 15â25 L/min COâ or Ar-COâ mix; check for leaks at regulator and hose with soapy water weekly.</li>\n    <li><strong>Clean the joint</strong> â remove mill scale, rust, oil, and paint at least 25 mm either side. Recycled African steel often carries heavy contamination.</li>\n    <li><strong>Match wire to job</strong> â E70T-1 for general structural; E71T-11 for field/self-shielded; E308LT1-1 for 304 stainless agro-equipment.</li>\n    <li><strong>Set WFS first, then trim voltage</strong> â aim for a crisp, crackling arc, not a sputtering or popping sound.</li>\n    <li><strong>Check CTWD (contact tip to work distance)</strong> â keep 15â25 mm; too long causes voltage drop and porosity, too short risks burnback.</li>\n    <li><strong>Inspect nozzle and liner daily</strong> â spatter build-up restricts gas flow; replace liners when wire feed stutters.</li>\n    <li><strong>Record parameters per job</strong> â build a shop logbook so repeat jobs (trailer batches, gate frames) run at proven settings and reduce rework.</li>\n  </ol>\n\n  <h3>Further Reading (Free Official Sources)</h3>\n  <ul>\n    <li><a href=\"https://www.lincolnelectric.com/en/Education/Pages/welding-how-tos.aspx\" target=\"_blank\" rel=\"noopener\">Lincoln Electric â Welding How-To Guides &amp; FCAW Resources</a></li>\n    <li><a href=\"https://www.esab.com/global/en/education/blog/what-is-flux-cored-arc-welding.cfm\" target=\"_blank\" rel=\"noopener\">ESAB â What is Flux-Cored Arc Welding?</a></li>\n    <li><a href=\"https://www.twi-global.com/technical-knowledge/job-knowledge/flux-cored-arc-welding-fcaw-055\" target=\"_blank\" rel=\"noopener\">TWI â Flux Cored Arc Welding (FCAW) Job Knowledge</a></li>\n    <li><a href=\"https://www.osha.gov/welding-cutting-brazing\" target=\"_blank\" rel=\"noopener\">OSHA â Welding, Cutting, and Brazing Safety Standards</a></li>\n    <li><a href=\"https://pubs.aws.org/\" target=\"_blank\" rel=\"noopener\">American Welding Society (AWS) â Publications &amp; Standards Portal</a></li>\n  </ul>\n\n  <p style=\"font-size:13px;color:#444;\"><strong>Business note:</strong> For an African fabrication SME, the fastest route to higher margin is not buying a bigger machine â it is standardising parameters per job type, training one operator per shift to FCAW quality standards, and logging consumable use. A 10% reduction in rework on a 50-trailer order pays for a year of gas and wire. Treat this reference as your shop's baseline, then tune to your local steel and power supply conditions.</p>\n</section>"
    }
  ],
  "quiz": [
    {
      "q": "What is the main difference between gas-shielded and self-shielded FCAW?",
      "options": [
        "A) Gas-shielded uses flux inside the wire; self-shielded uses external gas",
        "B) Gas-shielded requires an external shielding gas; self-shielded does not",
        "C) Self-shielded only works on aluminum",
        "D) Gas-shielded only works outdoors"
      ],
      "answer": "B",
      "explanation": "Gas-shielded FCAW uses a separate gas cylinder, while self-shielded FCAW relies on the flux core to create shielding."
    },
    {
      "q": "Which wire type is best for outdoor welding in windy conditions?",
      "options": [
        "A) E70T-1 (gas-shielded)",
        "B) E71T-11 (self-shielded)",
        "C) E70T-5 (gas-shielded)",
        "D) Any wire with CO2 gas"
      ],
      "answer": "B",
      "explanation": "Self-shielded wire like E71T-11 does not need external gas, so wind does not blow away the shielding."
    },
    {
      "q": "What is the correct polarity for most self-shielded FCAW wires?",
      "options": [
        "A) DCEN (electrode negative)",
        "B) DCEP (electrode positive)",
        "C) AC",
        "D) Either polarity works"
      ],
      "answer": "A",
      "explanation": "Most self-shielded wires like E71T-11 run on DCEN, while gas-shielded wires typically run on DCEP."
    },
    {
      "q": "What should you check if you get porosity in a gas-shielded FCAW weld?",
      "options": [
        "A) Gas flow rate and wind",
        "B) Wire feed speed only",
        "C) Travel angle only",
        "D) Contact tip size only"
      ],
      "answer": "A",
      "explanation": "Porosity often comes from improper gas flow or wind blowing away the shielding gas."
    },
    {
      "q": "What is the recommended stickout for self-shielded FCAW?",
      "options": [
        "A) 5â8 mm",
        "B) 10â15 mm",
        "C) 20â25 mm",
        "D) 30â40 mm"
      ],
      "answer": "B",
      "explanation": "Self-shielded FCAW requires a stickout of 10â15 mm to allow the flux to properly shield the weld."
    },
    {
      "q": "Which drive roll type is needed for flux-cored wire?",
      "options": [
        "A) Smooth V-groove",
        "B) Knurled",
        "C) U-groove",
        "D) Flat"
      ],
      "answer": "B",
      "explanation": "Knurled drive rolls grip the flux-cored wire better and prevent slipping."
    },
    {
      "q": "What is the purpose of a contact tip in FCAW?",
      "options": [
        "A) To guide the wire and transfer current",
        "B) To shield the arc from wind",
        "C) To feed the wire",
        "D) To cool the gun"
      ],
      "answer": "A",
      "explanation": "The contact tip guides the wire and conducts welding current to it."
    },
    {
      "q": "What happens if the contact tip is too small for the wire?",
      "options": [
        "A) The wire will stick and feed erratically",
        "B) The arc will be too long",
        "C) The weld will be too wide",
        "D) The gas flow will increase"
      ],
      "answer": "A",
      "explanation": "A too-small tip causes the wire to bind, leading to poor feed and erratic arcs."
    },
    {
      "q": "For gas-shielded FCAW, what is a typical CO2 flow rate?",
      "options": [
        "A) 5â10 CFH",
        "B) 15â20 CFH",
        "C) 25â30 CFH",
        "D) 35â40 CFH"
      ],
      "answer": "B",
      "explanation": "15â20 CFH provides adequate shielding without turbulence."
    },
    {
      "q": "Which wire classification indicates a self-shielded, all-position wire?",
      "options": [
        "A) E70T-1",
        "B) E71T-11",
        "C) E70T-5",
        "D) E70T-4"
      ],
      "answer": "B",
      "explanation": "E71T-11 is a self-shielded, all-position flux-cored wire."
    },
    {
      "q": "What does the '70' in E70T-1 indicate?",
      "options": [
        "A) Wire diameter in thousandths",
        "B) Minimum tensile strength in ksi",
        "C) Amperage range",
        "D) Voltage range"
      ],
      "answer": "B",
      "explanation": "The '70' indicates a minimum tensile strength of 70,000 psi."
    },
    {
      "q": "Why should flux-cored wire be stored in a dry place?",
      "options": [
        "A) To prevent rust on the wire",
        "B) To prevent moisture in the flux causing porosity",
        "C) To keep the wire flexible",
        "D) To avoid wire tangling"
      ],
      "answer": "B",
      "explanation": "Moisture in the flux can cause porosity and hydrogen cracking in the weld."
    },
    {
      "q": "What is a good travel angle for self-shielded FCAW?",
      "options": [
        "A) 10â15Â° drag",
        "B) 10â15Â° push",
        "C) 45Â° push",
        "D) 90Â° perpendicular"
      ],
      "answer": "A",
      "explanation": "A slight drag angle helps the flux shield the weld and prevents porosity."
    },
    {
      "q": "What sound indicates good FCAW parameters?",
      "options": [
        "A) Steady crackling like frying bacon",
        "B) Loud popping",
        "C) Hissing",
        "D) Silence"
      ],
      "answer": "A",
      "explanation": "A steady crackle means the arc is stable and parameters are correct."
    },
    {
      "q": "What defect is caused by travel speed too fast?",
      "options": [
        "A) Porosity",
        "B) Lack of fusion",
        "C) Burn-through",
        "D) Slag inclusion"
      ],
      "answer": "B",
      "explanation": "Moving too fast does not allow enough heat to fuse the weld metal to the base metal."
    },
    {
      "q": "How can you fix burn-through on thin metal?",
      "options": [
        "A) Increase amperage",
        "B) Decrease travel speed",
        "C) Reduce wire feed speed and increase travel speed",
        "D) Increase voltage"
      ],
      "answer": "C",
      "explanation": "Lower heat input by reducing wire feed speed and moving faster."
    },
    {
      "q": "What is bird-nesting in FCAW?",
      "options": [
        "A) A type of weld joint",
        "B) Wire tangling at the feeder",
        "C) A shielding gas problem",
        "D) A contact tip defect"
      ],
      "answer": "B",
      "explanation": "Bird-nesting is when the wire tangles at the drive rolls, often due to loose tension or a worn liner."
    },
    {
      "q": "What should you do if you see slag inclusion?",
      "options": [
        "A) Increase travel speed",
        "B) Chip and brush between passes",
        "C) Increase voltage",
        "D) Use a push angle"
      ],
      "answer": "B",
      "explanation": "Thorough cleaning between passes prevents slag from being trapped."
    },
    {
      "q": "What is the recommended flow rate for a 75% Argon / 25% CO2 mix?",
      "options": [
        "A) 5â10 CFH",
        "B) 15â20 CFH",
        "C) 25â30 CFH",
        "D) 35â40 CFH"
      ],
      "answer": "B",
      "explanation": "15â20 CFH is standard for mixed gas shielding in FCAW."
    },
    {
      "q": "Which polarity is typically used for gas-shielded FCAW?",
      "options": [
        "A) DCEN",
        "B) DCEP",
        "C) AC",
        "D) Either"
      ],
      "answer": "B",
      "explanation": "Most gas-shielded wires like E70T-1 run on DCEP."
    },
    {
      "q": "What is the purpose of a windbreak in gas-shielded FCAW?",
      "options": [
        "A) To keep the welder cool",
        "B) To prevent shielding gas from blowing away",
        "C) To increase amperage",
        "D) To reduce spatter"
      ],
      "answer": "B",
      "explanation": "Windbreaks protect the gas shield from being dispersed by wind."
    },
    {
      "q": "What is a common cause of undercut?",
      "options": [
        "A) Voltage too low",
        "B) Voltage too high",
        "C) Wire feed speed too low",
        "D) Stickout too short"
      ],
      "answer": "B",
      "explanation": "Excessive voltage creates a wide arc that melts the base metal edges, causing undercut."
    },
    {
      "q": "What is the correct work angle for a T-joint fillet weld?",
      "options": [
        "A) 10Â°",
        "B) 30Â°",
        "C) 45Â°",
        "D) 90Â°"
      ],
      "answer": "C",
      "explanation": "A 45Â° work angle splits the heat evenly between both plates."
    },
    {
      "q": "What should you do if the wire burns back to the contact tip?",
      "options": [
        "A) Increase wire feed speed",
        "B) Decrease wire feed speed",
        "C) Increase voltage",
        "D) Decrease voltage"
      ],
      "answer": "A",
      "explanation": "Burn-back means the wire is feeding too slowly; increase WFS."
    },
    {
      "q": "What is the recommended amperage for 1.2mm self-shielded wire on 6mm steel?",
      "options": [
        "A) 100â120 A",
        "B) 180â200 A",
        "C) 250â280 A",
        "D) 300â350 A"
      ],
      "answer": "B",
      "explanation": "180â200 A is a good starting range for 1.2mm self-shielded wire on 6mm plate."
    },
    {
      "q": "Why is self-shielded FCAW often preferred in rural Africa?",
      "options": [
        "A) It produces less smoke",
        "B) It does not require a gas cylinder",
        "C) It gives cleaner welds",
        "D) It uses less electricity"
      ],
      "answer": "B",
      "explanation": "No gas cylinder means lower cost and easier portability in areas with limited gas supply."
    },
    {
      "q": "What is the effect of too long a stickout in self-shielded FCAW?",
      "options": [
        "A) Better shielding",
        "B) Loss of shielding and porosity",
        "C) Higher amperage",
        "D) Smoother arc"
      ],
      "answer": "B",
      "explanation": "Excessive stickout prevents the flux from properly shielding the weld, leading to porosity."
    },
    {
      "q": "What is the purpose of a chipping hammer in FCAW?",
      "options": [
        "A) To remove slag",
        "B) To clean the contact tip",
        "C) To adjust wire tension",
        "D) To measure stickout"
      ],
      "answer": "A",
      "explanation": "A chipping hammer is used to remove slag after each weld pass."
    },
    {
      "q": "What defect can occur if the wire liner is worn?",
      "options": [
        "A) Porosity",
        "B) Erratic wire feed",
        "C) Undercut",
        "D) Burn-through"
      ],
      "answer": "B",
      "explanation": "A worn liner causes the wire to feed inconsistently, leading to erratic arcs."
    },
    {
      "q": "What is the recommended travel speed for a 6mm fillet weld?",
      "options": [
        "A) 5â10 cm/min",
        "B) 20â25 cm/min",
        "C) 40â50 cm/min",
        "D) 60â70 cm/min"
      ],
      "answer": "B",
      "explanation": "20â25 cm/min is a typical travel speed for a 6mm fillet weld with 1.2mm wire."
    }
  ],
  "videos": [
    {
      "title": "FCAW setup and polarity for beginners",
      "query": "FCAW setup and polarity for beginners"
    },
    {
      "title": "Self-shielded flux core welding techniques",
      "query": "self-shielded flux core welding techniques"
    },
    {
      "title": "Flux core welding defects and troubleshooting",
      "query": "flux core welding defects and troubleshooting"
    }
  ]
}
