Repository: rAsAfrica1/rise-africa-skills

File: deep_courses/welding-fundamentals/module-07.json
{
  "course": "Welding Fundamentals",
  "module_number": 7,
  "module_title": "Oxy-Fuel Welding, Cutting, and Heating",
  "lessons": [
    {
      "title": "Oxy-Fuel Equipment and Safety",
      "body": "Oxy-fuel welding uses a mixture of oxygen and a fuel gasâusually acetyleneâto create a flame hot enough to melt steel. In Africa, you'll find this setup in small workshops from Lagos to Nairobi. The basic kit includes two cylinders (oxygen and acetylene), regulators, hoses, a torch handle, and tips. Oxygen cylinders are typically black with white shoulders; acetylene cylinders are maroon or red. Always use a flashback arrestor on both regulatorsâthese small devices prevent flames from traveling back into the hoses. Hoses are color-coded: green for oxygen, red for acetylene. Never interchange them.\n\nSafety starts before you strike a spark. Store cylinders upright and secured with a chain or strap. Keep them at least 6 meters from any flame or heat source. Acetylene is unstable above 15 psi (1 bar), so never set the acetylene regulator above 15 psi. Oxygen regulators can go higher, but for welding, 2â5 psi is typical. Check for leaks with soapy waterânever a flame. A leak will bubble. If you smell acetylene (like garlic), ventilate immediately.\n\nWear the right gear: leather gloves, a leather apron, safety glasses, and steel-toe boots. In many African workshops, flip-flops are common, but they are dangerousâmolten metal and hot slag cause severe burns. Use goggles or a face shield with a #4 or #5 shade for welding. For cutting, a #3 or #4 shade is fine. Always have a fire extinguisher (dry chemical) nearby and a bucket of sand or water.\n\nBefore lighting, purge the hoses. Open the oxygen valve on the torch for a few seconds to blow out air, then do the same for acetylene. Set the working pressure: acetylene at 5 psi, oxygen at 10 psi for a neutral flame on 3 mm steel. Light the acetylene first, then slowly add oxygen. Never use a lighter with a flint near the tipâuse a striker. When finished, shut off the acetylene valve first, then oxygen, then bleed the hoses. This prevents flashback."
    },
    {
      "title": "Lighting and Adjusting the Flame",
      "body": "Lighting the torch is a skill that takes practice. First, open the acetylene valve on the torch handle about a quarter turn. Then open the oxygen valve just a crackâtoo much oxygen will blow out the flame. Use a spark striker to ignite the acetylene. The flame will be yellow and smoky. Slowly open the oxygen valve until the flame becomes neutralâa sharp blue inner cone with a slightly rounded tip. That neutral flame is what you want for most welding and cutting.\n\nThere are three flame types: carburizing (excess acetylene), neutral, and oxidizing (excess oxygen). Carburizing has a feathery white inner cone and is used for welding aluminum or hardfacing. Neutral is for steel. Oxidizing has a short, pointed inner cone and is used for cutting or brazing. To adjust, start with acetylene only, then add oxygen until the feather disappears. For a neutral flame, the inner cone should be about twice as long as the feather was. If you add too much oxygen, the flame will hiss and the inner cone becomes pointedâthat's oxidizing.\n\nIn Africa, many workshops use a 'welding torch' for both welding and cutting by changing the tip. Always use the correct tip size for the metal thickness. For 1.5 mm steel, use a 0.6 mm tip; for 3 mm, a 1.2 mm tip; for 6 mm, a 2.4 mm tip. The tip size determines the flame size and heat output. If the flame pops or backfires, shut off the torch immediately. Backfires are usually caused by touching the tip to the work or by too low gas pressure. A flashback arrestor will stop a flashback from reaching the cylinders.\n\nPractice lighting and adjusting until you can do it in under 10 seconds. Keep the tip clean with a tip cleanerâa small file with wires. A dirty tip causes an uneven flame. Always light with a striker, never a match or cigarette lighter. After lighting, adjust the flame to neutral. Listen: a neutral flame is quiet; an oxidizing flame hisses. When you're done, shut off the acetylene first, then oxygen. This sequence prevents a pop. Remember: acetylene is flammable at 2.5% to 100% in air, so never light near a leak."
    },
    {
      "title": "Oxy-Fuel Welding Techniques",
      "body": "Oxy-fuel welding is a fusion process where you melt the base metal and add filler wire to create a joint. It's ideal for thin steel (0.5 mm to 6 mm), especially in rural areas where electricity is unreliable. You'll need a welding torch with a neutral flame, a filler rod (usually mild steel, 1.6 mm or 2.4 mm diameter), and a wire brush. Clean the metal to bare shineâremove rust, paint, and oil. In Africa, many jobs involve repairing farm equipment, gates, and water tanks.\n\nStart with a butt joint on 1.5 mm steel. Hold the torch at a 45-degree angle to the work, with the inner cone about 2 mm from the metal. Move the torch in a small circular or back-and-forth motion to create a molten pool. Dip the filler rod into the leading edge of the pool, not the flame. The rod should melt and flow into the joint. Keep a consistent speedâtoo fast and you get poor fusion; too slow and you burn through. For a 1.5 mm sheet, use a 0.6 mm tip and 1.6 mm filler. For 3 mm, use a 1.2 mm tip and 2.4 mm filler.\n\nThere are two main techniques: forehand (push) and backhand (pull). Forehand is when the torch points in the direction of travel; backhand is when it points back toward the finished weld. Forehand gives better penetration on thin metal; backhand gives a smoother bead on thicker metal. For beginners, forehand is easier. Use a slight weaving motion to distribute heat evenly. If the pool gets too large, pull the torch away briefly. If it's too small, move slower or use a larger tip.\n\nAfter welding, clean the joint with a wire brush and inspect for cracks or porosity. A good weld has a smooth, rippled bead with no holes. If you see holes, you may have used too much oxygen or moved too fast. Practice on scrap metal first. In many African workshops, you'll weld without a jig, so use clamps or vise grips to hold parts. Remember: never weld on a closed containerâit can explode. Always ventilate; the fumes from galvanized steel are toxic. Use a respirator if welding galvanized metal."
    },
    {
      "title": "Oxy-Fuel Cutting Techniques",
      "body": "Oxy-fuel cutting uses a cutting torch with a special tip that has a center hole for oxygen. The process: heat the metal to a bright red (about 1000Â°C), then press the oxygen lever to blow a jet of pure oxygen through the metal. The oxygen burns the iron, creating a cut. This works on steel, not on aluminum or stainless steel (they don't oxidize the same way). In Africa, this is common for cutting scrap, pipes, and plates.\n\nUse a cutting tip sized for the metal thickness. For 6 mm steel, use a 1.2 mm tip; for 12 mm, a 2.4 mm tip; for 25 mm, a 3.2 mm tip. Set acetylene at 5 psi and oxygen at 20â40 psi, depending on thickness. Light the torch with a neutral flame, then adjust to a slightly oxidizing flame (short inner cone). Hold the torch perpendicular to the metal, with the preheat flames just touching the surface. When the spot turns bright red, press the oxygen lever slowly. A stream of sparks will shoot out the bottomâthat's the cut.\n\nMove the torch steadily along your cut line. Keep the tip about 3â5 mm above the metal. If you move too fast, the cut will stop; too slow, and you'll melt the edges. For a clean cut, use a straight edge or a guide. In many African workshops, you'll cut freehandâpractice on scrap. If the cut is ragged, your tip may be dirty or your oxygen pressure too low. Clean the tip with a tip cleaner. If the metal is rusty, grind it clean first.\n\nSafety: always wear cutting goggles (shade #4 or #5), leather gloves, and a face shield. Sparks fly everywhereâprotect your feet. Never cut on a concrete floor; it can explode from the heat. Use a steel table or sand. After cutting, shut off the oxygen lever, then the acetylene valve, then oxygen valve on the torch. Bleed the hoses. Remember: never cut a sealed containerâit will explode. If you must cut a tank, fill it with water first. For thick steel, you may need to preheat the whole area with a rosebud tip before cutting."
    },
    {
      "title": "Heating and Bending with Oxy-Fuel",
      "body": "Oxy-fuel heating uses a rosebud tip or a large welding tip to heat metal for bending, straightening, or loosening rusted parts. Unlike welding, you don't melt the metalâyou heat it to a dull red (about 600â700Â°C) so it becomes malleable. This is useful for bending pipes, straightening bent chassis, or removing seized bolts. In Africa, this is a common repair technique for farm implements and vehicle frames.\n\nUse a rosebud tipâit has many small holes and produces a large, soft flame. Set acetylene at 10 psi and oxygen at 20 psi. Light with a neutral flame, then adjust to a slightly carburizing flame (feathery) to avoid oxidation. Hold the torch 10â15 cm from the metal and move it in circles to heat evenly. Don't concentrate heat in one spotâyou'll burn a hole. For bending, heat the area to a dull red, then bend slowly with a pipe wrench or hammer. For straightening, heat the bent area and apply pressure with a hydraulic jack or press.\n\nWhen heating, watch the color: dark red is about 600Â°C, bright red is 800Â°C, orange is 1000Â°C. For bending steel, you want a bright red. For aluminum, heat until it just starts to change colorâaluminum doesn't glow red, so use a temperature crayon or soap (soap turns black at about 300Â°C). Never overheatâit weakens the metal. After bending, let it cool slowly in air or bury it in sand to prevent hardening. If you quench in water, it may become brittle.\n\nSafety: heating produces no sparks, but the metal stays hot for a long time. Mark hot metal with a chalk or a sign. Wear leather gloves and a face shield. In many African workshops, you'll heat with the same torch you use for weldingâjust change the tip. Always have a fire extinguisher nearby. If you're heating a container that held fuel, purge it with water or inert gas first. Remember: never heat galvanized metal without a respiratorâthe zinc fumes cause metal fume fever."
    },
    {
      "title": "Storage and Handling of Compressed Gases",
      "body": "Compressed gas cylinders are bombs if mishandled. Oxygen cylinders are black with white shoulders; acetylene cylinders are maroon or red. Store them upright and secured with a chain or strap so they can't fall. Keep them in a cool, dry place away from sunlight and heat. In Africa, many workshops store cylinders outside under a shade treeâthat's okay if they're upright and chained. Never store oxygen and acetylene together; keep them at least 6 meters apart or separated by a fire wall.\n\nNever drop or roll a cylinder. Use a cylinder cart or trolley. If you must move one, tip it slightly and roll it on its bottom edgeânever drag it. Keep the valve protection cap on when moving or storing. When in use, open the valve slowlyâif you open it fast, the sudden pressure can ignite the grease or dust on the valve. Never use oil or grease on oxygen fittings; oxygen plus oil equals fire. Use only approved regulators and hoses. Check hoses for cracksâreplace them if damaged. Use flashback arrestors on both regulators.\n\nAcetylene cylinders contain a porous mass and acetone. Never lay an acetylene cylinder on its sideâacetone can leak into the valve and cause problems. If you must lay it down, stand it upright for at least 30 minutes before use. Never use acetylene above 15 psi. Oxygen cylinders can be used at higher pressures, but for welding, keep it under 40 psi. Always close the cylinder valve when not in use, even if you're just taking a break. Bleed the hoses after shutting off the cylinders.\n\nInspect cylinders regularly for damage, rust, or leaks. If you smell gas, shut off the valve, ventilate, and use soapy water to find the leak. Never use a flame. If a cylinder leaks and you can't stop it, move it outdoors and call the supplier. Store empty cylinders with valves closed and caps on. Mark them 'EMPTY' to avoid confusion. In many African countries, refilling is done locallyâmake sure the supplier is reputable. Never refill a cylinder yourself. Always transport cylinders in a vertical position, secured in a vehicle. Remember: a full cylinder is under pressureâtreat it with respect."
    },
    {
      "title": "Practical Reference",
      "body": "<section>\n  <h2>Practical Reference: Oxy-Fuel Welding, Cutting &amp; Heating for African Agribusiness Workshops</h2>\n\n  <p>Oxy-fuel (oxy-acetylene) processes remain the most versatile and affordable metalworking toolkit for African agribusiness workshops â from fabricating livestock crushes and grain augers to repairing tractor implements, water tanks, and irrigation frames. This practical reference consolidates the equipment, flame settings, techniques, and safety data you need to quote jobs accurately, train apprentices, and keep a workshop compliant. It is written business-first: every section links to a cost, quality, or safety decision that affects your margin.</p>\n\n  <p>Typical entry-level oxy-fuel kits (torch body, regulators, hoses, goggles, striker) retail between <strong>USD 180â450</strong> in Nairobi, Lagos, or Accra depending on origin (imported Victor-type vs. Chinese generic). Acetylene refills run <strong>USD 25â60 per cylinder</strong>, oxygen <strong>USD 20â45</strong>. That makes oxy-fuel the lowest-capital thermal process available to a rural fabricator â but only if gas is managed tightly, because gas leakage is where profits and lives are lost.</p>\n\n  <figure>\n    <svg viewBox=\"0 0 720 340\" width=\"100%\" height=\"auto\" role=\"img\" aria-labelledby=\"diaTitle diaDesc\" xmlns=\"http://www.w3.org/2000/svg\">\n      <title id=\"diaTitle\">Oxy-acetylene welding station layout</title>\n      <desc id=\"diaDesc\">Diagram showing oxygen and acetylene cylinders, regulators, flashback arrestors, hoses, torch, and work area.</desc>\n      <rect x=\"0\" y=\"0\" width=\"720\" height=\"340\" fill=\"#f7f9fb\"/>\n      <!-- Oxygen cylinder -->\n      <rect x=\"40\" y=\"120\" width=\"46\" height=\"150\" rx=\"8\" fill=\"#1f6feb\"/>\n      <rect x=\"52\" y=\"100\" width=\"22\" height=\"22\" fill=\"#888\"/>\n      <text x=\"63\" y=\"290\" font-size=\"12\" text-anchor=\"middle\" fill=\"#111\">Oâ</text>\n      <!-- Acetylene cylinder -->\n      <rect x=\"130\" y=\"120\" width=\"46\" height=\"150\" rx=\"8\" fill=\"#c62828\"/>\n      <rect x=\"142\" y=\"100\" width=\"22\" height=\"22\" fill=\"#888\"/>\n      <text x=\"153\" y=\"290\" font-size=\"12\" text-anchor=\"middle\" fill=\"#111\">CâHâ</text>\n      <!-- Regulators -->\n      <circle cx=\"63\" cy=\"90\" r=\"14\" fill=\"#fff\" stroke=\"#333\" stroke-width=\"2\"/>\n      <circle cx=\"153\" cy=\"90\" r=\"14\" fill=\"#fff\" stroke=\"#333\" stroke-width=\"2\"/>\n      <text x=\"63\" y=\"72\" font-size=\"11\" text-anchor=\"middle\" fill=\"#333\">Regulator</text>\n      <text x=\"153\" y=\"72\" font-size=\"11\" text-anchor=\"middle\" fill=\"#333\">Regulator</text>\n      <!-- Flashback arrestors -->\n      <rect x=\"80\" y=\"140\" width=\"18\" height=\"26\" fill=\"#f9a825\"/>\n      <rect x=\"170\" y=\"140\" width=\"18\" height=\"26\" fill=\"#f9a825\"/>\n      <text x=\"89\" y=\"185\" font-size=\"10\" text-anchor=\"middle\" fill=\"#7a4b00\">FBA</text>\n      <text x=\"179\" y=\"185\" font-size=\"10\" text-anchor=\"middle\" fill=\"#7a4b00\">FBA</text>\n      <!-- Hoses -->\n      <path d=\"M98 153 C 200 153, 240 200, 320 200\" stroke=\"#1f6feb\" stroke-width=\"4\" fill=\"none\"/>\n      <path d=\"M188 153 C 240 153, 260 230, 320 230\" stroke=\"#c62828\" stroke-width=\"4\" fill=\"none\"/>\n      <text x=\"250\" y=\"150\" font-size=\"11\" fill=\"#1f6feb\">Oâ hose (right-hand thread)</text>\n      <text x=\"250\" y=\"260\" font-size=\"11\" fill=\"#c62828\">Fuel hose (left-hand thread)</text>\n      <!-- Torch -->\n      <rect x=\"320\" y=\"195\" width=\"90\" height=\"40\" rx=\"6\" fill=\"#455a64\"/>\n      <polygon points=\"410,205 470,215 470,225 410,235\" fill=\"#607d8b\"/>\n      <text x=\"365\" y=\"220\" font-size=\"12\" text-anchor=\"middle\" fill=\"#fff\">Torch</text>\n      <!-- Flame -->\n      <ellipse cx=\"500\" cy=\"220\" rx=\"30\" ry=\"14\" fill=\"#ffb300\" opacity=\"0.9\"/>\n      <ellipse cx=\"520\" cy=\"220\" rx=\"16\" ry=\"8\" fill=\"#fff3e0\"/>\n      <!-- Workpiece -->\n      <rect x=\"540\" y=\"200\" width=\"150\" height=\"40\" fill=\"#9e9e9e\" stroke=\"#555\"/>\n      <text x=\"615\" y=\"225\" font-size=\"12\" text-anchor=\"middle\" fill=\"#fff\">Workpiece</text>\n    </svg>\n    <figcaption>Layout of an oxy-acetylene welding station with regulators and flashback arrestors. Adapted from the U.S. Occupational Safety and Health Administration, <em>29 CFR 1910.253 â Oxygen-Fuel Gas Welding and Cutting</em> (public domain).</figcaption>\n  </figure>\n\n  <h3>1. Cylinder and Regulator Data You Must Know</h3>\n\n  <table border=\"1\" cellpadding=\"6\" cellspacing=\"0\" width=\"100%\">\n    <caption><strong>Table 1.</strong> Common cylinder pressures and delivery settings for oxy-acetylene work</caption>\n    <thead>\n      <tr style=\"background:#eef2f6;\">\n        <th align=\"left\">Parameter</th>\n        <th align=\"left\">Oxygen (Oâ)</th>\n        <th align=\"left\">Acetylene (CâHâ)</th>\n        <th align=\"left\">Practical note</th>\n      </tr>\n    </thead>\n    <tbody>\n      <tr>\n        <td>Full cylinder pressure</td>\n        <td>~2,000â2,200 psi (138â152 bar)</td>\n        <td>~250 psi (17 bar) when stabilised</td>\n        <td>Never use acetylene above 15 psi delivery.</td>\n      </tr>\n      <tr>\n        <td>Typical welding delivery pressure</td>\n        <td>3â7 psi (0.2â0.5 bar)</td>\n        <td>3â5 psi (0.2â0.35 bar)</td>\n        <td>Set by metal thickness; see Table 2.</td>\n      </tr>\n      <tr>\n        <td>Typical cutting delivery pressure</td>\n        <td>20â40 psi (1.4â2.8 bar)</td>\n        <td>5â10 psi (0.35â0.7 bar)</td>\n        <td>Higher Oâ for thick plate.</td>\n      </tr>\n      <tr>\n        <td>Cylinder colour (ISO/EN)</td>\n        <td>White shoulder</td>\n        <td>Maroon / red</td>\n        <td>Local markings vary; verify by label, not colour alone.</td>\n      </tr>\n      <tr>\n        <td>Thread direction</td>\n        <td>Right-hand</td>\n        <td>Left-hand</td>\n        <td>Prevents cross-connection â never force fittings.</td>\n      </tr>\n    </tbody>\n  </table>\n  <p><small>Source: OSHA 29 CFR 1910.253; ISO 14114 (Gas welding equipment â Acetylene manifold systems); ESAB <em>Oxy-Acetylene Welding Handbook</em>.</small></p>\n\n  <h3>2. Flame Setting and Tip Selection by Thickness</h3>\n\n  <p>Flame setting is the single biggest determinant of weld quality and gas cost. A neutral flame (equal Oâ and CâHâ) is correct for mild steel, the dominant material in African agri-equipment. A carburising flame (excess acetylene) adds carbon and is used for hardfacing and aluminium; an oxidising flame (excess Oâ) is used for brass brazing. Running a carburising flame on mild steel wastes acetylene and produces brittle welds â a direct cost and quality problem.</p>\n\n  <table border=\"1\" cellpadding=\"6\" cellspacing=\"0\" width=\"100%\">\n    <caption><strong>Table 2.</strong> Guide to tip size, plate thickness, and flame for mild steel</caption>\n    <thead>\n      <tr style=\"background:#eef2f6;\">\n        <th align=\"left\">Plate thickness</th>\n        <th align=\"left\">Tip size (approx.)</th>\n        <th align=\"left\">Oâ pressure</th>\n        <th align=\"left\">CâHâ pressure</th>\n        <th align=\"left\">Flame</th>\n      </tr>\n    </thead>\n    <tbody>\n      <tr><td>0.8â1.5 mm</td><td>0â1</td><td>3 psi</td><td>3 psi</td><td>Neutral</td></tr>\n      <tr><td>1.5â3 mm</td><td>2â3</td><td>4 psi</td><td>4 psi</td><td>Neutral</td></tr>\n      <tr><td>3â6 mm</td><td>4â6</td><td>5â7 psi</td><td>4â5 psi</td><td>Neutral</td></tr>\n      <tr><td>6â12 mm</td><td>7â10</td><td>7â10 psi</td><td>5 psi</td><td>Neutral / slight oxidising</td></tr>\n      <tr><td>Cutting 12â25 mm</td><td>Cutting tip 1â3</td><td>20â30 psi</td><td>6â8 psi</td><td>Neutral preheat</td></tr>\n      <tr><td>Cutting 25â50 mm</td><td>Cutting tip 3â5</td><td>30â40 psi</td><td>8â10 psi</td><td>Neutral preheat</td></tr>\n    </tbody>\n  </table>\n  <p><small>Source: ESAB <em>Oxy-Acetylene Welding Handbook</em>; BOC <em>Welding and Cutting Guide</em>; Lincoln Electric <em>Procedure Handbook of Arc Welding</em> (flame data cross-referenced).</small></p>\n\n  <h3>3. Lighting and Adjusting the Flame â Step Sequence</h3>\n\n  <ol>\n    <li>Open the acetylene cylinder valve <strong>one quarter turn</strong> only; keep the key/knob accessible.</li>\n    <li>Open the oxygen cylinder valve slowly, fully, then back a quarter turn.</li>\n    <li>Set acetylene regulator to the pressure in Table 2, then oxygen.</li>\n    <li>Open the torch acetylene valve slightly; ignite with a striker (never a lighter).</li>\n    <li>Increase acetylene until the flame stops smoking and lifts off the tip.</li>\n    <li>Open the torch oxygen valve gradually until the inner cone becomes sharply defined â neutral flame.</li>\n    <li>Check for a feather edge (carburising) or short hissing cone (oxidising); adjust as needed.</li>\n  </ol>\n\n  <div style=\"border:2px solid #c62828; background:#fdecea; padding:14px; margin:18px 0; border-radius:6px;\">\n    <p style=\"margin:0 0 6px 0; color:#b71c1c;\"><strong>â  SAFETY WARNING â Acetylene and Oxygen Handling</strong></p>\n    <ul style=\"margin:0; padding-left:20px;\">\n      <li><strong>Never</strong> use acetylene at pressures above <strong>15 psi (1 bar)</strong> â it becomes unstable and can decompose explosively.</li>\n      <li><strong>Never</strong> lay acetylene cylinders on their side; if one has been horizontal, stand it upright for at least 30 minutes before use.</li>\n      <li><strong>Never</strong> use oil or grease on oxygen fittings â a single drop can ignite violently.</li>\n      <li><strong>Always</strong> fit flashback arrestors at both regulator outlets and at the torch inlets. In dusty African workshops, hoses crack fast â inspect weekly.</li>\n      <li><strong>Always</strong> leak-test all joints with soapy water, never a flame.</li>\n      <li>Store cylinders upright, chained, outdoors or in a ventilated cage, with Oâ and fuel gas separated by at least <strong>6 m (20 ft)</strong> or a fire-rated wall.</li>\n    </ul>\n  </div>\n\n  <h3>4. Oxy-Fuel Welding Techniques â Business Notes</h3>\n\n  <p>For agribusiness fabrication, the two practical techniques are <strong>leftward (forehand)</strong> welding for thin sheet (animal feeders, poultry drinkers, water troughs) and <strong>rightward (backhand)</strong> for thicker plate (implement frames, plough beams). Leftward gives better control and less distortion on thin metal; rightward gives deeper penetration and higher deposition on 3 mm and above.</p>\n\n  <p>Filler rod selection matters for cost. Use <strong>RG45 / ER70S-6</strong> mild steel rod for general work. Flux is essential on rusty or galvanised stock â common in second-hand African farm equipment. Always grind galvanised coatings back 50 mm from the joint; zinc fumes cause metal fume fever.</p>\n\n  <p>Distortion control is a commercial issue: a warped implement frame is a rejected job. Use tack welds every 100â150 mm, alternate welding direction, and allow slow cooling. Do not quench mild steel â it embrittles the weld.</p>\n\n  <h3>5. Oxy-Fuel Cutting Techniques</h3>\n\n  <p>Cutting is the highest-volume oxy-fuel operation in most workshops â cutting rebar, angle iron, sheet, and scrap. The rule: <strong>preheat to cherry red, then press the oxygen lever</strong>. The oxygen jet does the cutting; the flame only starts the reaction. Move steadily; too fast leaves dross and a ragged edge, too slow overheats and rounds the top edge.</p>\n\n  <p>For plate over 25 mm, start the cut at the edge, not mid-plate, and use a slight drag angle. For piercing holes, tilt the torch and preheat the spot to red before pressing the lever. On farm scrap with paint, rust, or concrete residue, expect slower cuts and higher gas usage â price this into quotations.</p>\n\n  <h3>6. Heating and Bending</h3>\n\n  <p>Oxy-fuel heating is used to straighten bent plough beams, loosen seized nuts, and bend pipe or flat bar. Use a <strong>neutral or slightly carburising flame</strong> with a large multi-jet heating tip. Heat evenly across the bend zone to a dull cherry red (approx. 700â900 Â°C for mild steel). Bend slowly; do not hammer cold or black-hot steel. For pipe bending, pack with dry sand and cap ends to prevent collapse â a standard technique in rural African workshops without a pipe bender.</p>\n\n  <p>Never heat galvanised or painted steel without respiratory protection (P2/P3 mask) and forced ventilation. Zinc and paint fumes are the most common workshop health hazard after burns.</p>\n\n  <h3>7. Storage and Handling of Compressed Gases</h3>\n\n  <ul>\n    <li>Cylinders upright, valve cap on when not in use, secured with chain or strap at â and â height.</li>\n    <li>Store Oâ and fuel gas separately â minimum 6 m or a 30-minute fire-rated wall.</li>\n    <li>Keep cylinders away from heat, sparks, and electrical equipment; ambient temperature below 50 Â°C.</li>\n    <li>Move cylinders on a trolley â never roll or drag; never lift by the valve.</li>\n    <li>Return cylinders to the supplier with valve closed and cap fitted.</li>\n    <li>Keep a <strong>COâ or dry powder extinguisher</strong> within 10 m; a bucket of dry sand is a useful backup in rural settings.</li>\n  </ul>\n\n  <h3>Quick Reference Checklist</h3>\n  <ol>\n    <li>â Cylinders upright, chained, caps off only during use.</li>\n    <li>â Regulators, hoses, and flashback arrestors inspected before every shift.</li>\n    <li>â Acetylene delivery pressure â¤ 15 psi â always.</li>\n    <li>â Torch valves closed before opening cylinder valves.</li>\n    <li>â Flame set neutral for mild steel; verify inner cone.</li>\n    <li>â PPE on: goggles/shield, leather gloves, apron, closed boots, P2 mask when coating present.</li>\n    <li>â Fire extinguisher and dry sand within reach; no oil or grease near Oâ.</li>\n    <li>â Gas off, valves closed, hoses bled, and area checked 30 minutes after finishing.</li>\n  </ol>\n\n  <h3>Further Reading (Free Official Sources)</h3>\n  <ul>\n    <li><a href=\"https://www.osha.gov/laws-regs/regulations/standardnumber/1910/1910.253\" target=\"_blank\" rel=\"noopener\">OSHA 29 CFR 1910.253 â Oxygen-Fuel Gas Welding and Cutting</a></li>\n    <li><a href=\"https://www.hse.gov.uk/pubns/indg297.pdf\" target=\"_blank\" rel=\"noopener\">UK HSE INDG297 â Gas Welding and Cutting Safety (PDF)</a></li>\n    <li><a href=\"https://www.nfpa.org/codes-and-standards/nfpa-51-standard-development/51\" target=\"_blank\" rel=\"noopener\">NFPA 51 â Standard for the Design and Installation of Oxygen-Fuel Gas Systems</a></li>\n    <li><a href=\"https://www.iso.org/standard/73547.html\" target=\"_blank\" rel=\"noopener\">ISO 14114 â Gas welding equipment: Acetylene manifold systems</a></li>\n    <li><a href=\"https://www.ilo.org/publications/encyclopaedia-occupational-health-and-safety\" target=\"_blank\" rel=\"noopener\">ILO Encyclopaedia of Occupational Health and Safety â Welding</a></li>\n  </ul>\n\n  <p><strong>Bottom line for the workshop owner:</strong> oxy-fuel is the cheapest thermal tool in agribusiness fabrication, but gas leakage and poor flame discipline silently destroy margins. Train one apprentice as the gas custodian, log cylinder usage weekly, and treat every leak as a stoppage. That discipline converts a low-cost tool into a reliable profit centre for gates, crushes, trailers, and irrigation frames.</p>\n</section>"
    }
  ],
  "quiz": [
    {
      "q": "What color is an oxygen cylinder typically?",
      "options": [
        "A) Red",
        "B) Black with white shoulders",
        "C) Green",
        "D) Yellow"
      ],
      "answer": "B",
      "explanation": "Oxygen cylinders are usually black with white shoulders to distinguish them from fuel gases."
    },
    {
      "q": "What is the maximum safe working pressure for acetylene?",
      "options": [
        "A) 5 psi",
        "B) 15 psi",
        "C) 30 psi",
        "D) 50 psi"
      ],
      "answer": "B",
      "explanation": "Acetylene is unstable above 15 psi and can decompose explosively."
    },
    {
      "q": "Which hose color is used for oxygen?",
      "options": [
        "A) Red",
        "B) Green",
        "C) Black",
        "D) Blue"
      ],
      "answer": "B",
      "explanation": "Oxygen hoses are green; acetylene hoses are red."
    },
    {
      "q": "What should you use to check for gas leaks?",
      "options": [
        "A) A match",
        "B) Soapy water",
        "C) A lighter",
        "D) Your nose"
      ],
      "answer": "B",
      "explanation": "Soapy water will bubble at a leak; never use a flame."
    },
    {
      "q": "What is the correct sequence for shutting off a torch?",
      "options": [
        "A) Oxygen first, then acetylene",
        "B) Acetylene first, then oxygen",
        "C) Both at once",
        "D) Either order"
      ],
      "answer": "B",
      "explanation": "Shut off acetylene first to prevent flashback, then oxygen."
    },
    {
      "q": "What type of flame is used for welding steel?",
      "options": [
        "A) Carburizing",
        "B) Neutral",
        "C) Oxidizing",
        "D) Reducing"
      ],
      "answer": "B",
      "explanation": "A neutral flame is correct for welding steel to avoid oxidation or carbon pickup."
    },
    {
      "q": "What does a carburizing flame look like?",
      "options": [
        "A) Short, pointed inner cone",
        "B) Feathery white inner cone",
        "C) Sharp blue inner cone",
        "D) No inner cone"
      ],
      "answer": "B",
      "explanation": "A carburizing flame has excess acetylene and shows a feathery white inner cone."
    },
    {
      "q": "What tip size is recommended for welding 3 mm steel?",
      "options": [
        "A) 0.6 mm",
        "B) 1.2 mm",
        "C) 2.4 mm",
        "D) 3.2 mm"
      ],
      "answer": "B",
      "explanation": "A 1.2 mm tip is suitable for 3 mm steel; larger tips are for thicker metal."
    },
    {
      "q": "What should you do if the flame backfires?",
      "options": [
        "A) Continue welding",
        "B) Shut off the torch immediately",
        "C) Add more oxygen",
        "D) Ignore it"
      ],
      "answer": "B",
      "explanation": "A backfire can lead to flashback; shut off the torch and check the tip and pressures."
    },
    {
      "q": "What is the purpose of a flashback arrestor?",
      "options": [
        "A) To increase gas flow",
        "B) To prevent flames from traveling back into the hoses",
        "C) To filter dirt",
        "D) To mix gases"
      ],
      "answer": "B",
      "explanation": "Flashback arrestors stop a flame from reaching the cylinders."
    },
    {
      "q": "What filler rod diameter is typical for welding 1.5 mm steel?",
      "options": [
        "A) 1.6 mm",
        "B) 2.4 mm",
        "C) 3.2 mm",
        "D) 4.0 mm"
      ],
      "answer": "A",
      "explanation": "1.6 mm filler rod is appropriate for thin 1.5 mm steel."
    },
    {
      "q": "Which welding technique is easier for beginners?",
      "options": [
        "A) Backhand",
        "B) Forehand",
        "C) Vertical",
        "D) Overhead"
      ],
      "answer": "B",
      "explanation": "Forehand (push) technique gives better visibility and control for beginners."
    },
    {
      "q": "What should you do before welding galvanized steel?",
      "options": [
        "A) Use a respirator",
        "B) Weld faster",
        "C) Use more oxygen",
        "D) Nothing special"
      ],
      "answer": "A",
      "explanation": "Galvanized steel produces toxic zinc fumes; a respirator is necessary."
    },
    {
      "q": "What is the correct oxygen pressure for cutting 12 mm steel?",
      "options": [
        "A) 5 psi",
        "B) 10 psi",
        "C) 20â40 psi",
        "D) 60 psi"
      ],
      "answer": "C",
      "explanation": "For 12 mm steel, oxygen pressure should be around 20â40 psi."
    },
    {
      "q": "What metal can be cut with oxy-fuel cutting?",
      "options": [
        "A) Aluminum",
        "B) Stainless steel",
        "C) Mild steel",
        "D) Copper"
      ],
      "answer": "C",
      "explanation": "Oxy-fuel cutting works on mild steel because iron oxidizes readily."
    },
    {
      "q": "What should you never cut with an oxy-fuel torch?",
      "options": [
        "A) A sealed container",
        "B) A rusty pipe",
        "C) A steel plate",
        "D) A bolt"
      ],
      "answer": "A",
      "explanation": "A sealed container can explode when heated; always vent or fill with water."
    },
    {
      "q": "What is the correct shade for cutting goggles?",
      "options": [
        "A) #2",
        "B) #3 or #4",
        "C) #5 or #6",
        "D) #10"
      ],
      "answer": "B",
      "explanation": "Cutting requires a #3 or #4 shade to protect eyes from sparks and glare."
    },
    {
      "q": "What tip is used for heating with a large soft flame?",
      "options": [
        "A) Cutting tip",
        "B) Welding tip",
        "C) Rosebud tip",
        "D) Brazing tip"
      ],
      "answer": "C",
      "explanation": "A rosebud tip produces a large, soft flame for heating."
    },
    {
      "q": "What color indicates steel at about 600Â°C?",
      "options": [
        "A) Dark red",
        "B) Bright red",
        "C) Orange",
        "D) Yellow"
      ],
      "answer": "A",
      "explanation": "Dark red is approximately 600Â°C; bright red is hotter."
    },
    {
      "q": "What should you do after heating and bending steel?",
      "options": [
        "A) Quench in water",
        "B) Let it cool slowly",
        "C) Cool with oil",
        "D) Cool with air compressor"
      ],
      "answer": "B",
      "explanation": "Slow cooling in air or sand prevents hardening and brittleness."
    },
    {
      "q": "Why should you never use oil on oxygen fittings?",
      "options": [
        "A) It clogs the valve",
        "B) It causes a fire",
        "C) It damages the regulator",
        "D) It freezes"
      ],
      "answer": "B",
      "explanation": "Oxygen plus oil can ignite violently."
    },
    {
      "q": "How should you store oxygen and acetylene cylinders?",
      "options": [
        "A) Together",
        "B) At least 6 meters apart",
        "C) In a closed cabinet",
        "D) Lying down"
      ],
      "answer": "B",
      "explanation": "Keep them separated by at least 6 meters or a fire wall to prevent fire spread."
    },
    {
      "q": "What should you do if an acetylene cylinder has been lying down?",
      "options": [
        "A) Use it immediately",
        "B) Stand it upright for 30 minutes",
        "C) Roll it",
        "D) Shake it"
      ],
      "answer": "B",
      "explanation": "Standing upright allows acetone to settle before use."
    },
    {
      "q": "What is the maximum pressure for an oxygen regulator in welding?",
      "options": [
        "A) 5 psi",
        "B) 15 psi",
        "C) 40 psi",
        "D) 100 psi"
      ],
      "answer": "C",
      "explanation": "For welding, oxygen pressure is typically under 40 psi; higher for cutting."
    },
    {
      "q": "What should you do with empty cylinders?",
      "options": [
        "A) Leave valves open",
        "B) Close valves and put caps on",
        "C) Store with full cylinders",
        "D) Discard them"
      ],
      "answer": "B",
      "explanation": "Empty cylinders should have valves closed and caps on to prevent damage."
    },
    {
      "q": "What is the first step when lighting the torch?",
      "options": [
        "A) Open oxygen valve",
        "B) Open acetylene valve",
        "C) Light with a match",
        "D) Purge hoses"
      ],
      "answer": "B",
      "explanation": "Open the acetylene valve first, then light, then add oxygen."
    },
    {
      "q": "What does a hissing sound from the torch indicate?",
      "options": [
        "A) Neutral flame",
        "B) Oxidizing flame",
        "C) Carburizing flame",
        "D) Leak"
      ],
      "answer": "B",
      "explanation": "An oxidizing flame hisses due to excess oxygen."
    },
    {
      "q": "What is the correct angle for the torch when welding?",
      "options": [
        "A) 90 degrees",
        "B) 45 degrees",
        "C) 10 degrees",
        "D) 0 degrees"
      ],
      "answer": "B",
      "explanation": "A 45-degree angle allows good heat distribution and filler access."
    },
    {
      "q": "What should you do if you smell acetylene?",
      "options": [
        "A) Ignore it",
        "B) Ventilate and check for leaks",
        "C) Light a match",
        "D) Increase pressure"
      ],
      "answer": "B",
      "explanation": "Acetylene smells like garlic; ventilate and find the leak with soapy water."
    },
    {
      "q": "What is the purpose of a tip cleaner?",
      "options": [
        "A) To cool the tip",
        "B) To remove dirt from the tip",
        "C) To increase gas flow",
        "D) To change flame type"
      ],
      "answer": "B",
      "explanation": "A tip cleaner removes slag and dirt that cause an uneven flame."
    }
  ],
  "videos": [
    {
      "title": "Oxy-fuel welding basics for beginners",
      "query": "oxy-fuel welding basics for beginners"
    },
    {
      "title": "How to light and adjust oxy-acetylene torch",
      "query": "how to light and adjust oxy-acetylene torch"
    },
    {
      "title": "Oxy-fuel cutting techniques for steel",
      "query": "oxy-fuel cutting techniques for steel"
    }
  ]
}
