Repository: rAsAfrica1/rise-africa-skills

File: deep_courses/welding-fundamentals/module-08.json
{
  "course": "Welding Fundamentals",
  "module_number": 8,
  "module_title": "Reading Welding Symbols and Blueprints",
  "lessons": [
    {
      "title": "Basic Blueprint Lines and Views",
      "body": "A blueprint is a drawing that shows how a metal part should be made. In welding, you must read blueprints to know where to weld, what size weld, and what type. The first thing to learn is the lines. A visible line is a thick solid line that shows the outline of the part. A hidden line is a dashed line that shows edges you cannot see from the front. A centerline is a thin line with long and short dashes, used to mark the center of holes or round parts. A dimension line has arrows at both ends and shows the size, like 50 mm. An extension line is a thin line that extends from the part to the dimension line. A break line is a wavy or zigzag line that shows where a part is broken to save space on the drawing.\n\nBlueprints also show different views. The most common is the front view, which shows the part as you look at it from the front. The top view shows the part from above, and the side view shows it from the side. In Africa, many workshops use third-angle projection, where the top view is above the front view and the side view is to the right. But some countries use first-angle projection, where the top view is below the front view. Always check the projection symbol on the drawing. It looks like a small cone or funnel. If the wide end is on the left, it is third-angle. If the wide end is on the right, it is first-angle.\n\nWhen you look at a blueprint, start by finding the title block. It is usually in the bottom right corner. It tells you the part name, material, scale, and date. The scale might be 1:1, meaning the drawing is the same size as the part. Or 1:2, meaning the drawing is half the size. Use a ruler to measure dimensions if they are not written. But always trust the written dimensions over measuring.\n\nPractice by getting a simple bracket drawing from a local technical college or online. Trace the lines with a pencil and label each type. Then look at the views and imagine the 3D shape. In many African welding shops, blueprints are printed on A3 paper. Keep them clean and dry. If you cannot read blueprints, you will waste metal and time. So spend time learning these basics."
    },
    {
      "title": "Welding Symbol Components",
      "body": "A welding symbol is a drawing note that tells the welder what weld to make. It has several parts. The horizontal line is called the reference line. Everything else attaches to it. At the left end, there is an arrow that points to the joint. The arrow can have a break, called an arrow-side or other-side designation. If the symbol is below the reference line, the weld is on the arrow side. If it is above, the weld is on the other side. If it is on both sides, you weld both sides.\n\nOn the reference line, you may see a tail. The tail is where additional information goes, like a welding process (e.g., SMAW for stick welding) or a specification. If there is no tail, it means no special notes. The tail can also have a circle, which means weld all around. A flag at the junction of the arrow and reference line means field weld, meaning weld on site, not in the shop.\n\nThe most important part is the weld symbol itself. It sits on the reference line. For a fillet weld, the symbol is a right triangle. For a groove weld, it is a shape like a V, U, or square. The size of the weld is written to the left of the symbol. For a fillet weld, the size is the leg length. For example, a 6 mm fillet weld has a 6 mm leg. For a groove weld, the size is the depth of penetration or the groove size.\n\nLength and pitch are written to the right of the symbol. Length is how long the weld is. Pitch is the distance between centers of welds if you have intermittent welds. For example, 50-100 means a 50 mm long weld every 100 mm. If there is no length, the weld is continuous.\n\nOther components include the angle of countersink, the root opening, and the groove angle. These are written near the symbol. Always read from left to right. In African workshops, symbols are often drawn by hand on a chalkboard or paper. Practice drawing each component. Get a welding symbol chart from a local welding supplier or download one. Memorize the common ones: fillet, V-groove, square groove, and plug weld. When you see a symbol, say out loud what it means. This will help you remember."
    },
    {
      "title": "Types of Welds and Joints",
      "body": "There are many types of welds, but in African welding shops, you will mostly use four: fillet, groove, plug, and spot. A fillet weld is a triangular weld that joins two surfaces at an angle, like a T-joint or a lap joint. It is the most common and cheapest. A groove weld is used to join two pieces edge to edge. It can be a V-groove, U-groove, J-groove, or square groove. Groove welds are stronger but require more preparation. A plug weld is a round weld made in a hole in one plate to join it to another. A spot weld is like a plug weld but smaller and usually made with a resistance welder.\n\nJoints are how the metal pieces fit together. The five basic joints are butt, corner, T, lap, and edge. A butt joint is when two pieces are placed end to end. A corner joint is when they meet at a corner, like an L. A T-joint is when one piece sits on top of another, forming a T. A lap joint is when one piece overlaps another. An edge joint is when two pieces are placed side by side and welded along the edge.\n\nEach joint can have different welds. For example, a T-joint usually uses a fillet weld on one or both sides. A butt joint can use a square groove weld for thin metal or a V-groove weld for thick metal. In Africa, you often work with mild steel plates from 3 mm to 12 mm thick. For 3 mm, a square groove with a 2 mm root gap works well. For 6 mm, a single V-groove with a 60-degree included angle is common. For 12 mm, you might need a double V-groove to reduce distortion.\n\nWhen you read a blueprint, first identify the joint type. Then look at the weld symbol to see what weld to make. The symbol will tell you the size, length, and type. For example, a fillet weld symbol on a T-joint means you weld along the corner. If the symbol has a tail with 'SMAW', you know to use stick welding. Practice by making sample joints from scrap metal. Measure and mark them, then weld. Compare your weld to the symbol. In many African vocational schools, you will be given a drawing and asked to fabricate the part. Knowing joints and welds is key to passing."
    },
    {
      "title": "Interpreting Size and Length Dimensions",
      "body": "Size and length are the two most important dimensions on a welding symbol. Size tells you how big the weld should be. Length tells you how long it should be. For a fillet weld, the size is the leg length. It is written to the left of the fillet symbol. For example, a symbol with '6' on the left means a 6 mm fillet weld. The leg length is measured on the longest leg. If the weld is on both sides, the size is still the leg length for each weld. If the symbol has a size on both sides of the reference line, you may have different sizes for each side.\n\nFor a groove weld, the size is the depth of the groove or the required penetration. For a V-groove, the size is the depth of the V. It is written to the left of the groove symbol. For example, a '6' on a V-groove symbol means a 6 mm deep V-groove. If there is no size, the weld must penetrate the full thickness of the material. That is called a complete joint penetration (CJP) weld. For partial joint penetration (PJP), the size is given.\n\nLength is written to the right of the symbol. If there is no length, the weld is continuous along the whole joint. If a length is given, the weld is intermittent. For example, '50-200' means a 50 mm long weld every 200 mm. The first number is the length, the second is the pitch (center-to-center distance). If there are three numbers, like '50-200-3', the third number is the number of welds. Sometimes you see a length with a dash and another number, like '50-100', which means 50 mm long welds with 100 mm pitch. The pitch includes the weld length and the gap. So if you have a 50 mm weld and 100 mm pitch, the gap between welds is 50 mm.\n\nIn African workshops, you often use a tape measure and a soapstone or chalk to mark lengths. For a 6 mm fillet weld, you need to set your welding machine to about 120-140 amps for stick welding with a 3.2 mm electrode. For a 50 mm long weld, you start at one mark and end at the other. If the symbol says 'weld all around', you weld the entire joint. Always check the drawing for any notes about length. If you are unsure, ask your supervisor. Measuring wrong can cause weak joints and wasted material."
    },
    {
      "title": "Supplementary Symbols and Notes",
      "body": "Supplementary symbols give extra information about the weld. They are small marks added to the basic welding symbol. The most common is the all-around symbol, which is a circle at the junction of the arrow and reference line. It means you weld all around the joint. For example, if you are welding a pipe to a plate, the all-around symbol means you weld the entire circumference. Another common symbol is the field weld symbol, which is a flag. It means the weld is made at the site, not in the shop. In Africa, many construction projects use field welds for on-site assembly.\n\nThe melt-through symbol is a filled-in circle between the arrow and the reference line. It means you must get complete penetration, often used for root passes. The consumable insert symbol is a rectangle with a line through it, placed on the reference line. It means you use a backing material that becomes part of the weld. The backing symbol is a rectangle on the other side of the reference line, meaning you use a backing strip that does not melt.\n\nThe tail of the welding symbol is where you put notes. For example, you might write 'SMAW' for shielded metal arc welding, or 'GMAW' for gas metal arc welding. You might also write a specification number, like AWS D1.1. In Africa, many workshops follow AWS or ISO standards. If you see 'ISO 5817', that is a quality standard for welds. The tail can also have a process number, like '111' for stick welding, '135' for MIG welding, or '141' for TIG welding.\n\nOther notes might be written directly on the drawing, like 'grind flush' or 'remove slag'. These are not symbols but important instructions. Always read all notes on the drawing. Sometimes a note says 'weld size per detail A', so you must find detail A. In many African vocational exams, you will be given a drawing with symbols and notes. You must interpret them correctly. Practice by making a chart of all supplementary symbols and their meanings. Then look at real drawings from local fabricators. Ask them what each symbol means. The more you practice, the faster you will read them."
    },
    {
      "title": "Applying Symbols to Fabrication",
      "body": "Now you have learned the parts of a welding symbol, types of welds and joints, and how to read size and length. The final step is to apply this to real fabrication. In an African welding shop, you might get a blueprint for a gate, a trailer, or a water tank stand. You need to turn that drawing into a finished product. Start by studying the entire drawing. Identify all the parts, their dimensions, and the welding symbols. Make a list of all welds: type, size, length, and process. For example, you might have ten 6 mm fillet welds, 50 mm long, on a T-joint, using stick welding.\n\nNext, gather your materials. Cut the metal to size using a hacksaw, angle grinder, or plasma cutter. Mark the weld locations with a soapstone or center punch. Set up the joint with clamps or tack welds. Check the alignment with a square and tape measure. Then weld according to the symbols. If the symbol says 'weld all around', you weld the entire joint. If it says '50-200', you make 50 mm welds every 200 mm. If it says 'field weld', you leave it for site assembly.\n\nAfter welding, inspect your work. Use a wire brush to remove slag. Check the weld size with a fillet weld gauge. A fillet weld gauge is a small tool that measures leg length. You can buy one from a welding supplier for about 100 rand or 5000 shillings. If the weld is too small, you must add more metal. If it is too large, you waste material and may cause distortion. Check the length with a tape measure. If the drawing says 'grind flush', use an angle grinder to make the weld smooth.\n\nIn many African countries, welding is a key skill for construction and repair. By reading symbols correctly, you can work from any drawing and produce quality work. Practice by taking a simple drawing, like a bracket, and fabricating it. Then compare your work to the drawing. Ask a more experienced welder to check your interpretation. Over time, you will be able to read symbols quickly and weld accurately. Remember, a good welder is not just someone who can run a bead, but someone who can read a drawing and make the part right the first time."
    },
    {
      "title": "Practical Reference",
      "body": "<section>\n  <h2>Practical Reference: Reading Welding Symbols and Blueprints on the Shop Floor</h2>\n\n  <p>In a Nairobi fabrication yard, a welder who can read a drawing correctly the first time saves the workshop money. Every misread symbol means rework, wasted electrodes, lost gas, and a delayed delivery to a client. In African metal fabrication â from small jobbing shops in Kumasi and Gaborone to structural steel contractors in Lagos and Johannesburg â the blueprint is the contract between the designer and the person holding the electrode. This Practical Reference lesson pulls the six earlier lessons together into a single, field-ready guide you can pin above the bench or share with apprentices.</p>\n\n  <p>The business case is simple: a welder who interprets a drawing without asking the supervisor three times per job completes more work per shift, produces fewer rejects, and allows the workshop to quote tighter margins on tenders. For a small enterprise bidding for a school roof truss, a water tank stand, or a gate frame, that margin is often the difference between winning and losing the contract.</p>\n\n  <figure>\n    <svg viewBox=\"0 0 700 340\" xmlns=\"http://www.w3.org/2000/svg\" role=\"img\" aria-labelledby=\"svgTitle svgDesc\" style=\"width:100%;height:auto;border:1px solid #ccc;background:#fafafa\">\n      <title id=\"svgTitle\">Welding symbol anatomy: reference line, arrow, tail and weld symbol</title>\n      <desc id=\"svgDesc\">Diagram showing a leader line with arrow pointing to a joint, a horizontal reference line above which sits a fillet weld triangle, a tail containing a process reference, and size and length dimensions.</desc>\n      <!-- Joint plates -->\n      <rect x=\"60\" y=\"200\" width=\"150\" height=\"30\" fill=\"#c9c9c9\" stroke=\"#333\" stroke-width=\"2\"/>\n      <rect x=\"60\" y=\"230\" width=\"30\" height=\"80\" fill=\"#c9c9c9\" stroke=\"#333\" stroke-width=\"2\"/>\n      <!-- Arrow line -->\n      <line x1=\"90\" y1=\"215\" x2=\"300\" y2=\"140\" stroke=\"#000\" stroke-width=\"2\"/>\n      <polygon points=\"90,215 105,210 100,222\" fill=\"#000\"/>\n      <!-- Reference line -->\n      <line x1=\"300\" y1=\"140\" x2=\"600\" y2=\"140\" stroke=\"#000\" stroke-width=\"2\"/>\n      <!-- Fillet weld symbol (triangle) above reference line -->\n      <polygon points=\"330,140 330,110 370,140\" fill=\"none\" stroke=\"#000\" stroke-width=\"2\"/>\n      <!-- Tail -->\n      <line x1=\"600\" y1=\"140\" x2=\"640\" y2=\"110\" stroke=\"#000\" stroke-width=\"2\"/>\n      <line x1=\"640\" y1=\"110\" x2=\"640\" y2=\"170\" stroke=\"#000\" stroke-width=\"2\"/>\n      <line x1=\"640\" y1=\"170\" x2=\"600\" y2=\"140\" stroke=\"#000\" stroke-width=\"2\"/>\n      <text x=\"612\" y=\"150\" font-size=\"11\" font-family=\"sans-serif\">GMAW</text>\n      <!-- Size dimension -->\n      <text x=\"300\" y=\"105\" font-size=\"12\" font-family=\"sans-serif\">6</text>\n      <text x=\"300\" y=\"170\" font-size=\"12\" font-family=\"sans-serif\">200</text>\n      <!-- Labels -->\n      <text x=\"150\" y=\"270\" font-size=\"12\" font-family=\"sans-serif\">Joint / arrow side</text>\n      <text x=\"380\" y=\"90\" font-size=\"12\" font-family=\"sans-serif\">Fillet weld symbol (size 6 mm)</text>\n      <text x=\"380\" y=\"195\" font-size=\"12\" font-family=\"sans-serif\">Length 200 mm</text>\n      <text x=\"610\" y=\"195\" font-size=\"12\" font-family=\"sans-serif\">Tail: process</text>\n    </svg>\n    <figcaption>Anatomy of a welding symbol on a reference line, with fillet symbol, size, length and tail. Adapted from the AWS A2.4 <em>Standard Symbols for Welding, Brazing, and Nondestructive Examination</em>, and the free introductory materials published by the American Welding Society (aws.org).</figcaption>\n  </figure>\n\n  <h3>1. The Blueprint Lines You Meet Every Day</h3>\n  <p>Before you read a weld symbol you must read the drawing. Object lines show the visible edge of the part. Hidden lines (dashed) show edges you cannot see from that view. Centre lines locate holes and symmetry. Dimension lines carry the numbers that matter â thickness, length, hole pitch. In African workshops, drawings are often printed on A3 or A4 and photocopied until the lines blur, so learn to confirm scale from a known dimension rather than trusting the print.</p>\n\n  <h3>2. Views and Projection</h3>\n  <p>Most structural and fabrication drawings use either first-angle (common in former British colonies: Kenya, Nigeria, Ghana, South Africa, Zambia) or third-angle (common in North America and some imported equipment). The symbol on the title block tells you which. If you misread projection, you will fabricate a mirror-image bracket â a costly mistake when steel is already cut.</p>\n\n  <h3>3. Welding Symbol Components</h3>\n  <p>Every symbol has four core parts: the <strong>arrow</strong> (points to the joint), the <strong>reference line</strong> (horizontal), the <strong>tail</strong> (process or specification), and the <strong>weld symbol</strong> itself (fillet triangle, V-groove, square butt, etc.). Information above the reference line applies to the arrow side; below applies to the other side. This is the single most important convention to memorise.</p>\n\n  <h3>4. Types of Welds and Joints</h3>\n  <p>Common joints: butt, lap, T, corner, edge. Common welds: fillet, square butt, V-groove, U-groove, plug, spot, seam. In African light fabrication, fillet welds dominate â gates, trusses, tank stands, trailers. Groove welds appear on pressure vessels and structural columns where full penetration is specified.</p>\n\n  <table>\n    <caption>Table 1: Common welding symbols and their field meaning</caption>\n    <thead>\n      <tr><th>Symbol</th><th>Weld type</th><th>Typical use in African fabrication</th></tr>\n    </thead>\n    <tbody>\n      <tr><td>Right triangle</td><td>Fillet weld</td><td>Gates, frames, trusses, tank stands</td></tr>\n      <tr><td>V shape</td><td>Single-V groove</td><td>Structural columns, pressure pipe</td></tr>\n      <tr><td>Square (open box)</td><td>Square butt</td><td>Sheet metal, thin plate, water tanks</td></tr>\n      <tr><td>Rectangle</td><td>Plug / slot weld</td><td>Overlapping plates, repair work</td></tr>\n      <tr><td>Circle</td><td>All-around weld</td><td>Pipe joints, tubular frames</td></tr>\n      <tr><td>Flag symbol</td><td>Field weld</td><td>Site welding on construction projects</td></tr>\n    </tbody>\n  </table>\n  <p style=\"font-size:0.9em;color:#555\">Source: AWS A2.4, <em>Standard Symbols for Welding, Brazing, and Nondestructive Examination</em> (American Welding Society), and ISO 2553 <em>Welding and allied processes â Symbolic representation on drawings</em>.</p>\n\n  <h3>5. Size and Length Dimensions</h3>\n  <p>A number to the left of the weld symbol is the <strong>size</strong> (leg length for fillets, groove depth for groove welds). A number to the right is the <strong>length</strong> of the weld. A dash and second number (e.g. 50â150) means intermittent welds: 50 mm weld, 150 mm pitch. A number in brackets is the <strong>pitch</strong>. Getting these wrong on a trailer chassis means either a weak joint or a distorted frame.</p>\n\n  <table>\n    <caption>Table 2: Dimension conventions on welding symbols</caption>\n    <thead>\n      <tr><th>Position on symbol</th><th>Meaning</th><th>Example</th></tr>\n    </thead>\n    <tbody>\n      <tr><td>Left of symbol</td><td>Weld size (leg or depth)</td><td>6 â 6 mm fillet leg</td></tr>\n      <tr><td>Right of symbol</td><td>Weld length</td><td>200 â 200 mm long</td></tr>\n      <tr><td>Right, with dash</td><td>Intermittent weld, pitch</td><td>50â150 â 50 mm weld, 150 mm pitch</td></tr>\n      <tr><td>In brackets</td><td>Pitch or number of welds</td><td>(4) â four welds</td></tr>\n      <tr><td>Above reference line</td><td>Arrow-side weld</td><td>Weld on side the arrow points to</td></tr>\n      <tr><td>Below reference line</td><td>Other-side weld</td><td>Weld on the opposite face</td></tr>\n    </tbody>\n  </table>\n  <p style=\"font-size:0.9em;color:#555\">Source: ISO 2553:2019 and AWS A2.4:2020, as summarised in the free public educational pages of the American Welding Society (aws.org) and TWI Ltd (twi-global.com).</p>\n\n  <h3>6. Supplementary Symbols and Notes</h3>\n  <p>Supplementary symbols refine the instruction: <strong>all-around</strong> (circle at the junction of arrow and reference line), <strong>field weld</strong> (flag), <strong>backing</strong> or <strong>spacer</strong> (rectangle), <strong>flush</strong> or <strong>convex</strong> contour (straight or curved line), and <strong>melt-through</strong>. Notes in the tail or in a general notes block specify electrode classification (e.g. E7018), process (SMAW, GMAW, TIG), preheat, and inspection method. In African workshops supplying to mining or construction clients, these notes often reference SANS, BS EN or AWS codes â read them before striking an arc.</p>\n\n  <div style=\"border:2px solid #b00020;background:#fdecec;padding:12px 16px;margin:18px 0\">\n    <strong style=\"color:#b00020\">â  SAFETY WARNING â Read the drawing, then the safety data.</strong>\n    <p style=\"margin:8px 0 0\">Never weld from a symbol you have not fully understood. Misread preheat or electrode notes on high-strength or thick steel can cause catastrophic joint failure. Before welding: confirm the drawing revision, check that the material matches the specification, ensure adequate ventilation (especially for galvanised or painted steel common in African salvage yards), wear a welding helmet with correct shade, leather gloves and apron, and keep a fire extinguisher within reach. In confined spaces such as tanks or trailers, use a trained spotter and forced ventilation. Arc flash, fumes and fire are the three biggest risks on any African fabrication floor.</p>\n  </div>\n\n  <h3>7. Applying Symbols to Fabrication</h3>\n  <p>Practical workflow on the shop floor:</p>\n  <ol>\n    <li>Read the title block: projection angle, scale, revision, material spec.</li>\n    <li>Identify the joint on the drawing and match it to the physical part.</li>\n    <li>Decode the symbol: arrow side or other side, weld type, size, length, process.</li>\n    <li>Mark the part with soapstone or a marker before welding.</li>\n    <li>Tack, check dimensions against the drawing, then complete the weld.</li>\n    <li>Inspect against the symbol â leg size, length, contour â before signing off.</li>\n  </ol>\n  <p>For a small enterprise, this discipline is what allows you to take on bigger clients. A workshop that can demonstrate it welds to drawing will win contracts from NGOs building water tanks, from county governments building footbridges, and from private developers putting up steel-framed warehouses.</p>\n\n  <h3>Quick Reference Checklist</h3>\n  <ul>\n    <li>Title block checked: projection angle, scale, revision, material.</li>\n    <li>Arrow side vs other side identified before any weld is laid.</li>\n    <li>Weld type confirmed (fillet, groove, plug, spot, seam).</li>\n    <li>Size and length read from correct side of the symbol.</li>\n    <li>Intermittent weld pitch and number of welds verified.</li>\n    <li>Supplementary symbols (all-around, field, backing) noted.</li>\n    <li>Tail notes: process, electrode, preheat, inspection.</li>\n    <li>Safety: ventilation, PPE, fire watch, confined-space plan in place.</li>\n  </ul>\n\n  <h3>Further Reading (Free Official Sources)</h3>\n  <ul>\n    <li><a href=\"https://www.aws.org\" target=\"_blank\" rel=\"noopener\">American Welding Society (AWS)</a> â free educational pages and symbol overviews.</li>\n    <li><a href=\"https://www.twi-global.com\" target=\"_blank\" rel=\"noopener\">TWI Ltd (The Welding Institute)</a> â free technical knowledge and job knowledge pages on symbols and processes.</li>\n    <li><a href=\"https://www.iso.org/standard/64822.html\" target=\"_blank\" rel=\"noopener\">ISO 2553 â Welding and allied processes: Symbolic representation on drawings</a> â standard reference (preview available).</li>\n    <li><a href=\"https://www.osha.gov/welding-cutting-brazing\" target=\"_blank\" rel=\"noopener\">OSHA Welding, Cutting and Brazing</a> â free safety guidance applicable to African workshops.</li>\n    <li><a href=\"https://www.sabs.co.za\" target=\"_blank\" rel=\"noopener\">South African Bureau of Standards (SABS)</a> â national standards relevant to fabrication across the region.</li>\n  </ul>\n\n  <p style=\"margin-top:18px\"><em>Rise AFRICA Skills â Welding Fundamentals. This module supports competency-based training aligned with national TVET frameworks and industry codes. Always work to the drawing revision issued by your client and confirm any ambiguity with the responsible engineer before welding.</em></p>\n</section>"
    }
  ],
  "quiz": [
    {
      "q": "What type of line on a blueprint shows edges that cannot be seen from the front?",
      "options": [
        "A) Visible line",
        "B) Hidden line",
        "C) Centerline",
        "D) Dimension line"
      ],
      "answer": "B",
      "explanation": "Hidden lines are dashed and represent edges not visible in the current view."
    },
    {
      "q": "In third-angle projection, where is the top view placed relative to the front view?",
      "options": [
        "A) Above",
        "B) Below",
        "C) To the left",
        "D) To the right"
      ],
      "answer": "A",
      "explanation": "In third-angle projection, the top view is placed above the front view."
    },
    {
      "q": "What does a welding symbol with a circle at the junction of the arrow and reference line mean?",
      "options": [
        "A) Weld all around",
        "B) Field weld",
        "C) Weld on other side",
        "D) Melt-through"
      ],
      "answer": "A",
      "explanation": "The circle symbol indicates that the weld must be made all around the joint."
    },
    {
      "q": "On a welding symbol, where is the size of a fillet weld written?",
      "options": [
        "A) To the left of the symbol",
        "B) To the right of the symbol",
        "C) In the tail",
        "D) Above the reference line"
      ],
      "answer": "A",
      "explanation": "The size of a fillet weld is placed to the left of the fillet symbol."
    },
    {
      "q": "What does the tail of a welding symbol contain?",
      "options": [
        "A) The size of the weld",
        "B) The length of the weld",
        "C) Additional information like process or specification",
        "D) The type of joint"
      ],
      "answer": "C",
      "explanation": "The tail holds supplementary information such as welding process or standard."
    },
    {
      "q": "Which joint type has two pieces placed end to end?",
      "options": [
        "A) Butt joint",
        "B) Corner joint",
        "C) T-joint",
        "D) Lap joint"
      ],
      "answer": "A",
      "explanation": "A butt joint is formed when two pieces are aligned end to end."
    },
    {
      "q": "What is the most common weld used on a T-joint?",
      "options": [
        "A) Groove weld",
        "B) Fillet weld",
        "C) Plug weld",
        "D) Spot weld"
      ],
      "answer": "B",
      "explanation": "Fillet welds are typically used on T-joints because of the right-angle configuration."
    },
    {
      "q": "For a 6 mm fillet weld, what does the '6' represent?",
      "options": [
        "A) The length of the weld",
        "B) The leg length",
        "C) The throat thickness",
        "D) The electrode diameter"
      ],
      "answer": "B",
      "explanation": "In fillet weld symbols, the size number indicates the leg length."
    },
    {
      "q": "What does an intermittent weld symbol '50-200' mean?",
      "options": [
        "A) 50 mm weld every 200 mm",
        "B) 200 mm weld every 50 mm",
        "C) 50 mm weld with 200 mm length",
        "D) 50 welds of 200 mm each"
      ],
      "answer": "A",
      "explanation": "The first number is the weld length, the second is the pitch (center-to-center distance)."
    },
    {
      "q": "What does a flag symbol on a welding symbol indicate?",
      "options": [
        "A) Weld all around",
        "B) Field weld",
        "C) Melt-through",
        "D) Backing weld"
      ],
      "answer": "B",
      "explanation": "The flag indicates that the weld is to be made in the field, not in the shop."
    },
    {
      "q": "Which supplementary symbol means complete penetration?",
      "options": [
        "A) Circle",
        "B) Flag",
        "C) Filled-in circle",
        "D) Rectangle"
      ],
      "answer": "C",
      "explanation": "A filled-in circle between arrow and reference line indicates melt-through or complete penetration."
    },
    {
      "q": "What does the tail of a welding symbol with 'SMAW' mean?",
      "options": [
        "A) The weld size is 6 mm",
        "B) Use shielded metal arc welding",
        "C) Weld all around",
        "D) The weld is intermittent"
      ],
      "answer": "B",
      "explanation": "SMAW is the abbreviation for shielded metal arc welding, a common process."
    },
    {
      "q": "When applying symbols to fabrication, what should you do first?",
      "options": [
        "A) Start welding immediately",
        "B) Study the entire drawing and list all welds",
        "C) Cut all metal to size",
        "D) Ask for a different drawing"
      ],
      "answer": "B",
      "explanation": "Understanding the full drawing and listing welds ensures you plan correctly before cutting or welding."
    },
    {
      "q": "What tool is used to check the leg length of a fillet weld?",
      "options": [
        "A) Tape measure",
        "B) Fillet weld gauge",
        "C) Square",
        "D) Micrometer"
      ],
      "answer": "B",
      "explanation": "A fillet weld gauge is specifically designed to measure the leg length of fillet welds."
    },
    {
      "q": "What does a break line on a blueprint indicate?",
      "options": [
        "A) The part is broken",
        "B) The view is broken to save space",
        "C) The weld is broken",
        "D) The line is hidden"
      ],
      "answer": "B",
      "explanation": "Break lines show where a view is shortened or broken to fit on the drawing."
    },
    {
      "q": "In first-angle projection, where is the top view placed?",
      "options": [
        "A) Above the front view",
        "B) Below the front view",
        "C) To the right of the front view",
        "D) To the left of the front view"
      ],
      "answer": "B",
      "explanation": "In first-angle projection, the top view is placed below the front view."
    },
    {
      "q": "What does a welding symbol with a V shape on the reference line represent?",
      "options": [
        "A) Fillet weld",
        "B) V-groove weld",
        "C) Plug weld",
        "D) Spot weld"
      ],
      "answer": "B",
      "explanation": "The V shape is the symbol for a single V-groove weld."
    },
    {
      "q": "If a welding symbol has no length dimension, what does it mean?",
      "options": [
        "A) The weld is 0 mm long",
        "B) The weld is continuous",
        "C) The weld is intermittent",
        "D) The length is missing"
      ],
      "answer": "B",
      "explanation": "When no length is given, the weld is assumed to be continuous along the joint."
    },
    {
      "q": "What is the purpose of a centerline on a blueprint?",
      "options": [
        "A) To show hidden edges",
        "B) To mark the center of holes or round parts",
        "C) To indicate a break",
        "D) To show dimensions"
      ],
      "answer": "B",
      "explanation": "Centerlines are used to indicate the center of symmetrical features like holes or cylinders."
    },
    {
      "q": "Which of these is NOT a basic joint type?",
      "options": [
        "A) Butt",
        "B) Corner",
        "C) T",
        "D) Fillet"
      ],
      "answer": "D",
      "explanation": "Fillet is a type of weld, not a joint type. The basic joints are butt, corner, T, lap, and edge."
    },
    {
      "q": "What does a consumable insert symbol look like?",
      "options": [
        "A) A circle",
        "B) A rectangle with a line through it",
        "C) A flag",
        "D) A filled-in circle"
      ],
      "answer": "B",
      "explanation": "The consumable insert symbol is a rectangle with a line through it placed on the reference line."
    },
    {
      "q": "For a 3 mm thick mild steel plate, what type of groove weld is commonly used?",
      "options": [
        "A) Square groove",
        "B) V-groove",
        "C) U-groove",
        "D) J-groove"
      ],
      "answer": "A",
      "explanation": "Square groove welds are suitable for thin plates up to about 3 mm."
    },
    {
      "q": "What does the number '111' in the tail of a welding symbol indicate?",
      "options": [
        "A) Weld size",
        "B) Welding process (stick welding)",
        "C) Number of welds",
        "D) Length of weld"
      ],
      "answer": "B",
      "explanation": "In ISO standards, 111 represents shielded metal arc welding (stick welding)."
    },
    {
      "q": "When fabricating from a blueprint, why should you tack weld before final welding?",
      "options": [
        "A) To save time",
        "B) To hold alignment and prevent distortion",
        "C) To avoid using clamps",
        "D) To test the welder"
      ],
      "answer": "B",
      "explanation": "Tack welds hold the parts in position and help control distortion during final welding."
    },
    {
      "q": "What does a welding symbol with a size on both sides of the reference line mean?",
      "options": [
        "A) Weld both sides with different sizes",
        "B) Weld one side only",
        "C) Weld all around",
        "D) The weld is intermittent"
      ],
      "answer": "A",
      "explanation": "Sizes on both sides indicate that each side has its own specified weld size."
    },
    {
      "q": "Which line type is thin and used to show the extent of a dimension?",
      "options": [
        "A) Visible line",
        "B) Hidden line",
        "C) Extension line",
        "D) Break line"
      ],
      "answer": "C",
      "explanation": "Extension lines are thin lines that extend from the part to the dimension line."
    },
    {
      "q": "What is the pitch in an intermittent weld symbol like '50-200'?",
      "options": [
        "A) 50 mm",
        "B) 200 mm",
        "C) 150 mm",
        "D) 250 mm"
      ],
      "answer": "B",
      "explanation": "The pitch is the second number, 200 mm, which is the center-to-center distance between welds."
    },
    {
      "q": "What does a backing symbol (rectangle on the other side of the reference line) mean?",
      "options": [
        "A) Use a consumable insert",
        "B) Use a backing strip that does not melt",
        "C) Weld all around",
        "D) Field weld"
      ],
      "answer": "B",
      "explanation": "A rectangle on the other side of the reference line indicates a non-consumable backing strip."
    },
    {
      "q": "In African workshops, what is a common material for marking weld locations?",
      "options": [
        "A) Paint",
        "B) Soapstone or chalk",
        "C) Ink pen",
        "D) Grease pencil"
      ],
      "answer": "B",
      "explanation": "Soapstone or chalk is commonly used because it is easily visible and removable."
    },
    {
      "q": "Why is it important to read all notes on a blueprint?",
      "options": [
        "A) They are optional",
        "B) They provide critical instructions like grinding or process",
        "C) They are only for engineers",
        "D) They are not needed for welding"
      ],
      "answer": "B",
      "explanation": "Notes contain essential details that affect the quality and method of welding."
    }
  ],
  "videos": [
    {
      "title": "How to read welding symbols for beginners",
      "query": "how to read welding symbols for beginners"
    },
    {
      "title": "Blueprint reading for welders africa",
      "query": "blueprint reading for welders africa"
    },
    {
      "title": "Welding symbol components explained",
      "query": "welding symbol components explained"
    }
  ]
}
