Repository: rAsAfrica1/rise-africa-skills

File: deep_courses/welding-fundamentals/module-09.json
{
  "course": "Welding Fundamentals",
  "module_number": 9,
  "module_title": "Welding Metallurgy and Heat Effects",
  "lessons": [
    {
      "title": "Metals and Their Properties",
      "body": "When you weld, you are not just joining metalâyou are changing its internal structure. To control that change, you first need to know what metals you are working with. In Africa, the most common metals in welding shops are mild steel, stainless steel, aluminium, and cast iron. Mild steel (also called low-carbon steel) is the easiest to weld. It contains less than 0.3% carbon, which makes it soft, strong, and forgiving. You can weld it with any common processâstick, MIG, or TIGâand it rarely cracks. Stainless steel has chromium (at least 10.5%) to resist rust. It is great for food equipment, dairy tanks, and outdoor railings, but it warps more and needs more careful heat control. Aluminium is light and resists corrosion, but it conducts heat away fast, so you need higher heat and a different welding technique. Cast iron is brittle and cracks easily when heated; welding it requires preheating and slow cooling.\n\nHow do you tell them apart in the shop? Use a magnet. Mild steel and stainless steel are magnetic (though some stainless grades are weakly magnetic). Aluminium and cast iron are not magnetic (cast iron is magnetic, actuallyâwait, cast iron is magnetic because it contains iron. Correction: cast iron is magnetic. Aluminium is not). A grinder spark test helps too: mild steel gives long yellow sparks, stainless gives short red sparks, aluminium gives no sparks, and cast iron gives short red sparks that burst. Always clean metal before weldingâremove rust, paint, oil, and grease with a grinder or wire brush. Dirty metal causes porosity and weak welds.\n\nProperties that matter most for welding are thermal conductivity, thermal expansion, and hardness. Copper and aluminium conduct heat away quickly, so you need more amps or preheat. Stainless steel expands more than mild steel when heated, leading to more distortion. Hardness increases when you cool metal quickly, making it brittle. In Africa, where many workshops use recycled metal from vehicles or buildings, you often donât know the exact grade. Start with low amps, test on a scrap piece, and adjust. A good rule: if the metal is magnetic and rusts, itâs likely mild steelâweld it with confidence. If itâs shiny and non-magnetic, itâs probably aluminiumâuse a spool gun or TIG with AC. If itâs rusty and magnetic but hard to cut, it might be cast ironâpreheat to 200â300Â°C before welding."
    },
    {
      "title": "Heat Input and Cooling Rates",
      "body": "Heat input is the amount of energy you put into the metal per unit length of weld. It is measured in kilojoules per millimetre (kJ/mm). Too little heat, and you get lack of fusion. Too much heat, and you burn through thin metal or create a wide, weak heat-affected zone. The formula is: Heat Input (kJ/mm) = (Voltage Ã Current Ã 60) / (Travel Speed in mm/min Ã 1000). For example, if you weld at 25 volts, 150 amps, and travel at 200 mm/min, heat input = (25 Ã 150 Ã 60) / (200 Ã 1000) = 1.125 kJ/mm. Thatâs a typical value for stick welding mild steel. For TIG welding thin stainless, you might use 0.5 kJ/mm or less.\n\nCooling rate is how fast the weld and surrounding metal lose heat after welding. Fast cooling makes the metal hard and brittle, especially in steels with higher carbon or alloy content. Slow cooling makes it softer and more ductile. In Africaâs hot climate, cooling can be slower than in cold countries, but wind and thin sections can still cause rapid cooling. To control cooling, you can preheat the metal (see Lesson 5) or cover the weld with a heat blanket or dry sand immediately after welding. For mild steel, cooling rate is rarely a problem. For stainless steel, fast cooling can cause cracking; for cast iron, it almost always causes cracking unless you cool very slowly.\n\nHow do you know if your heat input is right? Watch the weld pool. It should be calm, with a distinct rim, and the slag should peel off easily. If the pool is too fluid and the edges are washed out, you are too hot. If the pool is sluggish and the edges are not melting, you are too cold. Adjust your amps or travel speed. A good rule for stick welding mild steel: use 1 amp per 0.025 mm of thickness (e.g., 100 amps for 2.5 mm plate). For MIG, use 1 amp per 0.025 mm plus 10%. For TIG, use 1 amp per 0.025 mm minus 10%. Always test on scrap. In many African workshops, power supply is unstable, so voltage can drop. Use a voltage meter or adjust your technique if the arc sounds different. Keep a notebook of settings that work for your common jobs."
    },
    {
      "title": "Heat-Affected Zone (HAZ) Basics",
      "body": "The heat-affected zone (HAZ) is the area of base metal next to the weld that has been heated but not melted. Even though it didnât melt, the HAZ can become harder, weaker, or more brittle than the original metal. The size and properties of the HAZ depend on the metal type, heat input, and cooling rate. In mild steel, the HAZ is usually narrow and not a big problem. In high-carbon steel or alloy steel, the HAZ can become very hard and crack. In aluminium, the HAZ loses strength because the heat destroys the work-hardening or heat treatment.\n\nHow do you recognise a HAZ? After welding, clean the weld and look at the metal beside it. You will see a discoloured bandâblue, purple, or greyâwhere the metal was heated. Thatâs the HAZ. The wider the band, the more heat you put in. For critical jobs, you can test hardness with a file: if the file skates over the HAZ instead of cutting, itâs too hard. In Africa, where many welders work on truck frames, water tanks, and gates, a hard HAZ can lead to cracks that cause failures. To reduce HAZ problems, use the lowest heat input that still gives good fusion, and avoid weaving too wide. Stringer beads (straight, narrow beads) create a smaller HAZ than wide weaves.\n\nIf you must weld high-carbon steel (like old railway track or plough blades), preheat the whole area to 200â300Â°C before welding and cool slowly. This slows the cooling rate in the HAZ, making it softer and less likely to crack. For stainless steel, the HAZ can become sensitisedâchromium carbide precipitates at grain boundaries, reducing corrosion resistance. Use low heat input and keep interpass temperature below 150Â°C. For aluminium, the HAZ strength loss is permanent unless you re-heat-treat the whole part, which is rarely practical. So design joints with extra thickness or use rivets or bolts instead of welding in critical areas. Always remember: the HAZ is often the weakest point of a weldment. Inspect it for cracks after cooling."
    },
    {
      "title": "Distortion and Shrinkage",
      "body": "When metal heats, it expands. When it cools, it shrinks. But the shrinkage is not uniform because the weld and HAZ cool faster than the rest of the part. This causes distortionâbending, twisting, or buckling. In Africa, where many welders fabricate gates, window frames, and trailers, distortion is a daily battle. The three main types are longitudinal shrinkage (along the weld), transverse shrinkage (across the weld), and angular distortion (the parts bend like a hinge). Thin sheets are worstâthey can buckle like a potato chip.\n\nHow do you control distortion? First, use the least amount of heat possible. Weld with the smallest electrode or wire that does the job, and use stringer beads instead of wide weaves. Second, balance your welds. If you weld on one side of a T-joint, the part will bend toward that side. So weld on both sides alternately, or use back-step welding (weld a short length, then start the next bead behind the first). Third, use clamps, jigs, or tack welds to hold parts in place. Tack welds should be strong enough to resist movement but not so large that they cause distortion themselves. Fourth, pre-set the parts in the opposite direction of the expected distortionâthis is called presetting or counter-setting. For example, if a beam will bend up when you weld on top, set it slightly down before welding.\n\nShrinkage can also cause cracks if the metal is restrained. If you weld a patch in the middle of a rigid plate, the weld shrinks and pulls the plate, creating high stress. To avoid this, preheat the area or use a soft, ductile weld metal. In many African workshops, you can use a hammer and dolly to straighten distorted parts after welding, but this can damage the weld if done cold. Better to prevent distortion in the first place. For long welds, use a sequence: weld a short section, skip a length, weld another section, then fill in the gaps. This spreads the heat and reduces distortion. Always check your work with a straight edge or square as you go."
    },
    {
      "title": "Preheating and Post-Weld Heat Treatment",
      "body": "Preheating means heating the base metal before welding. It is one of the most effective ways to prevent cracking in hard-to-weld metals like cast iron, high-carbon steel, and thick sections. Preheating slows the cooling rate, which reduces hardness in the HAZ and allows hydrogen to escape. For mild steel up to 25 mm thick, preheat is usually not needed. For thicker sections or high-carbon steel, preheat to 100â200Â°C. For cast iron, preheat to 300â400Â°C. How do you preheat in a typical African workshop? You can use a gas torch (propane or oxy-acetylene), a charcoal brazier, or even a wood fireâbut you must control the temperature. Use temperature-indicating crayons or a simple infrared thermometer. If you donât have those, spit on the metal: if it sizzles and dances, itâs around 200Â°C. If it just evaporates slowly, itâs hotter.\n\nPost-weld heat treatment (PWHT) means heating the welded part after welding to improve its properties. The most common PWHT is stress relieving: heat the whole part to 550â650Â°C for one hour per 25 mm of thickness, then cool slowly in still air or inside insulation. This reduces residual stresses and softens the HAZ. For cast iron, PWHT can be done by burying the part in dry sand or ash immediately after welding and letting it cool overnight. For stainless steel, PWHT is usually not stress relieving but solution annealing at 1040â1120Â°C, which requires a furnaceârare in small shops. In Africa, many welders skip PWHT because of lack of equipment, but you can improvise: use a charcoal fire with a blower, or a gas forge. Always monitor temperature with a thermocouple if possible.\n\nWhen should you preheat or PWHT? Preheat for any steel with carbon equivalent (CE) above 0.4%. CE = %C + %Mn/6 + (%Cr + %Mo + %V)/5 + (%Ni + %Cu)/15. If you donât know the composition, preheat if the metal is thick, rusty, or hard to drill. PWHT is needed for pressure vessels, structural welds in bridges, and any part that will be machined after welding. For everyday jobs like gates and trailers, preheat is often enough. Remember: preheating and PWHT are not magicâthey just control cooling. Always test your procedure on a scrap piece first."
    },
    {
      "title": "Weldability of Common Metals",
      "body": "Weldability is how easily a metal can be welded to produce a sound joint without cracks or defects. Some metals are easy, some are difficult, and some cannot be welded at all. Here is a practical guide for the African workshop.\n\nMild steel (low-carbon steel): Excellent weldability. Weld with stick (E6013 or E7018), MIG (ER70S-6), or TIG. No preheat needed for thickness under 25 mm. Clean the surface. Use 1 amp per 0.025 mm thickness. Watch for porosity if the metal is dirty. This is the metal you will weld most often.\n\nStainless steel: Good weldability but tricky. Use TIG or MIG with matching filler (308L for 304, 316L for 316). Use low heat input and keep interpass temperature below 150Â°C. Back-purge with argon if welding pipe. Clean with a stainless wire brush onlyânever use a carbon steel brush. Stainless warps more than mild steel, so use lots of tack welds and alternate sides.\n\nAluminium: Difficult but doable. Use TIG with AC or MIG with a spool gun. Clean with a stainless brush and acetone just before welding. Use high heat and fast travel. Aluminium conducts heat away quickly, so preheat thick sections to 100â150Â°C. The HAZ loses strength, so design joints with extra material. Do not weld aluminium near flammable materialsâit can spatter.\n\nCast iron: Very difficult. It cracks easily. Preheat to 300â400Â°C, weld with nickel-based electrodes (like ENi-Cl) or bronze, and cool very slowly (bury in sand). Use short beads and peen each bead while hot. If you cannot preheat, braze instead. Many African welders avoid cast iron unless necessary.\n\nCopper and brass: Difficult. Copper conducts heat away fastâpreheat to 200â300Â°C. Use DCEN (electrode negative) for TIG. Brass contains zinc, which fumes; use good ventilation and a respirator. Bronze filler is often used for repair.\n\nGalvanised steel: Do not weld without removing zinc first. Zinc fumes are toxic. Grind off the coating in the weld area, weld with good ventilation, and re-coat with zinc-rich paint after. If you must weld galvanised, use a respirator and weld outside.\n\nIn Africa, you often work with unknown metals. Start with a test weld on scrap. If it cracks, try preheating. If it still cracks, consider bolting or riveting instead. Always keep a notebook of what works."
    },
    {
      "title": "Practical Reference",
      "body": "<section>\n  <h2>Practical Reference</h2>\n  <p><strong>Business-first framing:</strong> In African welding enterprises â from small fabrication shops in Kano and Kumasi to structural steel contractors in Nairobi and Johannesburg â profitability is decided less by arc time than by how well the team controls heat. A welder who understands metallurgy turns scrap into repeat orders; one who does not turns good steel into rejected work, rework, and lost contracts. This Practical Reference consolidates the module into field-ready data, a diagram, tables, a safety warning, and a checklist you can print and pin to the shop wall.</p>\n\n  <figure>\n    <svg viewBox=\"0 0 760 340\" xmlns=\"http://www.w3.org/2000/svg\" role=\"img\" aria-label=\"Schematic of a fusion weld showing weld pool, heat-affected zone, and base metal, with temperature gradient\">\n      <rect x=\"0\" y=\"0\" width=\"760\" height=\"340\" fill=\"#f7f7f2\"/>\n      <!-- base metal -->\n      <rect x=\"40\" y=\"90\" width=\"680\" height=\"120\" fill=\"#c9c9c9\" stroke=\"#555\" stroke-width=\"2\"/>\n      <!-- HAZ left -->\n      <rect x=\"300\" y=\"90\" width=\"60\" height=\"120\" fill=\"#e8a33d\" stroke=\"#8a5a00\" stroke-width=\"1.5\"/>\n      <!-- HAZ right -->\n      <rect x=\"400\" y=\"90\" width=\"60\" height=\"120\" fill=\"#e8a33d\" stroke=\"#8a5a00\" stroke-width=\"1.5\"/>\n      <!-- weld metal -->\n      <path d=\"M340 90 Q380 210 420 90 Z\" fill=\"#7a3b2e\" stroke=\"#3d1a12\" stroke-width=\"2\"/>\n      <!-- arc -->\n      <line x1=\"380\" y1=\"20\" x2=\"380\" y2=\"85\" stroke=\"#1f6feb\" stroke-width=\"4\"/>\n      <circle cx=\"380\" cy=\"88\" r=\"8\" fill=\"#1f6feb\" opacity=\"0.7\"/>\n      <text x=\"386\" y=\"30\" font-family=\"Arial\" font-size=\"14\" fill=\"#1f6feb\">Arc / heat source</text>\n      <!-- labels -->\n      <text x=\"330\" y=\"235\" font-family=\"Arial\" font-size=\"13\" fill=\"#3d1a12\">Weld metal</text>\n      <text x=\"250\" y=\"235\" font-family=\"Arial\" font-size=\"13\" fill=\"#8a5a00\">HAZ</text>\n      <text x=\"470\" y=\"235\" font-family=\"Arial\" font-size=\"13\" fill=\"#8a5a00\">HAZ</text>\n      <text x=\"60\" y=\"235\" font-family=\"Arial\" font-size=\"13\" fill=\"#333\">Base metal (unaffected)</text>\n      <!-- temperature gradient -->\n      <defs>\n        <linearGradient id=\"tempGrad\" x1=\"0\" x2=\"1\">\n          <stop offset=\"0%\" stop-color=\"#1f6feb\"/>\n          <stop offset=\"50%\" stop-color=\"#e8a33d\"/>\n          <stop offset=\"100%\" stop-color=\"#c9c9c9\"/>\n        </linearGradient>\n      </defs>\n      <rect x=\"40\" y=\"270\" width=\"680\" height=\"18\" fill=\"url(#tempGrad)\" stroke=\"#555\"/>\n      <text x=\"40\" y=\"305\" font-family=\"Arial\" font-size=\"12\" fill=\"#333\">Temperature: highest at weld centre â falls through HAZ â base metal at ambient</text>\n    </svg>\n    <figcaption>Weld zone schematic: fusion zone, heat-affected zone (HAZ), and unaffected base metal. Adapted from <a href=\"https://www.twi-global.com/technical-knowledge/job-knowledge/heat-affected-zone-haz-in-welding-020\" target=\"_blank\" rel=\"noopener\">TWI Ltd, \"Heat-Affected Zone (HAZ) in Welding\"</a>.</figcaption>\n  </figure>\n\n  <h3>Table 1 â Heat Input and Cooling: Practical Guide by Process</h3>\n  <table border=\"1\" cellpadding=\"6\" cellspacing=\"0\" style=\"border-collapse:collapse;width:100%\">\n    <thead style=\"background:#e8e8e0\">\n      <tr>\n        <th>Process</th>\n        <th>Typical heat input (kJ/mm)</th>\n        <th>Cooling behaviour</th>\n        <th>African shop implication</th>\n      </tr>\n    </thead>\n    <tbody>\n      <tr>\n        <td>SMAW (stick)</td>\n        <td>0.8â2.5</td>\n        <td>Moderate; slag slows cooling slightly</td>\n        <td>Most common in rural and peri-urban shops; forgiving on dirty steel</td>\n      </tr>\n      <tr>\n        <td>GMAW (MIG)</td>\n        <td>0.4â1.5</td>\n        <td>Faster cooling; less HAZ dwell</td>\n        <td>Growing in urban fabrication; needs reliable shielding gas supply</td>\n      </tr>\n      <tr>\n        <td>FCAW</td>\n        <td>0.8â2.0</td>\n        <td>Moderate; good for thick sections</td>\n        <td>Good where wind disrupts gas shielding (open-air sites)</td>\n      </tr>\n      <tr>\n        <td>TIG (GTAW)</td>\n        <td>0.3â1.0</td>\n        <td>Slow, controlled; narrow HAZ</td>\n        <td>Used for stainless and aluminium repair; higher skill cost</td>\n      </tr>\n      <tr>\n        <td>SAW</td>\n        <td>1.5â5.0</td>\n        <td>Slow cooling; wide HAZ</td>\n        <td>Large structural work; uncommon in small shops</td>\n      </tr>\n    </tbody>\n  </table>\n  <p style=\"font-size:12px;color:#555\">Source: Adapted from <a href=\"https://www.twi-global.com/technical-knowledge/faqs/faq-what-is-heat-input\" target=\"_blank\" rel=\"noopener\">TWI Ltd, \"What is Heat Input?\"</a> and <a href=\"https://www.lincolnelectric.com/en/welding-and-cutting-resource-center/welding-how-tos/how-to-calculate-heat-input\" target=\"_blank\" rel=\"noopener\">Lincoln Electric, \"How to Calculate Heat Input\"</a>.</p>\n\n  <h3>Table 2 â Weldability of Common Metals Found in African Fabrication</h3>\n  <table border=\"1\" cellpadding=\"6\" cellspacing=\"0\" style=\"border-collapse:collapse;width:100%\">\n    <thead style=\"background:#e8e8e0\">\n      <tr>\n        <th>Metal</th>\n        <th>Weldability</th>\n        <th>Main risk</th>\n        <th>Field control</th>\n      </tr>\n    </thead>\n    <tbody>\n      <tr>\n        <td>Mild steel (S235/S275)</td>\n        <td>Excellent</td>\n        <td>Distortion, porosity</td>\n        <td>Clean surface; balanced sequence; no preheat under 25 mm</td>\n      </tr>\n      <tr>\n        <td>High-strength low-alloy (HSLA)</td>\n        <td>Good with care</td>\n        <td>HAZ hardening, cracking</td>\n        <td>Preheat 100â150 Â°C; control heat input; low-hydrogen electrodes</td>\n      </tr>\n      <tr>\n        <td>Stainless steel (304/316)</td>\n        <td>Moderate</td>\n        <td>Distortion, sensitisation, carbide precipitation</td>\n        <td>Low heat input; stainless brushes only; back-purge where possible</td>\n      </tr>\n      <tr>\n        <td>Aluminium (5000/6000 series)</td>\n        <td>Moderateâdifficult</td>\n        <td>Oxide film, porosity, loss of strength</td>\n        <td>AC TIG or MIG; wire brush + acetone; preheat thick sections only</td>\n      </tr>\n      <tr>\n        <td>Cast iron</td>\n        <td>Difficult</td>\n        <td>Cold cracking, hard zones</td>\n        <td>Preheat 200â400 Â°C; nickel electrodes; slow cooling; peen beads</td>\n      </tr>\n      <tr>\n        <td>Galvanised steel</td>\n        <td>Poor without prep</td>\n        <td>Zinc fume, porosity</td>\n        <td>Grind coating back 50 mm; ventilate; use FCAW or stick</td>\n      </tr>\n    </tbody>\n  </table>\n  <p style=\"font-size:12px;color:#555\">Source: Adapted from <a href=\"https://www.twi-global.com/technical-knowledge/job-knowledge/weldability-of-metals-020\" target=\"_blank\" rel=\"noopener\">TWI Ltd, \"Weldability of Metals\"</a> and <a href=\"https://www.esab.com/global/en/education/blog/weldability-of-steel.cfm\" target=\"_blank\" rel=\"noopener\">ESAB, \"Weldability of Steel\"</a>.</p>\n\n  <div style=\"border:2px solid #b00020;background:#fdecef;padding:12px;margin:18px 0\">\n    <strong style=\"color:#b00020\">â  SAFETY WARNING â Zinc Fume and Galvanised Steel</strong>\n    <p style=\"margin:6px 0 0\">Welding galvanised (zinc-coated) steel â common in roofing sheets, water tanks, and fencing across Africa â releases zinc oxide fume. Inhalation causes <em>metal fume fever</em>: flu-like symptoms, fever, chills, and lung irritation appearing 4â12 hours after exposure. In poorly ventilated workshops this can affect an entire crew. Always grind the zinc coating back at least 50 mm from the weld line, weld outdoors or with forced extraction, and wear a P2/P3 respirator. Never weld galvanised steel in a closed room with only a door for ventilation.</p>\n  </div>\n\n  <h3>Preheating and Post-Weld Heat Treatment â Field Numbers</h3>\n  <p>Preheating slows cooling, reduces hydrogen trapped in the weld, and lowers the risk of cold cracking in thick or high-carbon steels. Post-weld heat treatment (PWHT) relieves residual stress and softens the HAZ. In African shops without furnaces, preheat is often done with propane torches and temperature crayons; PWHT is usually outsourced or done with electrical resistance blankets on larger contracts.</p>\n  <ul>\n    <li><strong>Mild steel up to 25 mm:</strong> no preheat needed if ambient temperature is above 5 Â°C and electrodes are dry.</li>\n    <li><strong>Mild steel 25â50 mm:</strong> preheat 50â100 Â°C.</li>\n    <li><strong>High-carbon or high-strength steel:</strong> preheat 100â200 Â°C; verify with a contact thermometer, not by hand.</li>\n    <li><strong>Cast iron:</strong> preheat 200â400 Â°C; cool slowly under sand or insulation.</li>\n    <li><strong>PWHT for pressure vessels and structural codes:</strong> typically 550â650 Â°C for 1 hour per 25 mm of thickness; requires calibrated equipment and a written procedure.</li>\n  </ul>\n  <p style=\"font-size:12px;color:#555\">Source: Adapted from <a href=\"https://www.twi-global.com/technical-knowledge/job-knowledge/preheat-020\" target=\"_blank\" rel=\"noopener\">TWI Ltd, \"Preheat\"</a> and <a href=\"https://www.lincolnelectric.com/en/welding-and-cutting-resource-center/welding-how-tos/preheat-and-post-weld-heat-treat\" target=\"_blank\" rel=\"noopener\">Lincoln Electric, \"Preheat and Post-Weld Heat Treatment\"</a>.</p>\n\n  <h3>Distortion and Shrinkage â Business Cost Control</h3>\n  <p>Distortion is the single largest cause of rework in African fabrication shops. It is not a welding defect in the traditional sense â it is a <em>planning</em> defect. Shrinkage happens because metal contracts as it cools; the weld pulls the surrounding plate toward the joint. Control measures that cost almost nothing:</p>\n  <ul>\n    <li><strong>Balanced welding sequence:</strong> alternate sides of the joint; back-step technique.</li>\n    <li><strong>Tack welds:</strong> short, evenly spaced tacks hold alignment before full welding.</li>\n    <li><strong>Fixtures and clamps:</strong> rigid restraint reduces movement but can increase residual stress.</li>\n    <li><strong>Pre-setting (preset):</strong> offset the parts slightly opposite to expected shrinkage.</li>\n    <li><strong>Minimum passes:</strong> don't over-weld; each extra pass adds heat and shrinkage.</li>\n  </ul>\n  <p>For a shop quoting a 10-tonne structural job, a 2% distortion-related rework rate can wipe out the entire profit margin. Training welders to sequence and tack correctly is cheaper than buying a straightening press.</p>\n\n  <h3>Quick Reference Checklist</h3>\n  <ol>\n    <li><strong>Identify the metal before welding.</strong> Mild steel, stainless, aluminium, and galvanised steel all demand different procedures â never assume.</li>\n    <li><strong>Clean the joint.</strong> Remove rust, oil, paint, and zinc coating at least 50 mm from the weld line.</li>\n    <li><strong>Check electrode/filler condition.</strong> Damp low-hydrogen electrodes cause porosity and cracking â store them in a heated quiver or sealed container.</li>\n    <li><strong>Set heat input deliberately.</strong> Know your amps, volts, and travel speed; don't guess. Too much heat = wide HAZ; too little = lack of fusion.</li>\n    <li><strong>Preheat when thickness or steel grade demands it.</strong> Use a contact thermometer or temperature crayon â not your hand.</li>\n    <li><strong>Control distortion with sequence and tacks.</strong> Weld balanced, back-step where possible, and clamp or fixture the work.</li>\n    <li><strong>Ventilate and wear respiratory protection.</strong> Especially for galvanised, painted, or stainless steel â hexavalent chromium and zinc fume are real hazards.</li>\n    <li><strong>Record what you did.</strong> Heat input, preheat temperature, and consumables used â this record wins you the next contract and protects you if a weld is questioned.</li>\n  </ol>\n\n  <h3>Further Reading (Free Official Sources)</h3>\n  <ul>\n    <li><a href=\"https://www.twi-global.com/technical-knowledge/job-knowledge/heat-affected-zone-haz-in-welding-020\" target=\"_blank\" rel=\"noopener\">TWI Ltd â Heat-Affected Zone (HAZ) in Welding</a></li>\n    <li><a href=\"https://www.twi-global.com/technical-knowledge/faqs/faq-what-is-heat-input\" target=\"_blank\" rel=\"noopener\">TWI Ltd â What is Heat Input?</a></li>\n    <li><a href=\"https://www.lincolnelectric.com/en/welding-and-cutting-resource-center/welding-how-tos/how-to-calculate-heat-input\" target=\"_blank\" rel=\"noopener\">Lincoln Electric â How to Calculate Heat Input</a></li>\n    <li><a href=\"https://www.osha.gov/welding-cutting-fabrication\" target=\"_blank\" rel=\"noopener\">OSHA â Welding, Cutting, and Brazing Safety</a></li>\n    <li><a href=\"https://www.hse.gov.uk/welding/\" target=\"_blank\" rel=\"noopener\">UK HSE â Welding Health and Safety</a></li>\n  </ul>\n\n  <p style=\"font-size:12px;color:#555\">Prepared for RISE AFRICA Skills â Welding Fundamentals, Module: Welding Metallurgy and Heat Effects. Field figures are typical ranges; always defer to the applicable welding procedure specification (WPS) and national code for contract work.</p>\n</section>"
    }
  ],
  "quiz": [
    {
      "q": "Which metal is the easiest to weld for a beginner?",
      "options": [
        "A) Cast iron",
        "B) Aluminium",
        "C) Mild steel",
        "D) Stainless steel"
      ],
      "answer": "C",
      "explanation": "Mild steel has low carbon content and is forgiving, requiring no special preheat or technique."
    },
    {
      "q": "What is the approximate carbon content of mild steel?",
      "options": [
        "A) Less than 0.3%",
        "B) 0.5â1.0%",
        "C) 2â4%",
        "D) Over 5%"
      ],
      "answer": "A",
      "explanation": "Mild steel is defined as low-carbon steel with less than 0.3% carbon."
    },
    {
      "q": "Which test can help identify aluminium in the workshop?",
      "options": [
        "A) Magnet test",
        "B) Spark test",
        "C) Both magnet and spark test",
        "D) Acid test"
      ],
      "answer": "C",
      "explanation": "Aluminium is non-magnetic and gives no sparks when ground, unlike steel."
    },
    {
      "q": "What is the formula for heat input?",
      "options": [
        "A) (Voltage Ã Current) / Travel Speed",
        "B) (Voltage Ã Current Ã 60) / (Travel Speed Ã 1000)",
        "C) (Voltage Ã Current Ã Travel Speed) / 1000",
        "D) (Current Ã Travel Speed) / Voltage"
      ],
      "answer": "B",
      "explanation": "Heat input (kJ/mm) = (V Ã A Ã 60) / (travel speed in mm/min Ã 1000)."
    },
    {
      "q": "If you weld at 25 V, 150 A, and 200 mm/min, what is the heat input?",
      "options": [
        "A) 0.75 kJ/mm",
        "B) 1.125 kJ/mm",
        "C) 1.5 kJ/mm",
        "D) 2.25 kJ/mm"
      ],
      "answer": "B",
      "explanation": "Calculation: (25 Ã 150 Ã 60) / (200 Ã 1000) = 1.125 kJ/mm."
    },
    {
      "q": "What happens if cooling rate is too fast in steel?",
      "options": [
        "A) Metal becomes softer",
        "B) Metal becomes harder and brittle",
        "C) Metal becomes more ductile",
        "D) No effect"
      ],
      "answer": "B",
      "explanation": "Fast cooling forms hard, brittle phases like martensite in steel."
    },
    {
      "q": "How can you slow cooling after welding in a simple workshop?",
      "options": [
        "A) Quench in water",
        "B) Cover with dry sand or heat blanket",
        "C) Blow with compressed air",
        "D) Weld faster"
      ],
      "answer": "B",
      "explanation": "Insulating the weld with sand or a blanket traps heat, slowing cooling."
    },
    {
      "q": "What is the heat-affected zone (HAZ)?",
      "options": [
        "A) The melted weld metal",
        "B) The base metal that was heated but not melted",
        "C) The slag covering the weld",
        "D) The area cooled by the fixture"
      ],
      "answer": "B",
      "explanation": "The HAZ is base metal that has been heated but not melted, often changing properties."
    },
    {
      "q": "How can you recognise the HAZ after welding?",
      "options": [
        "A) It is always shiny",
        "B) It shows discolouration (blue, purple, grey)",
        "C) It is colder than the rest",
        "D) It is magnetic"
      ],
      "answer": "B",
      "explanation": "Heat tints on the metal surface indicate the HAZ."
    },
    {
      "q": "What is a common problem in the HAZ of high-carbon steel?",
      "options": [
        "A) Softening",
        "B) Hardening and cracking",
        "C) Melting",
        "D) Rusting"
      ],
      "answer": "B",
      "explanation": "High carbon and fast cooling can create hard, crack-prone martensite in the HAZ."
    },
    {
      "q": "Why does aluminium lose strength in the HAZ?",
      "options": [
        "A) It melts",
        "B) Heat destroys work-hardening or heat treatment",
        "C) It absorbs hydrogen",
        "D) It becomes magnetic"
      ],
      "answer": "B",
      "explanation": "Aluminium alloys rely on work-hardening or precipitation hardening, which heat can undo."
    },
    {
      "q": "What is a stringer bead?",
      "options": [
        "A) A wide weaving bead",
        "B) A straight, narrow bead",
        "C) A tack weld",
        "D) A root pass"
      ],
      "answer": "B",
      "explanation": "Stringer beads are straight and narrow, producing a smaller HAZ than weaves."
    },
    {
      "q": "What causes distortion in welding?",
      "options": [
        "A) Uneven heating and cooling",
        "B) Too much filler metal",
        "C) Wrong electrode",
        "D) Too little current"
      ],
      "answer": "A",
      "explanation": "Non-uniform expansion and contraction during welding causes distortion."
    },
    {
      "q": "Which technique helps reduce distortion?",
      "options": [
        "A) Weaving wide beads",
        "B) Back-step welding",
        "C) Welding continuously without stopping",
        "D) Using high heat"
      ],
      "answer": "B",
      "explanation": "Back-step welding distributes heat more evenly and reduces distortion."
    },
    {
      "q": "What is presetting?",
      "options": [
        "A) Setting the machine before welding",
        "B) Positioning parts opposite to expected distortion",
        "C) Preheating the metal",
        "D) Tacking before welding"
      ],
      "answer": "B",
      "explanation": "Presetting means offsetting parts so they distort into the correct position."
    },
    {
      "q": "What is the purpose of preheating before welding?",
      "options": [
        "A) To make the metal softer",
        "B) To slow cooling and prevent cracking",
        "C) To increase travel speed",
        "D) To clean the metal"
      ],
      "answer": "B",
      "explanation": "Preheating reduces the cooling rate, which lowers hardness and cracking risk."
    },
    {
      "q": "What temperature range is typical for preheating cast iron?",
      "options": [
        "A) 50â100Â°C",
        "B) 100â200Â°C",
        "C) 300â400Â°C",
        "D) 500â600Â°C"
      ],
      "answer": "C",
      "explanation": "Cast iron requires preheating to 300â400Â°C to prevent cracking."
    },
    {
      "q": "How can you estimate 200Â°C without a thermometer?",
      "options": [
        "A) Spit on the metalâit sizzles and dances",
        "B) Touch with bare hand",
        "C) Look for red colour",
        "D) Use a magnet"
      ],
      "answer": "A",
      "explanation": "Spit sizzling and dancing indicates around 200Â°C."
    },
    {
      "q": "What is post-weld heat treatment (PWHT) commonly used for?",
      "options": [
        "A) Increasing hardness",
        "B) Stress relieving",
        "C) Cleaning the weld",
        "D) Adding colour"
      ],
      "answer": "B",
      "explanation": "PWHT is often used to relieve residual stresses and soften the HAZ."
    },
    {
      "q": "What is the typical stress-relieving temperature for steel?",
      "options": [
        "A) 200â300Â°C",
        "B) 400â500Â°C",
        "C) 550â650Â°C",
        "D) 800â900Â°C"
      ],
      "answer": "C",
      "explanation": "Stress relieving is done at 550â650Â°C for one hour per 25 mm thickness."
    },
    {
      "q": "How can you slow cooling for cast iron after welding?",
      "options": [
        "A) Quench in water",
        "B) Bury in dry sand or ash",
        "C) Blow with air",
        "D) Weld faster"
      ],
      "answer": "B",
      "explanation": "Burying in sand or ash slows cooling, preventing cracking."
    },
    {
      "q": "What does a carbon equivalent (CE) above 0.4% indicate?",
      "options": [
        "A) Metal is easy to weld",
        "B) Metal likely needs preheat",
        "C) Metal is aluminium",
        "D) Metal is stainless"
      ],
      "answer": "B",
      "explanation": "CE > 0.4% means the steel is prone to cracking and usually requires preheat."
    },
    {
      "q": "Which metal has excellent weldability?",
      "options": [
        "A) Cast iron",
        "B) Aluminium",
        "C) Mild steel",
        "D) Copper"
      ],
      "answer": "C",
      "explanation": "Mild steel is the easiest to weld with common processes."
    },
    {
      "q": "What filler metal is often used for welding cast iron?",
      "options": [
        "A) ER70S-6",
        "B) 308L",
        "C) Nickel-based (ENi-Cl)",
        "D) Aluminium"
      ],
      "answer": "C",
      "explanation": "Nickel-based electrodes are used for cast iron to avoid cracking."
    },
    {
      "q": "Why is galvanised steel dangerous to weld?",
      "options": [
        "A) It is too hard",
        "B) Zinc fumes are toxic",
        "C) It is non-magnetic",
        "D) It melts too fast"
      ],
      "answer": "B",
      "explanation": "Welding galvanised steel releases toxic zinc fumes; remove coating and ventilate."
    },
    {
      "q": "What should you do before welding aluminium?",
      "options": [
        "A) Preheat to 500Â°C",
        "B) Clean with stainless brush and acetone",
        "C) Use a carbon steel brush",
        "D) Weld with DCEN"
      ],
      "answer": "B",
      "explanation": "Aluminium oxide must be removed with a stainless brush and degreased with acetone."
    },
    {
      "q": "Which process is commonly used for TIG welding aluminium?",
      "options": [
        "A) DCEN",
        "B) DCEP",
        "C) AC",
        "D) AC or DCEN"
      ],
      "answer": "C",
      "explanation": "AC is used for TIG welding aluminium to break up the oxide layer."
    },
    {
      "q": "What is the recommended interpass temperature for stainless steel?",
      "options": [
        "A) Below 150Â°C",
        "B) 200â300Â°C",
        "C) 400â500Â°C",
        "D) No limit"
      ],
      "answer": "A",
      "explanation": "Keeping interpass temperature below 150Â°C prevents sensitisation and cracking."
    },
    {
      "q": "What is a common defect in the HAZ of stainless steel?",
      "options": [
        "A) Hardening",
        "B) Sensitisation (chromium carbide precipitation)",
        "C) Graphitisation",
        "D) Spheroidisation"
      ],
      "answer": "B",
      "explanation": "Sensitisation reduces corrosion resistance in the HAZ of stainless steel."
    },
    {
      "q": "What is the best way to avoid distortion in thin sheet metal?",
      "options": [
        "A) Use high heat and fast travel",
        "B) Use many tack welds and alternate sides",
        "C) Weld continuously",
        "D) Use a large electrode"
      ],
      "answer": "B",
      "explanation": "Tack welds and alternating sides distribute heat and reduce distortion."
    }
  ],
  "videos": [
    {
      "title": "Welding metallurgy for beginners heat affected zone",
      "query": "welding metallurgy for beginners heat affected zone"
    },
    {
      "title": "How to prevent distortion in welding africa",
      "query": "how to prevent distortion in welding africa"
    },
    {
      "title": "Preheating and post weld heat treatment practical",
      "query": "preheating and post weld heat treatment practical"
    }
  ]
}
