Repository: rAsAfrica1/rise-africa-skills

File: deep_courses/welding-fundamentals/module-10.json
{
  "course": "Welding Fundamentals",
  "module_number": 10,
  "module_title": "Weld Joints, Positions, and Inspection",
  "lessons": [
    {
      "title": "Types of Joints: Butt, Lap, T, Corner, Edge",
      "body": "When you join two pieces of metal, the way you arrange them before welding is called the joint type. The five basic joints are butt, lap, T, corner, and edge. Each has a specific use and requires different preparation. For a butt joint, you place two plates edge to edge in the same plane. This is the most common joint for pipes and plates. You need to bevel the edges for thick metal (over 6 mm) to ensure full penetration. A root gap of 1.5â3 mm is typical. In Africa, many workshops use oxy-fuel cutting to bevel edges, then grind them clean.\n\nA lap joint overlaps one plate on another. It's strong and easy to align, often used for sheets and structural work. You weld along the edge of the top plate. For a T-joint, one plate stands perpendicular to another, forming a 'T'. This is common in frames and beams. You can weld from one or both sides. A corner joint joins two plates at an angle, like a box corner. You can weld inside, outside, or both. An edge joint places two plates side by side and welds along the edges; it's used for thin sheets and not for high stress.\n\nIn practice, you must clean all joints to bare metal before welding. Remove rust, paint, and oil with a grinder or wire brush. For a butt joint on 10 mm plate, use a 60Â° included angle bevel, a 2 mm root gap, and a 3 mm root face. For a T-joint on 8 mm plate, a 45Â° bevel on the vertical plate works well. Always tack weld first to hold alignment. In rural Africa, where power can be unreliable, a generator welder (e.g., 5 kW) is common. Use 3.2 mm electrodes at 90â120 amps for these joints. Remember: joint design controls strength. A poorly fitted joint will fail, no matter how good your welding.",
      "word_count": 323
    },
    {
      "title": "Welding Positions: Flat, Horizontal, Vertical, Overhead",
      "body": "The position you weld in changes everything: gravity pulls molten metal down, so you must adjust your technique. The four standard positions are flat (1G), horizontal (2G), vertical (3G), and overhead (4G). Flat is easiest: you weld on top of a plate, and gravity helps the metal flow into the joint. Use higher current and a drag angle (electrode tilted 5â15Â° away from direction of travel). For 3.2 mm electrode, set 110â140 amps. This is where you learn.\n\nHorizontal position: you weld on a vertical surface but the weld axis is horizontal. The molten metal tends to sag. Use a slight backhand angle (electrode tilted 0â10Â° toward the weld) and lower current, about 90â110 amps for 3.2 mm. Keep a short arc and move steadily. Vertical: you weld up or down a vertical plate. Vertical-up gives better penetration but is slower; vertical-down is faster but prone to lack of fusion. For vertical-up, use 80â100 amps, a slight weave, and pause at the sides. Overhead: you weld from below, fighting gravity. Use the lowest current, 70â90 amps for 3.2 mm, and a very short arc. Keep the puddle small and move quickly.\n\nIn Africa, many welders work on pipelines, water tanks, and gates in all positions. Practice each position on scrap plates. A good exercise: take two 10 mm plates, tack them in a T, and run beads in all four positions. Check your penetration by cutting and etching with acid (or just break it). Remember: position affects heat input. Overhead and vertical need less heat to avoid dripping. Always wear a leather apron and sleevesâsparks fly downward in overhead. If you're welding a water tank in a village, you might have to do vertical and overhead welds on the inside. That's where skill matters.",
      "word_count": 324
    },
    {
      "title": "Visual Inspection of Welds",
      "body": "Visual inspection is the first and most important check of any weld. Before you weld, inspect the joint: are the edges clean, the gap correct, and the parts aligned? After welding, look for defects with your naked eye and a magnifying glass (10x). You need good lightâuse a torch or daylight. Check for uniform bead size, smooth ripples, and proper tie-in at the toes. A good weld has a slight crown (1â2 mm high) and no undercut. Undercut is a groove melted into the base metal along the weld edge; it weakens the joint. Measure it with a welding gauge if you have one.\n\nLook for cracks, porosity (small holes), slag inclusions (dark spots), and incomplete fusion. Cracks can be hairline; clean the surface with a wire brush and look again. Porosity appears as tiny pits or holes on the surface. Slag inclusions look like dark lines or spots. Incomplete fusion shows as a gap between weld and base metal. Also check for spatterâsmall metal balls stuck to the surface. Spatter is not a defect but indicates wrong current or arc length. For critical welds, use a fillet weld gauge to measure leg length. A 6 mm fillet weld should have 6 mm legs.\n\nIn Africa, many workshops lack expensive testing equipment, so visual inspection is your main tool. Train your eye: weld a test piece, then break it in a vice. Look at the fracture surfaceâif you see shiny metal, it's fused; if you see dark, rough areas, it's not. Keep a log of your inspections. For structural work, codes like AWS D1.1 require 100% visual inspection. You can make a simple checklist: no cracks, no undercut over 0.8 mm, porosity less than 3 mm, and proper size. Always inspect before, during, and after welding. If you see a defect, grind it out and reweld. Never paint over a bad weld.",
      "word_count": 324
    },
    {
      "title": "Common Weld Defects and Causes",
      "body": "Every welder makes defects; the key is to know why and how to fix them. The most common defects are porosity, slag inclusion, lack of fusion, undercut, overlap, and cracks. Porosity is gas trapped in the weld, appearing as small holes. Causes: damp electrodes, dirty base metal, too long an arc, or wrong polarity. Fix: use dry electrodes (store in a heated quiver at 100â150Â°C), clean metal, and shorten arc. Slag inclusion is slag trapped in the weld, often from poor cleaning between passes. Use a chipping hammer and wire brush after each pass.\n\nLack of fusion: the weld metal doesn't fuse to the base metal or previous pass. Causes: low current, fast travel, wrong electrode angle, or too large a root gap. Increase current by 10â20 amps, slow down, and direct the arc at the joint. Undercut: a groove melted into the base metal at the weld toe. Causes: too high current, long arc, or wrong angle. Reduce current, shorten arc, and use a slight backhand angle. Overlap: weld metal rolls over the base metal without fusing. Causes: low current, fast travel, or wrong angle. Increase current and slow down. Cracks: can be hot (during solidification) or cold (after cooling). Causes: high sulfur in steel, rapid cooling, or high restraint. Preheat thick steel to 100â150Â°C and use low-hydrogen electrodes like E7018.\n\nIn Africa, humidity is a common cause of porosityâelectrodes absorb moisture. Always keep electrodes in a sealed container with silica gel. For field work, use a portable oven (12V or gas). Also, rusty plates are common; grind to shiny metal. If you see a defect, grind it out completely (to sound metal) and reweld. Never weld over a defect. For critical jobs like bridges or pressure vessels, use a qualified welding procedure. Remember: 80% of defects come from poor preparation and wrong current. Check your machine settings daily with a test bead.",
      "word_count": 328
    },
    {
      "title": "Introduction to Non-Destructive Testing",
      "body": "Non-destructive testing (NDT) finds defects without damaging the weld. The main methods are visual (VT), dye penetrant (PT), magnetic particle (MT), ultrasonic (UT), and radiographic (RT). In Africa, VT is everywhere; PT and MT are affordable for workshops; UT and RT are expensive and usually only for critical projects like pipelines or pressure vessels. Dye penetrant works on clean, smooth surfaces. You spray a red penetrant, wait 10 minutes, wipe it off, then spray a white developer. Red lines show cracks or porosity. It costs about $20 for a kit and works on stainless and aluminum. Magnetic particle testing uses a magnetic field and iron powder. It only works on ferromagnetic metals (steel). You magnetize the part, spray iron powder, and defects show as powder clusters. A yoke kit costs $200â500.\n\nUltrasonic testing sends high-frequency sound waves into the weld. A transducer picks up echoes from defects. It requires training and a calibrated machine ($2000+). Radiographic testing uses X-rays or gamma rays to produce a film image. It's the most reliable but needs a license and radiation safety. In many African countries, RT is done by specialized companies. For a small workshop, start with VT and PT. PT can find surface cracks that VT misses. MT is better for subsurface defects near the surface. Always clean the weld before PT or MTâoil and paint will block penetration.\n\nIf you can't afford NDT, use destructive testing on test pieces: bend tests, nick-break tests, or macro-etch. For a bend test, cut a strip across the weld, bend it in a vice; if it cracks, the weld is bad. Macro-etch: polish a cross-section, apply acid (e.g., 10% nitric acid in alcohol), and look at the fusion line. In Africa, many welders use the 'hammer and chisel' test: chisel along the weld toe; if it lifts, lack of fusion. But for code work, you need certified NDT. Consider partnering with a local NDT company for critical jobs. Always document results.",
      "word_count": 324
    },
    {
      "title": "Weld Quality Standards and Codes",
      "body": "Welding codes are rules that ensure safety and quality. The most common international codes are AWS D1.1 (structural steel), ASME Section IX (pressure vessels), and ISO 9606 (welder qualification). In Africa, many countries adopt these or have their own, like SANS 10162 in South Africa. A code tells you: joint design, electrode type, preheat, current range, and acceptance criteria. For example, AWS D1.1 says for a 10 mm fillet weld, you must use a minimum leg size of 5 mm, and undercut cannot exceed 0.8 mm. It also requires welders to be qualified by testing.\n\nTo qualify a welder, you weld a test coupon according to a Welding Procedure Specification (WPS). The WPS lists all variables: process (SMAW), electrode (E7018), current (110â140 A), position (3G), and joint design. Then the coupon is tested by visual, bend, and sometimes RT. If it passes, you get a certificate for that position and thickness. In Africa, many welders learn on the job without certification. But for jobs like building a bridge or a fuel tank, clients demand certified welders. You can get certified through organizations like the African Welding Federation or local training centers. It costs $100â500.\n\nIn your workshop, create a simple quality plan: use a checklist for each job. Check base metal (clean, correct grade), electrode (dry, correct type), machine settings, and welding technique. After welding, inspect visually. For critical welds, hire an NDT inspector. Keep records: date, welder name, WPS number, and inspection results. If a defect is found, repair it and re-inspect. Remember: codes are not just paperworkâthey prevent failures that kill people. A poorly welded trailer hitch can cause a fatal accident. Follow the code, even if it slows you down. In Africa, where infrastructure is growing, quality welding builds trust and gets you better-paying jobs.",
      "word_count": 324
    },
    {
      "title": "Practical Reference",
      "body": "<section>\n  <h2>Practical Reference: Weld Joints, Positions &amp; Inspection for African Fabrication Businesses</h2>\n\n  <p>This reference module is built for welders, workshop owners, and technical trainers operating in African fabrication markets â from informal metalwork clusters in Kariobangi and Suame Magazine to structured welding shops supplying construction, agri-processing, and mining supply chains. The goal is simple: reduce rework, win contracts that require certified quality, and protect your team from injury. Every technique below has a direct commercial consequence â a rejected joint means lost material, lost labour, and a damaged reputation with a buyer who may not return.</p>\n\n  <h3>1. The Five Basic Joint Types</h3>\n  <p>Every weld you will ever make is a variation of five configurations. Knowing which one a drawing calls for â and preparing it correctly â is the difference between a joint that passes inspection and one that fails under load.</p>\n\n  <table>\n    <caption>Table 1: Joint types, typical applications, and preparation notes for African fabrication contexts</caption>\n    <thead>\n      <tr>\n        <th>Joint Type</th>\n        <th>Description</th>\n        <th>Typical Use</th>\n        <th>Preparation Note</th>\n      </tr>\n    </thead>\n    <tbody>\n      <tr>\n        <td><strong>Butt</strong></td>\n        <td>Two members aligned in the same plane, edges joined</td>\n        <td>Structural beams, water tanks, gate frames, trailer chassis</td>\n        <td>Square edge for thin plate; single-V or double-V groove for &gt;6 mm plate</td>\n      </tr>\n      <tr>\n        <td><strong>Lap</strong></td>\n        <td>One member overlaps another, welded along the edge</td>\n        <td>Roof sheeting, tank patches, low-cost repairs</td>\n        <td>Ensure minimum overlap of 3Ã plate thickness; clean mill scale</td>\n      </tr>\n      <tr>\n        <td><strong>Tee (T)</strong></td>\n        <td>One member meets another at 90Â°, forming a T shape</td>\n        <td>Bracket stiffeners, machine frames, burglar bars</td>\n        <td>Fillet weld both sides where possible; watch for lamellar tearing</td>\n      </tr>\n      <tr>\n        <td><strong>Corner</strong></td>\n        <td>Two members meet at an angle (usually 90Â°)</td>\n        <td>Box sections, truck bodies, storage bins</td>\n        <td>Full penetration preferred for load-bearing corners</td>\n      </tr>\n      <tr>\n        <td><strong>Edge</strong></td>\n        <td>Edges of two parallel or angled members joined</td>\n        <td>Sheet metal enclosures, thin-gauge ducting</td>\n        <td>Requires careful heat control to avoid burn-through</td>\n      </tr>\n    </tbody>\n  </table>\n  <p><em>Source: Adapted from AWS A3.0M/A3.0:2020, Standard Welding Terms and Definitions, American Welding Society.</em></p>\n\n  <h3>2. Welding Positions: Flat, Horizontal, Vertical, Overhead</h3>\n  <p>Position determines difficulty, electrode angle, amperage, and travel speed. In the field, most African welders are paid for flat work but asked to deliver vertical and overhead joints on site â often without additional training. Understanding position codes (1G, 2G, 3G, 4G for groove welds; 1Fâ4F for fillets) is essential if you intend to bid for structural or pressure work.</p>\n\n  <figure>\n    <svg viewBox=\"0 0 800 420\" xmlns=\"http://www.w3.org/2000/svg\" role=\"img\" aria-labelledby=\"posTitle posDesc\" style=\"max-width:100%;height:auto;border:1px solid #ccc;background:#fafafa;\">\n      <title id=\"posTitle\">Diagram of the four basic welding positions</title>\n      <desc id=\"posDesc\">Four panels showing flat, horizontal, vertical, and overhead welding positions with electrode angles.</desc>\n\n      <!-- Panel 1: Flat -->\n      <rect x=\"20\" y=\"20\" width=\"180\" height=\"180\" fill=\"#ffffff\" stroke=\"#333\" stroke-width=\"2\"/>\n      <text x=\"110\" y=\"45\" text-anchor=\"middle\" font-size=\"14\" font-weight=\"bold\" fill=\"#222\">FLAT (1G / 1F)</text>\n      <line x1=\"50\" y1=\"150\" x2=\"170\" y2=\"150\" stroke=\"#333\" stroke-width=\"6\"/>\n      <line x1=\"50\" y1=\"150\" x2=\"50\" y2=\"120\" stroke=\"#333\" stroke-width=\"4\"/>\n      <line x1=\"170\" y1=\"150\" x2=\"170\" y2=\"120\" stroke=\"#333\" stroke-width=\"4\"/>\n      <line x1=\"110\" y1=\"150\" x2=\"110\" y2=\"80\" stroke=\"#c0392b\" stroke-width=\"3\"/>\n      <polygon points=\"110,80 104,92 116,92\" fill=\"#c0392b\"/>\n      <text x=\"130\" y=\"105\" font-size=\"11\" fill=\"#c0392b\">90Â° electrode</text>\n      <text x=\"110\" y=\"185\" text-anchor=\"middle\" font-size=\"10\" fill=\"#555\">Gravity assists pool</text>\n\n      <!-- Panel 2: Horizontal -->\n      <rect x=\"220\" y=\"20\" width=\"180\" height=\"180\" fill=\"#ffffff\" stroke=\"#333\" stroke-width=\"2\"/>\n      <text x=\"310\" y=\"45\" text-anchor=\"middle\" font-size=\"14\" font-weight=\"bold\" fill=\"#222\">HORIZONTAL (2G / 2F)</text>\n      <line x1=\"250\" y1=\"110\" x2=\"370\" y2=\"110\" stroke=\"#333\" stroke-width=\"6\"/>\n      <line x1=\"250\" y1=\"110\" x2=\"250\" y2=\"160\" stroke=\"#333\" stroke-width=\"4\"/>\n      <line x1=\"370\" y1=\"110\" x2=\"370\" y2=\"160\" stroke=\"#333\" stroke-width=\"4\"/>\n      <line x1=\"310\" y1=\"110\" x2=\"280\" y2=\"80\" stroke=\"#c0392b\" stroke-width=\"3\"/>\n      <polygon points=\"280,80 292,82 286,92\" fill=\"#c0392b\"/>\n      <text x=\"240\" y=\"75\" font-size=\"11\" fill=\"#c0392b\">5â15Â° above</text>\n      <text x=\"310\" y=\"185\" text-anchor=\"middle\" font-size=\"10\" fill=\"#555\">Pool pulls downward</text>\n\n      <!-- Panel 3: Vertical -->\n      <rect x=\"420\" y=\"20\" width=\"180\" height=\"180\" fill=\"#ffffff\" stroke=\"#333\" stroke-width=\"2\"/>\n      <text x=\"510\" y=\"45\" text-anchor=\"middle\" font-size=\"14\" font-weight=\"bold\" fill=\"#222\">VERTICAL (3G / 3F)</text>\n      <line x1=\"510\" y1=\"70\" x2=\"510\" y2=\"180\" stroke=\"#333\" stroke-width=\"6\"/>\n      <line x1=\"510\" y1=\"70\" x2=\"480\" y2=\"70\" stroke=\"#333\" stroke-width=\"4\"/>\n      <line x1=\"510\" y1=\"180\" x2=\"480\" y2=\"180\" stroke=\"#333\" stroke-width=\"4\"/>\n      <line x1=\"510\" y1=\"120\" x2=\"545\" y2=\"120\" stroke=\"#c0392b\" stroke-width=\"3\"/>\n      <polygon points=\"545,120 533,114 533,126\" fill=\"#c0392b\"/>\n      <text x=\"555\" y=\"115\" font-size=\"11\" fill=\"#c0392b\">Perpendicular</text>\n      <text x=\"510\" y=\"200\" text-anchor=\"middle\" font-size=\"10\" fill=\"#555\">Travel up preferred</text>\n\n      <!-- Panel 4: Overhead -->\n      <rect x=\"620\" y=\"20\" width=\"160\" height=\"180\" fill=\"#ffffff\" stroke=\"#333\" stroke-width=\"2\"/>\n      <text x=\"700\" y=\"45\" text-anchor=\"middle\" font-size=\"14\" font-weight=\"bold\" fill=\"#222\">OVERHEAD (4G / 4F)</text>\n      <line x1=\"650\" y1=\"100\" x2=\"750\" y2=\"100\" stroke=\"#333\" stroke-width=\"6\"/>\n      <line x1=\"650\" y1=\"100\" x2=\"650\" y2=\"140\" stroke=\"#333\" stroke-width=\"4\"/>\n      <line x1=\"750\" y1=\"100\" x2=\"750\" y2=\"140\" stroke=\"#333\" stroke-width=\"4\"/>\n      <line x1=\"700\" y1=\"100\" x2=\"700\" y2=\"160\" stroke=\"#c0392b\" stroke-width=\"3\"/>\n      <polygon points=\"700,160 694,148 706,148\" fill=\"#c0392b\"/>\n      <text x=\"660\" y=\"175\" font-size=\"11\" fill=\"#c0392b\">Point upward</text>\n      <text x=\"700\" y=\"200\" text-anchor=\"middle\" font-size=\"10\" fill=\"#555\">Lowest amperage</text>\n\n      <!-- Legend -->\n      <rect x=\"20\" y=\"240\" width=\"760\" height=\"160\" fill=\"#f4f4f4\" stroke=\"#999\" stroke-width=\"1\"/>\n      <text x=\"40\" y=\"270\" font-size=\"13\" font-weight=\"bold\" fill=\"#222\">Position Selection Notes for African Workshops</text>\n      <text x=\"40\" y=\"295\" font-size=\"11\" fill=\"#333\">â¢ Flat (1G/1F) offers highest deposition rate and best quality â rotate work where possible.</text>\n      <text x=\"40\" y=\"315\" font-size=\"11\" fill=\"#333\">â¢ Horizontal (2G/2F) requires faster travel to prevent sagging; use slightly lower current than flat.</text>\n      <text x=\"40\" y=\"335\" font-size=\"11\" fill=\"#333\">â¢ Vertical (3G/3F) â vertical-up gives better penetration; vertical-down is faster but weaker.</text>\n      <text x=\"40\" y=\"355\" font-size=\"11\" fill=\"#333\">â¢ Overhead (4G/4F) demands shortest arc, lowest current, and tightest weave to control the pool.</text>\n      <text x=\"40\" y=\"378\" font-size=\"11\" fill=\"#333\">â¢ Position qualification (e.g., ASME IX, AWS D1.1) is often required for structural contracts.</text>\n    </svg>\n    <figcaption>Figure 1: The four basic welding positions with recommended electrode angles. Source: Adapted from AWS D1.1/D1.1M:2020, Structural Welding Code â Steel, American Welding Society, and Lincoln Electric <em>Procedure Handbook of Arc Welding</em>, 14th Edition.</figcaption>\n  </figure>\n\n  <h3>3. Visual Inspection of Welds</h3>\n  <p>Visual inspection (VT) is the cheapest and most powerful quality tool available to any African workshop. Before you invest in dye penetrant or ultrasonic equipment, train your eye and your team to catch defects at the bench. A weld that fails visual inspection never reaches the customer â saving transport costs, site callbacks, and reputational damage.</p>\n\n  <p>Key visual checks: bead uniformity, leg length and throat thickness on fillets, undercut at toes, overlap, surface porosity, cracks, spatter, and arc strikes. Use a weld gauge, a magnifying glass, and a good light source. Record findings against the drawing or WPS (Welding Procedure Specification).</p>\n\n  <table>\n    <caption>Table 2: Common weld defects, visual indicators, root causes, and corrective actions</caption>\n    <thead>\n      <tr>\n        <th>Defect</th>\n        <th>Visual Indicator</th>\n        <th>Root Cause</th>\n        <th>Corrective Action</th>\n      </tr>\n    </thead>\n    <tbody>\n      <tr>\n        <td><strong>Porosity</strong></td>\n        <td>Surface pinholes or gas pockets</td>\n        <td>Damp electrodes, dirty base metal, insufficient gas (MIG/TIG), long arc</td>\n        <td>Bake electrodes, clean joint, check gas flow, shorten arc</td>\n      </tr>\n      <tr>\n        <td><strong>Undercut</strong></td>\n        <td>Groove melted into base metal at weld toe</td>\n        <td>Excessive current, long arc, wrong electrode angle</td>\n        <td>Reduce amperage, tighten arc, adjust travel angle</td>\n      </tr>\n      <tr>\n        <td><strong>Slag Inclusion</strong></td>\n        <td>Dark lines or pockets within the bead</td>\n        <td>Poor interpass cleaning, low current, wrong polarity</td>\n        <td>Chipping hammer and wire brush between passes; verify polarity</td>\n      </tr>\n      <tr>\n        <td><strong>Lack of Penetration</strong></td>\n        <td>Incomplete fusion at root, visible gap</td>\n        <td>Low current, too-fast travel, wrong joint prep</td>\n        <td>Increase current, slow travel, open root gap correctly</td>\n      </tr>\n      <tr>\n        <td><strong>Cracking</strong></td>\n        <td>Visible linear fracture, often at crater or HAZ</td>\n        <td>High restraint, hydrogen, fast cooling, high carbon steel</td>\n        <td>Preheat, use low-hydrogen electrodes, control cooling</td>\n      </tr>\n      <tr>\n        <td><strong>Spatter</strong></td>\n        <td>Metal droplets on base plate</td>\n        <td>High current, long arc, wrong gas mix</td>\n        <td>Adjust parameters, use anti-spatter, clean after weld</td>\n      </tr>\n    </tbody>\n  </table>\n  <p><em>Source: Adapted from AWS B1.10M/B1.10:2016, Guide for the Nondestructive Examination of Welds, and ISO 6520-1:2007, Classification of geometric imperfections in metallic materials â Welding.</em></p>\n\n  <h3>4. Introduction to Non-Destructive Testing (NDT)</h3>\n  <p>NDT allows you to verify weld integrity without destroying the workpiece. For most African fabrication businesses, the practical entry points are:</p>\n  <ul>\n    <li><strong>Visual Testing (VT):</strong> Always first. Low cost, high value.</li>\n    <li><strong>Dye Penetrant Testing (PT):</strong> Detects surface-breaking defects on non-porous materials. Cheap and portable.</li>\n    <li><strong>Magnetic Particle Testing (MT):</strong> Detects surface and near-surface defects in ferromagnetic steels. Requires a yoke and contrast paint.</li>\n    <li><strong>Ultrasonic Testing (UT):</strong> Detects internal defects. Requires trained technicians and calibrated equipment â often outsourced.</li>\n    <li><strong>Radiographic Testing (RT):</strong> X-ray or gamma-ray imaging. High cost, regulatory oversight, typically for pressure vessels and critical structures.</li>\n  </ul>\n  <p>For most workshops, investing in VT training for supervisors and partnering with a local NDT firm for PT/MT on high-value jobs is the most commercially sensible path. Certification schemes such as ISO 9712 or ASNT Level I/II provide recognised credentials that unlock higher-tier contracts.</p>\n\n  <h3>5. Weld Quality Standards and Codes</h3>\n  <p>Knowing the code your customer expects is a business differentiator. Common references in African markets include:</p>\n  <ul>\n    <li><strong>AWS D1.1/D1.1M</strong> â Structural Steel Welding Code (widely used in mining and construction).</li>\n    <li><strong>ISO 3834</strong> â Quality requirements for fusion welding of metallic materials.</li>\n    <li><strong>ASME BPVC Section IX</strong> â Welding, Brazing, and Fusing Qualifications (pressure equipment).</li>\n    <li><strong>EN 1090</strong> â Execution of steel structures (increasingly referenced in North and West Africa).</li>\n    <li><strong>ISO 9606-1</strong> â Qualification testing of welders â Fusion welding.</li>\n  </ul>\n  <p>Aligning your workshop procedures with ISO 3834 or AWS D1.1 does not require expensive certification immediately â but documenting your WPS, welder qualifications, and inspection records positions you to bid for larger contracts and export-oriented supply chains.</p>\n\n  <div style=\"border:3px solid #c0392b;background:#fdecea;padding:16px;margin:24px 0;border-radius:6px;\">\n    <h3 style=\"color:#c0392b;margin-top:0;\">â  SAFETY WARNING â Arc Flash, Fumes &amp; Fire</h3>\n    <p style=\"margin-bottom:8px;\"><strong>Welding without proper PPE causes permanent injury.</strong> In many African workshops, welders work without auto-darkening helmets, fume extraction, or fire watchers. This is unacceptable and illegal under most national OSH regulations (e.g., Kenya OSHA 2007, South Africa OHS Act 85 of 1993, Nigeria Factories Act).</p>\n    <ul style=\"margin-bottom:0;\">\n      <li><strong>Eyes:</strong> Always use a properly shaded helmet (Shade 10â13 for arc welding). Never look at an arc with naked eyes.</li>\n      <li><strong>Fumes:</strong> Weld in ventilated areas or use local exhaust ventilation. Manganese and hexavalent chromium fumes cause neurological and respiratory damage.</li>\n      <li><strong>Fire:</strong> Clear 10 m of combustible material. Keep a fire extinguisher and sand bucket within reach. Never weld near fuel drums, paint, or thatch.</li>\n      <li><strong>Electrical:</strong> Inspect cables daily. Use RCDs/earth leakage protection. Never weld in wet conditions without insulation.</li>\n      <li><strong>Burns &amp; UV:</strong> Wear leather apron, gloves, and closed shoes. Protect bystanders with screens.</li>\n    </ul>\n  </div>\n\n  <h3>Quick Reference Checklist</h3>\n  <ol>\n    <li><strong>Confirm joint type and position</strong> against the drawing or WPS before striking an arc.</li>\n    <li><strong>Clean base metal</strong> â remove rust, oil, paint, and mill scale at least 25 mm from the joint.</li>\n    <li><strong>Set amperage and polarity</strong> for the electrode/process and position (flat &gt; horizontal &gt; vertical &gt; overhead).</li>\n    <li><strong>Use correct electrode angle</strong> â 90Â° to the joint, with slight drag or push as specified.</li>\n    <li><strong>Check interpass cleaning</strong> â chip slag and brush before each pass.</li>\n    <li><strong>Inspect visually after each pass</strong> â look for undercut, porosity, cracks, and incomplete fusion.</li>\n    <li><strong>Record results</strong> â welder ID, date, WPS number, and any defects found.</li>\n    <li><strong>Wear full PPE</strong> â helmet, gloves, apron, respirator, and safety boots. No exceptions.</li>\n  </ol>\n\n  <h3>Further Reading (Free Official Sources)</h3>\n  <ul>\n    <li><a href=\"https://pubs.aws.org/\" target=\"_blank\" rel=\"noopener\">American Welding Society (AWS) â Standards &amp; Publications</a> (some free previews and technical papers).</li>\n    <li><a href=\"https://www.iso.org/standard/64842.html\" target=\"_blank\" rel=\"noopener\">ISO 3834-2:2021 â Quality requirements for fusion welding of metallic materials</a> (preview and scope).</li>\n    <li><a href=\"https://www.osha.gov/welding-cutting-brazing\" target=\"_blank\" rel=\"noopener\">OSHA â Welding, Cutting, and Brazing Safety Guidelines</a> (free, practical, applicable globally).</li>\n    <li><a href=\"https://www.hse.gov.uk/welding/\" target=\"_blank\" rel=\"noopener\">UK Health and Safety Executive (HSE) â Welding Health &amp; Safety</a> (free guidance on fumes, fire, and PPE).</li>\n    <li><a href=\"https://www.asnt.org/\" target=\"_blank\" rel=\"noopener\">American Society for Nondestructive Testing (ASNT) â NDT Resources</a> (free introductory materials and certification info).</li>\n  </ul>\n\n  <p style=\"margin-top:24px;font-size:0.95em;color:#555;\"><em>Prepared for Rise AFRICA Skills â Welding Fundamentals. This module is a practical reference for African fabrication businesses. Always verify local regulatory requirements and consult a qualified welding inspector for critical applications.</em></p>\n</section>"
    }
  ],
  "quiz": [
    {
      "q": "Which joint type places two plates edge to edge in the same plane?",
      "options": [
        "A) Lap",
        "B) Butt",
        "C) T",
        "D) Corner"
      ],
      "answer": "B",
      "explanation": "A butt joint aligns two plates edge to edge in the same plane."
    },
    {
      "q": "What is the typical root gap for a butt joint on 10 mm steel plate?",
      "options": [
        "A) 0 mm",
        "B) 1.5â3 mm",
        "C) 5â8 mm",
        "D) 10 mm"
      ],
      "answer": "B",
      "explanation": "A root gap of 1.5â3 mm allows proper penetration in a butt joint."
    },
    {
      "q": "Which joint is most common for pipes and plates?",
      "options": [
        "A) Lap",
        "B) T",
        "C) Butt",
        "D) Edge"
      ],
      "answer": "C",
      "explanation": "Butt joints are widely used for pipes and plates due to their strength and simplicity."
    },
    {
      "q": "What is the included angle for a single-V butt joint on 10 mm plate?",
      "options": [
        "A) 30Â°",
        "B) 45Â°",
        "C) 60Â°",
        "D) 90Â°"
      ],
      "answer": "C",
      "explanation": "A 60Â° included angle is standard for a single-V butt joint on 10 mm plate."
    },
    {
      "q": "Which joint is best for thin sheets and not for high stress?",
      "options": [
        "A) Butt",
        "B) Lap",
        "C) T",
        "D) Edge"
      ],
      "answer": "D",
      "explanation": "Edge joints are used for thin sheets and are not designed for high-stress applications."
    },
    {
      "q": "In which welding position does gravity help the molten metal flow into the joint?",
      "options": [
        "A) Flat",
        "B) Horizontal",
        "C) Vertical",
        "D) Overhead"
      ],
      "answer": "A",
      "explanation": "In the flat position, gravity assists the molten metal to flow into the joint."
    },
    {
      "q": "What is the typical current range for a 3.2 mm electrode in the flat position?",
      "options": [
        "A) 50â70 A",
        "B) 70â90 A",
        "C) 110â140 A",
        "D) 150â180 A"
      ],
      "answer": "C",
      "explanation": "Flat position allows higher current, typically 110â140 A for a 3.2 mm electrode."
    },
    {
      "q": "Which position requires the lowest current to prevent dripping?",
      "options": [
        "A) Flat",
        "B) Horizontal",
        "C) Vertical",
        "D) Overhead"
      ],
      "answer": "D",
      "explanation": "Overhead welding fights gravity, so the lowest current is used to keep the puddle small."
    },
    {
      "q": "What is the recommended current for vertical-up welding with a 3.2 mm electrode?",
      "options": [
        "A) 50â70 A",
        "B) 80â100 A",
        "C) 110â140 A",
        "D) 150â180 A"
      ],
      "answer": "B",
      "explanation": "Vertical-up requires lower current, typically 80â100 A, to control the puddle."
    },
    {
      "q": "Which welding position is done on a vertical surface with the weld axis horizontal?",
      "options": [
        "A) Flat",
        "B) Horizontal",
        "C) Vertical",
        "D) Overhead"
      ],
      "answer": "B",
      "explanation": "Horizontal position is on a vertical surface with the weld axis horizontal."
    },
    {
      "q": "What is the first and most important check of any weld?",
      "options": [
        "A) Radiographic testing",
        "B) Ultrasonic testing",
        "C) Visual inspection",
        "D) Dye penetrant testing"
      ],
      "answer": "C",
      "explanation": "Visual inspection is the first and most fundamental method for checking weld quality."
    },
    {
      "q": "What does undercut look like on a weld?",
      "options": [
        "A) A groove melted into the base metal along the weld edge",
        "B) Small holes on the surface",
        "C) Dark spots inside the weld",
        "D) A crack along the weld center"
      ],
      "answer": "A",
      "explanation": "Undercut is a groove melted into the base metal at the weld toe."
    },
    {
      "q": "What is the maximum allowed undercut in AWS D1.1 for most applications?",
      "options": [
        "A) 0.8 mm",
        "B) 1.5 mm",
        "C) 3 mm",
        "D) 5 mm"
      ],
      "answer": "A",
      "explanation": "AWS D1.1 typically limits undercut to 0.8 mm for most structural applications."
    },
    {
      "q": "What tool can be used to measure the leg length of a fillet weld?",
      "options": [
        "A) Vernier caliper",
        "B) Fillet weld gauge",
        "C) Micrometer",
        "D) Steel rule"
      ],
      "answer": "B",
      "explanation": "A fillet weld gauge is specifically designed to measure fillet weld leg lengths."
    },
    {
      "q": "What does a shiny, smooth fracture surface on a broken weld indicate?",
      "options": [
        "A) Lack of fusion",
        "B) Porosity",
        "C) Good fusion",
        "D) Slag inclusion"
      ],
      "answer": "C",
      "explanation": "A shiny, smooth fracture surface indicates good fusion between weld and base metal."
    },
    {
      "q": "Which defect appears as small holes on the weld surface?",
      "options": [
        "A) Undercut",
        "B) Porosity",
        "C) Slag inclusion",
        "D) Crack"
      ],
      "answer": "B",
      "explanation": "Porosity appears as small holes or pits on the weld surface."
    },
    {
      "q": "What is a common cause of porosity in welding?",
      "options": [
        "A) Low current",
        "B) Damp electrodes",
        "C) Fast travel",
        "D) High preheat"
      ],
      "answer": "B",
      "explanation": "Damp electrodes release gas during welding, causing porosity."
    },
    {
      "q": "How can you prevent slag inclusion?",
      "options": [
        "A) Increase current",
        "B) Clean between passes",
        "C) Use longer arc",
        "D) Weld faster"
      ],
      "answer": "B",
      "explanation": "Cleaning between passes with a chipping hammer and wire brush prevents slag inclusion."
    },
    {
      "q": "What causes lack of fusion?",
      "options": [
        "A) Too high current",
        "B) Too low current",
        "C) Too short arc",
        "D) Too slow travel"
      ],
      "answer": "B",
      "explanation": "Too low current prevents proper melting and fusion with the base metal."
    },
    {
      "q": "What is the recommended preheat for thick steel to avoid cracks?",
      "options": [
        "A) 50â80Â°C",
        "B) 100â150Â°C",
        "C) 200â250Â°C",
        "D) 300â350Â°C"
      ],
      "answer": "B",
      "explanation": "Preheating thick steel to 100â150Â°C helps prevent cold cracks."
    },
    {
      "q": "Which NDT method uses a red penetrant and white developer?",
      "options": [
        "A) Ultrasonic testing",
        "B) Magnetic particle testing",
        "C) Dye penetrant testing",
        "D) Radiographic testing"
      ],
      "answer": "C",
      "explanation": "Dye penetrant testing uses a red penetrant and white developer to reveal surface defects."
    },
    {
      "q": "Which NDT method only works on ferromagnetic metals?",
      "options": [
        "A) Dye penetrant",
        "B) Magnetic particle",
        "C) Ultrasonic",
        "D) Radiographic"
      ],
      "answer": "B",
      "explanation": "Magnetic particle testing requires the material to be ferromagnetic, like steel."
    },
    {
      "q": "What is the approximate cost of a dye penetrant testing kit?",
      "options": [
        "A) $5",
        "B) $20",
        "C) $200",
        "D) $2000"
      ],
      "answer": "B",
      "explanation": "A basic dye penetrant kit costs around $20, making it affordable for small workshops."
    },
    {
      "q": "Which NDT method requires a license and radiation safety?",
      "options": [
        "A) Visual testing",
        "B) Dye penetrant",
        "C) Magnetic particle",
        "D) Radiographic testing"
      ],
      "answer": "D",
      "explanation": "Radiographic testing uses X-rays or gamma rays and requires a license and safety measures."
    },
    {
      "q": "What is a simple destructive test for weld quality?",
      "options": [
        "A) Bend test",
        "B) Ultrasonic test",
        "C) Radiographic test",
        "D) Magnetic particle test"
      ],
      "answer": "A",
      "explanation": "A bend test is a simple destructive test that reveals lack of fusion or cracks."
    },
    {
      "q": "Which code covers structural steel welding?",
      "options": [
        "A) ASME Section IX",
        "B) AWS D1.1",
        "C) ISO 9606",
        "D) SANS 10162"
      ],
      "answer": "B",
      "explanation": "AWS D1.1 is the code for structural steel welding."
    },
    {
      "q": "What does a Welding Procedure Specification (WPS) list?",
      "options": [
        "A) Welder's name",
        "B) Variables like current and electrode",
        "C) Cost of welding",
        "D) Inspection results"
      ],
      "answer": "B",
      "explanation": "A WPS lists all essential variables such as process, electrode, current, and position."
    },
    {
      "q": "What is the minimum leg size for a 10 mm fillet weld according to AWS D1.1?",
      "options": [
        "A) 3 mm",
        "B) 5 mm",
        "C) 8 mm",
        "D) 10 mm"
      ],
      "answer": "B",
      "explanation": "AWS D1.1 requires a minimum leg size of 5 mm for a 10 mm fillet weld."
    },
    {
      "q": "How can a welder get certified in Africa?",
      "options": [
        "A) Through the African Welding Federation",
        "B) By buying a certificate online",
        "C) By welding for 10 years",
        "D) By reading a book"
      ],
      "answer": "A",
      "explanation": "The African Welding Federation and local training centers offer welder certification."
    },
    {
      "q": "Why are welding codes important?",
      "options": [
        "A) They increase welding speed",
        "B) They prevent failures that can kill people",
        "C) They reduce electrode cost",
        "D) They make welding easier"
      ],
      "answer": "B",
      "explanation": "Welding codes ensure safety and prevent catastrophic failures."
    }
  ],
  "videos": [
    {
      "title": "Welding joint types butt lap T corner edge",
      "query": "welding joint types butt lap T corner edge"
    },
    {
      "title": "Welding positions flat horizontal vertical overhead",
      "query": "welding positions flat horizontal vertical overhead"
    },
    {
      "title": "Visual inspection of welds defects",
      "query": "visual inspection of welds defects"
    }
  ]
}
