Repository: rAsAfrica1/rise-africa-skills

File: deep_courses/welding-fundamentals/module-11.json
{
  "course": "Welding Fundamentals",
  "module_number": 11,
  "module_title": "Advanced Welding Techniques and Practice",
  "lessons": [
    {
      "title": "Vertical and Overhead Welding Practice",
      "body": "Vertical and overhead welding are the most challenging positions because gravity pulls the molten metal down. In vertical welding, you can go uphill or downhill. Uphill (vertical-up) gives deeper penetration and is used for thick steel, like 6mm and above. Set your machine to 90-110 amps for 3.2mm 6011 or 6010 electrodes. Use a short arc and a slight upward angle of 5-15 degrees. Move in a steady zig-zag or triangle pattern, pausing at the sides to let the metal freeze. Downhill is faster but less penetrating; use it for thin sheets (1.5-3mm) at 70-90 amps. For overhead, you need to fight gravity. Use 6011 or 6010 rods at 80-100 amps for 3.2mm. Keep the arc very short and push the rod into the joint at a slight angle. Use a back-and-forth motion to control the puddle. In Africa, many workshops use inverter welders like the ESAB Buddy or local brands. Practice on scrap steel plates first. Always wear a leather jacket, gloves, and a welding helmet with at least shade 10. In overhead, hot sparks fall on you, so don't look up. Start with short beads, 50-75mm long, then overlap them. Clean each bead with a chipping hammer and wire brush before the next pass. Remember, heat input matters: too much heat causes the metal to sag; too little causes lack of fusion. Listen to the arcâa steady crackling sound means good settings. If it pops, increase amps slightly. Practice 30 minutes daily for two weeks, and you'll see improvement.",
      "word_count": 302
    },
    {
      "title": "Pipe Welding Basics",
      "body": "Pipe welding is a high-demand skill in Africa for water pipelines, oil and gas, and construction. You'll mostly weld carbon steel pipes using SMAW (stick) with 6010 for root and 7018 for fill and cap. For a 6-inch pipe with 6mm wall thickness, bevel the ends to 37.5 degrees, leaving a 1.5-2mm root gap and a 1.5mm land. Tack weld in four places. Use a 3.2mm 6010 rod at 70-90 amps for the root pass. The key is to push the rod into the gap and use a slight back-and-forth motion to keyhole the root. This ensures full penetration. For the hot pass, use 7018 at 90-110 amps, moving quickly to avoid burning through. Fill passes: use a slight weave, 3-4mm wide, at 100-120 amps. Cap with a smooth weave, 5-6mm wide, at 100-120 amps. Clean each pass with a wire brush. In Africa, many pipes are welded in the 5G position (horizontal fixed). You'll need to adjust your angle as you move around. For the bottom (6 o'clock), use a slight upward push; for the top (12 o'clock), use a slight drag. Practice on scrap pipes first. Use a pipe stand or chain clamp to hold the pipe. Always check for slag inclusions by grinding a test piece. With practice, you can pass a visual inspection and even radiographic testing. Remember, pipe welding is about consistencyâkeep your travel speed and arc length steady.",
      "word_count": 303
    },
    {
      "title": "Aluminum Welding with GTAW",
      "body": "Aluminum is tricky because it conducts heat fast and forms an oxide layer that melts at a much higher temperature than the metal itself. GTAW (TIG) is the best process for thin aluminum (1-6mm). You need a AC/DC machine set to AC, with high frequency for arc starting. Use pure tungsten (green) or zirconiated (white) electrodes, 1.6mm or 2.4mm. For 3mm aluminum, set the machine to 120-150 amps. Use 4043 filler rod for general work, or 5356 for stronger joints. Clean the aluminum with a stainless steel brush dedicated to aluminum, then wipe with acetone. Don't use the same brush for steel. Set the AC balance to about 70% penetration (or 30% cleaning) to break the oxide. Use a gas lens and 100% argon at 10-12 liters per minute. Hold the torch at a 10-15 degree angle, almost vertical. Start the arc on a scrap piece to form a puddle, then move to the joint. Add filler rod with a dabbing motion. Aluminum welds should be bright and shiny; a dull gray weld means too much heat or dirty metal. In Africa, many workshops use inverter TIG welders like the Miller Dynasty or local brands. Practice on 3mm aluminum plates, butt joints and T-joints. Keep your travel speed fast to avoid burn-through. After welding, clean with a stainless brush. Remember, aluminum has no color change when hot, so you must watch the puddle. With practice, you can weld aluminum radiators, window frames, and boat parts.",
      "word_count": 303
    },
    {
      "title": "Stainless Steel Welding Techniques",
      "body": "Stainless steel (like 304 or 316) is used in food processing, dairy, and chemical plants across Africa. It welds differently from carbon steel: it expands more, conducts heat poorly, and can warp easily. Use GTAW (TIG) for thin sheets (1-3mm) or SMAW for thicker sections. For TIG, use DCEN (electrode negative) with 2% thoriated (red) or lanthanated (gold) tungsten, 1.6mm or 2.4mm. Set amps: 60-80 for 1.5mm, 90-120 for 3mm. Use 308L filler for 304, and 316L for 316. Argon gas at 8-10 L/min. Keep the arc short and travel fast to minimize heat input. Use a chill bar or copper backing to prevent warping. For stick welding, use 308L-16 or 316L-16 electrodes at 70-90 amps for 3.2mm. Use a short arc and a slight back-and-forth motion. Stainless steel welds should be silver or light straw color. If they turn blue or black, you're too hot. Clean the weld with a stainless brush after each pass. In Africa, many fabricators weld stainless steel tanks and pipes. Always use a dedicated stainless brush and never use it on carbon steel. Preheating is not needed for thin sections, but for thick (above 10mm), preheat to 100-150Â°C. After welding, passivate the weld with a citric acid gel to restore corrosion resistance. Practice on scrap pieces, then try butt welds and fillet welds. Remember, stainless steel is expensive, so measure twice and cut once.",
      "word_count": 303
    },
    {
      "title": "Multi-Pass Welds and Weaving",
      "body": "Multi-pass welding is used for thick steel (above 6mm) where a single pass won't fill the joint. Each pass builds on the previous one, and you must clean thoroughly between passes. For a V-groove butt joint on 10mm steel, use 6010 for root at 80-90 amps, then 7018 for fill and cap. The root pass should penetrate fully. Then, increase amps to 110-130 for fill passes. Use a weaving motion: a slight side-to-side oscillation, about 2-3 times the electrode diameter. For 3.2mm rod, weave 6-10mm wide. Pause at the sides to let the metal freeze and avoid undercut. For the cap, use a wider weave (10-15mm) and a steady speed. Overlap each pass by 50% of the previous bead. Clean slag with a chipping hammer and wire brush after each pass. In Africa, multi-pass welding is common in structural steel, truck frames, and heavy machinery. Use a back-step technique to control distortion: weld from the center outward, or skip around. For vertical-up multi-pass, use a triangle pattern. Always check for slag inclusions between passes; grind them out. If you hear a crackling sound, the amps are too low. If the puddle is too fluid, reduce amps. Practice on 10mm plates, making a 3-pass weld. Then cut and etch the cross-section to check for fusion. With practice, you can weld 20mm steel with 5-6 passes. Remember, multi-pass welding is slower but stronger than single pass.",
      "word_count": 303
    },
    {
      "title": "Welding Repair and Maintenance",
      "body": "Welding repair is a valuable skill for fixing broken machinery, tools, and structures. First, identify the base metal: use a magnet (sticks to carbon steel, not to stainless or aluminum) and a grinder spark test (carbon steel has long orange sparks; stainless has short red sparks; aluminum has no sparks). Clean the area with a grinder to bare metal, removing rust, paint, and oil. For cracks, grind a V-groove along the crack to ensure penetration. Drill a 3mm hole at each end of the crack to stop it from spreading. For cast iron repairs, preheat to 200-300Â°C and use nickel rods (like ENi-Cl) at 80-100 amps, peening each bead. For aluminum repairs, use GTAW with 4043 filler. For steel, use 6011 for dirty or unknown steel, or 7018 for clean steel. Always clamp the parts to prevent movement. Weld in short passes, 25-50mm, and let cool between passes to avoid distortion. After welding, grind the weld smooth if needed. For maintenance, check your welder: clean the liner, replace contact tips, and check gas flow. Keep your helmet lens clean and replace if cracked. Store electrodes in a dry place; 7018 must be kept in a rod oven at 120Â°C. In Africa, many repairs are done on-site with portable inverter welders. Always have a fire extinguisher nearby. Test the repair with a hammer or load before putting it back into service. Remember, a good repair is often stronger than the original part.",
      "word_count": 303
    },
    {
      "title": "Practical Reference",
      "body": "<section>\n  <h2>Practical Reference: Advanced Welding Techniques and Practice</h2>\n\n  <p>This practical reference distils the six lessons of the Advanced Welding Techniques and Practice module into a field-ready guide for African welding enterprises. Whether you run a fabrication shop in Kumasi, a pipeline crew in the Niger Delta, a repair workshop in Nairobi's Industrial Area, or a mobile welding service serving farms and mines across Southern Africa, the principles below protect your margins, your people, and your reputation. Advanced welding is not simply about passing a certification test â it is about repeatable quality that wins contracts, reduces rework, and keeps skilled welders employed.</p>\n\n  <h3>Why Advanced Technique Matters to Your Business</h3>\n\n  <p>In most African markets, welding is a competitive, price-sensitive trade. The welder who can run a clean vertical-up root pass on a structural column, TIG a cracked aluminium gearbox housing, or repair a stainless steel milk line without contaminating it commands premium rates and repeat customers. Conversely, defects such as lack of fusion, porosity, and undercut cost money: rework hours, rejected components, and in pipeline or pressure work, catastrophic failure. The techniques in this module are the difference between a welding business that survives on small jobs and one that qualifies for tenders in construction, mining, food processing, water infrastructure, and oil and gas.</p>\n\n  <h3>Vertical and Overhead Welding Practice</h3>\n\n  <p>Vertical and overhead positions are where manual skill is tested most. For vertical-up (3G) welding with SMAW, use a slight weave, keep the arc short, and watch the puddle edges to prevent undercut. Vertical-down is faster and suits thin sheet and some pipe root passes, but it demands higher travel speed and lower amperage to avoid lack of penetration. Overhead (4G) welding requires lower current, a tight arc, and careful manipulation to fight gravity â the molten pool must freeze quickly. In African fabrication shops, where much work involves structural steel for buildings, canopies, and agricultural equipment, mastering these positions opens doors to site work that flat-position-only welders cannot access.</p>\n\n  <figure>\n    <svg viewBox=\"0 0 600 320\" xmlns=\"http://www.w3.org/2000/svg\" role=\"img\" aria-labelledby=\"weldTitle weldDesc\">\n      <title id=\"weldTitle\">Comparison of welding positions: flat, horizontal, vertical and overhead</title>\n      <desc id=\"weldDesc\">Diagram showing a welder's electrode angle and travel direction for flat, horizontal, vertical and overhead welding positions.</desc>\n      <rect x=\"0\" y=\"0\" width=\"600\" height=\"320\" fill=\"#f7f7f7\"/>\n      <text x=\"300\" y=\"28\" text-anchor=\"middle\" font-family=\"Arial, sans-serif\" font-size=\"16\" font-weight=\"bold\" fill=\"#222\">Welding Positions and Electrode Angles</text>\n\n      <!-- Flat -->\n      <rect x=\"40\" y=\"60\" width=\"110\" height=\"70\" fill=\"#c9d6e3\" stroke=\"#4a6b8a\" stroke-width=\"2\"/>\n      <text x=\"95\" y=\"100\" text-anchor=\"middle\" font-family=\"Arial, sans-serif\" font-size=\"13\" fill=\"#1a2b3c\">FLAT (1G)</text>\n      <line x1=\"95\" y1=\"55\" x2=\"95\" y2=\"85\" stroke=\"#c0392b\" stroke-width=\"3\" marker-end=\"url(#arrow)\"/>\n      <text x=\"95\" y=\"150\" text-anchor=\"middle\" font-family=\"Arial, sans-serif\" font-size=\"11\" fill=\"#333\">Electrode ~90Â°</text>\n\n      <!-- Horizontal -->\n      <rect x=\"180\" y=\"60\" width=\"110\" height=\"70\" fill=\"#c9d6e3\" stroke=\"#4a6b8a\" stroke-width=\"2\"/>\n      <text x=\"235\" y=\"100\" text-anchor=\"middle\" font-family=\"Arial, sans-serif\" font-size=\"13\" fill=\"#1a2b3c\">HORIZONTAL (2G)</text>\n      <line x1=\"200\" y1=\"75\" x2=\"225\" y2=\"95\" stroke=\"#c0392b\" stroke-width=\"3\" marker-end=\"url(#arrow)\"/>\n      <text x=\"235\" y=\"150\" text-anchor=\"middle\" font-family=\"Arial, sans-serif\" font-size=\"11\" fill=\"#333\">Slight upward angle</text>\n\n      <!-- Vertical -->\n      <rect x=\"320\" y=\"60\" width=\"110\" height=\"70\" fill=\"#c9d6e3\" stroke=\"#4a6b8a\" stroke-width=\"2\"/>\n      <text x=\"375\" y=\"100\" text-anchor=\"middle\" font-family=\"Arial, sans-serif\" font-size=\"13\" fill=\"#1a2b3c\">VERTICAL (3G)</text>\n      <line x1=\"375\" y1=\"130\" x2=\"375\" y2=\"95\" stroke=\"#c0392b\" stroke-width=\"3\" marker-end=\"url(#arrow)\"/>\n      <text x=\"375\" y=\"150\" text-anchor=\"middle\" font-family=\"Arial, sans-serif\" font-size=\"11\" fill=\"#333\">Up or down travel</text>\n\n      <!-- Overhead -->\n      <rect x=\"460\" y=\"60\" width=\"110\" height=\"70\" fill=\"#c9d6e3\" stroke=\"#4a6b8a\" stroke-width=\"2\"/>\n      <text x=\"515\" y=\"100\" text-anchor=\"middle\" font-family=\"Arial, sans-serif\" font-size=\"13\" fill=\"#1a2b3c\">OVERHEAD (4G)</text>\n      <line x1=\"515\" y1=\"135\" x2=\"515\" y2=\"105\" stroke=\"#c0392b\" stroke-width=\"3\" marker-end=\"url(#arrow)\"/>\n      <text x=\"515\" y=\"150\" text-anchor=\"middle\" font-family=\"Arial, sans-serif\" font-size=\"11\" fill=\"#333\">Tight arc, low current</text>\n\n      <defs>\n        <marker id=\"arrow\" markerWidth=\"8\" markerHeight=\"8\" refX=\"4\" refY=\"4\" orient=\"auto\">\n          <path d=\"M0,0 L8,4 L0,8 Z\" fill=\"#c0392b\"/>\n        </marker>\n      </defs>\n\n      <text x=\"300\" y=\"200\" text-anchor=\"middle\" font-family=\"Arial, sans-serif\" font-size=\"12\" fill=\"#444\">Electrode angle and travel direction change with each position.</text>\n      <text x=\"300\" y=\"225\" text-anchor=\"middle\" font-family=\"Arial, sans-serif\" font-size=\"12\" fill=\"#444\">Vertical-up is widely used for structural steel; overhead demands reduced amperage.</text>\n      <text x=\"300\" y=\"270\" text-anchor=\"middle\" font-family=\"Arial, sans-serif\" font-size=\"11\" font-style=\"italic\" fill=\"#666\">Source: Adapted from AWS A3.0M/A3.0, Standard Welding Terms and Definitions (American Welding Society).</text>\n    </svg>\n    <figcaption>Figure 1: Welding positions and electrode angle guidance. Adapted from AWS A3.0M/A3.0, <em>Standard Welding Terms and Definitions</em>, American Welding Society.</figcaption>\n  </figure>\n\n  <h3>Pipe Welding Basics</h3>\n\n  <p>Pipe welding is a high-value skill across Africa â water pipelines, oil and gas transmission, and process piping in mines and refineries all depend on it. The essential sequence is: joint preparation (bevel 30â37.5Â°, land 1.5â2 mm, root gap 2â3 mm), tacking, root pass (often TIG or cellulosic SMAW), hot pass, fill passes, and cap. For open-root welds, maintain a consistent keyhole and watch for burn-through. In the field, wind and humidity are enemies: use windbreaks and preheat or dry electrodes where necessary. Certification to recognised standards (e.g., AWS D10.10 or API 1104 for pipelines) is often a tender requirement, so investing in welder qualification pays commercial dividends.</p>\n\n  <table>\n    <caption>Table 1: Typical pipe welding parameters (carbon steel, SMAW root)</caption>\n    <thead>\n      <tr>\n        <th>Pipe OD / wall</th>\n        <th>Electrode</th>\n        <th>Current (A)</th>\n        <th>Root gap</th>\n        <th>Notes</th>\n      </tr>\n    </thead>\n    <tbody>\n      <tr><td>2\" Sch 40</td><td>E6010 / E7010-P1</td><td>70â90</td><td>2.5 mm</td><td>Fast freeze, whip technique</td></tr>\n      <tr><td>4\" Sch 40</td><td>E6010 / E7010-P1</td><td>80â110</td><td>2.5â3 mm</td><td>Consistent keyhole</td></tr>\n      <tr><td>6\" Sch 40</td><td>E6010 / E7010-P1</td><td>90â120</td><td>3 mm</td><td>Watch for burn-through</td></tr>\n      <tr><td>8\" Sch 40</td><td>E6010 / E7010-P1</td><td>100â130</td><td>3 mm</td><td>Hot pass with E7018</td></tr>\n    </tbody>\n  </table>\n  <p><small>Source: Parameters adapted from Lincoln Electric <em>Pipe Welding Guide</em> and AWS D10.10/D10.10M, <em>Recommended Practices for Local Heating of Welds in Piping and Tubing</em>.</small></p>\n\n  <h3>Aluminum Welding with GTAW</h3>\n\n  <p>Aluminium is increasingly common in African workshops â vehicle bodies, irrigation fittings, food equipment, and boat repairs. GTAW (TIG) with AC is the standard for thin to medium aluminium because the alternating current provides cleaning action on the oxide layer. Key points: use pure tungsten or zirconiated tungsten (for AC), 100% argon shielding, and a stainless steel or dedicated aluminium wire brush to remove oxide before welding. Preheat thick sections to 100â150Â°C. Travel speed is higher than steel because aluminium conducts heat away rapidly; too slow and you get a wide, mushy bead. Filler selection matters: 4043 for general work, 5356 for higher strength and anodised parts.</p>\n\n  <h3>Stainless Steel Welding Techniques</h3>\n\n  <p>Stainless steel is vital in Africa's food, beverage, dairy, and pharmaceutical sectors. The main risks are sensitisation (chromium carbide precipitation) and distortion. Use low heat input, stringer beads rather than wide weaves, and keep interpass temperature below 150Â°C. For GTAW, DCEN with 2% thoriated or lanthanated tungsten and argon shielding is standard; for SMAW, use E308L-16 or E316L-16 depending on the base grade. Back-purge with argon on pipe and vessel work to prevent sugaring on the inside surface. Cleanliness is non-negotiable: stainless must be kept away from carbon steel contamination â use dedicated brushes, grinding discs, and work surfaces.</p>\n\n  <h3>Multi-Pass Welds and Weaving</h3>\n\n  <p>Multi-pass welding builds up thick sections with controlled heat input and better grain structure than a single huge pass. Each pass should be cleaned before the next: slag chipped, wire-brushed, and inspected. Weaving is useful for wider beads and for controlling heat distribution, but excessive weave width (generally beyond 3Ã electrode diameter) increases the risk of slag entrapment and lack of fusion. For vertical-up, a slight side-to-side weave with a pause at the edges helps wet in the toes and prevents undercut. On stainless and aluminium, keep weaves narrow to limit heat input.</p>\n\n  <h3>Welding Repair and Maintenance</h3>\n\n  <p>Repair welding is a major revenue stream for African workshops â cracked machinery, worn excavator buckets, broken trailer frames, leaking tanks. The repair welder must first identify the base metal (mild steel, cast iron, aluminium, stainless) and the cause of failure. For cast iron, preheat and use nickel-based electrodes (e.g., ENi-Cl) with short, intermittent beads to avoid cracking. For worn surfaces, hardfacing electrodes build up abrasion resistance. Always clean the area to bare metal, remove cracks completely (dye penetrant helps), and control distortion. Documenting repairs and offering a warranty builds trust and repeat business.</p>\n\n  <div style=\"border:2px solid #c0392b; background:#fdecea; padding:12px 16px; margin:18px 0; border-radius:6px;\">\n    <strong style=\"color:#c0392b;\">â  SAFETY WARNING â Welding Fumes and Ventilation</strong>\n    <p style=\"margin:8px 0 0 0; color:#7b241c;\">Welding fumes contain metal oxides, fluorides, and in some cases hexavalent chromium (from stainless steel) and manganese. In enclosed African workshops with poor ventilation, exposure can cause metal fume fever, lung damage, and long-term neurological effects. Always weld in a well-ventilated area or use local exhaust ventilation (LEV) and appropriate respiratory protection (P2/P3 or supplied air for stainless and galvanised steel). Never weld galvanised steel without removing the coating and using extraction â zinc fumes are acutely toxic. Keep a fire extinguisher within reach, wear leather gloves, apron, and a welding helmet with correct shade (typically 10â13 for SMAW).</p>\n  </div>\n\n  <h3>Data Table: Consumable and Gas Selection Guide</h3>\n\n  <table>\n    <caption>Table 2: Consumable and shielding gas selection for common African workshop materials</caption>\n    <thead>\n      <tr>\n        <th>Base material</th>\n        <th>Process</th>\n        <th>Filler / electrode</th>\n        <th>Shielding gas</th>\n        <th>Typical use</th>\n      </tr>\n    </thead>\n    <tbody>\n      <tr><td>Mild steel</td><td>SMAW</td><td>E6013 / E7018</td><td>N/A (flux)</td><td>General fabrication, repairs</td></tr>\n      <tr><td>Mild steel</td><td>GMAW</td><td>ER70S-6</td><td>75% Ar / 25% COâ</td><td>Production welding, sheet metal</td></tr>\n      <tr><td>Stainless 304/316</td><td>GTAW</td><td>ER308L / ER316L</td><td>100% Argon</td><td>Food, dairy, pharma pipework</td></tr>\n      <tr><td>Aluminium</td><td>GTAW (AC)</td><td>ER4043 / ER5356</td><td>100% Argon</td><td>Tanks, vehicle bodies, boats</td></tr>\n      <tr><td>Cast iron</td><td>SMAW</td><td>ENi-Cl</td><td>N/A (flux)</td><td>Engine blocks, machinery repairs</td></tr>\n    </tbody>\n  </table>\n  <p><small>Source: Selection guidance compiled from ESAB <em>Welding Handbook</em> and Lincoln Electric <em>Procedure Handbook of Arc Welding</em>.</small></p>\n\n  <h3>Quick Reference Checklist</h3>\n  <ul>\n    <li><strong>Confirm base metal and joint prep</strong> â identify material, clean to bare metal, and check bevel, gap, and land before striking an arc.</li>\n    <li><strong>Set machine parameters</strong> â match amperage, polarity, and gas flow to the process and position; record settings for repeatability.</li>\n    <li><strong>Check PPE and ventilation</strong> â helmet, gloves, apron, eye protection, and fume extraction or respiratory protection in enclosed spaces.</li>\n    <li><strong>Control heat input</strong> â especially on stainless and aluminium; keep interpass temperature low and avoid excessive weave.</li>\n    <li><strong>Clean between passes</strong> â chip slag, brush, and inspect before the next pass to prevent inclusions and lack of fusion.</li>\n    <li><strong>Inspect and document</strong> â visual check for undercut, porosity, and cracks; record parameters and welder ID for traceability.</li>\n    <li><strong>Maintain equipment</strong> â check leads, earth clamp, torch consumables, and gas hoses daily; replace worn parts before they cause defects.</li>\n    <li><strong>Price for quality, not just speed</strong> â factor in rework risk, consumables, and certification requirements when quoting jobs.</li>\n  </ul>\n\n  <h3>Further Reading</h3>\n  <ul>\n    <li><a href=\"https://www.aws.org/\" target=\"_blank\" rel=\"noopener\">American Welding Society (AWS)</a> â standards, certification, and technical resources.</li>\n    <li><a href=\"https://www.lincolnelectric.com/en/Education/Pages/welding-how-tos.aspx\" target=\"_blank\" rel=\"noopener\">Lincoln Electric â Welding How-To Guides</a> â free practical guides for SMAW, GMAW, GTAW, and pipe welding.</li>\n    <li><a href=\"https://www.esab.com/global/en/support/documentation.cfm\" target=\"_blank\" rel=\"noopener\">ESAB Welding Handbook and Documentation</a> â downloadable handbooks and consumable data.</li>\n    <li><a href=\"https://www.osha.gov/welding-cutting-brazing\" target=\"_blank\" rel=\"noopener\">OSHA â Welding, Cutting, and Brazing Safety</a> â free guidance on ventilation, PPE, and fume control.</li>\n    <li><a href=\"https://www.twi-global.com/technical-knowledge/job-knowledge\" target=\"_blank\" rel=\"noopener\">TWI â Job Knowledge for Welders</a> â free technical articles on processes, defects, and inspection.</li>\n  </ul>\n\n  <p><strong>Business takeaway:</strong> Advanced welding technique is an investment in market access. Welders who can work vertical, overhead, pipe, aluminium, and stainless â and who document quality â can bid for higher-value work in construction, mining, food processing, and energy. Pair technical skill with safety discipline and equipment maintenance, and your workshop becomes a reliable supplier rather than a commodity competitor.</p>\n</section>"
    }
  ],
  "quiz": [
    {
      "q": "What is the recommended amperage range for vertical-up welding with 3.2mm 6011 electrodes?",
      "options": [
        "A) 50-70 amps",
        "B) 90-110 amps",
        "C) 120-140 amps",
        "D) 150-170 amps"
      ],
      "answer": "B",
      "explanation": "Vertical-up welding requires higher amperage to ensure penetration, typically 90-110 amps for 3.2mm 6011."
    },
    {
      "q": "Why is a short arc important in overhead welding?",
      "options": [
        "A) To increase travel speed",
        "B) To prevent gravity from pulling the molten metal down",
        "C) To reduce amperage",
        "D) To make the weld look better"
      ],
      "answer": "B",
      "explanation": "A short arc helps control the molten puddle and prevents it from sagging due to gravity."
    },
    {
      "q": "What electrode is commonly used for the root pass in pipe welding?",
      "options": [
        "A) 7018",
        "B) 6010",
        "C) 6013",
        "D) 7024"
      ],
      "answer": "B",
      "explanation": "6010 is preferred for root passes because it provides deep penetration and can handle gaps."
    },
    {
      "q": "What is the recommended root gap for a 6-inch pipe with 6mm wall thickness?",
      "options": [
        "A) 0.5-1mm",
        "B) 1.5-2mm",
        "C) 3-4mm",
        "D) 5-6mm"
      ],
      "answer": "B",
      "explanation": "A root gap of 1.5-2mm allows for proper penetration without burn-through."
    },
    {
      "q": "In pipe welding, what does the 5G position refer to?",
      "options": [
        "A) Flat",
        "B) Horizontal fixed",
        "C) Vertical",
        "D) Overhead"
      ],
      "answer": "B",
      "explanation": "5G is a horizontal fixed pipe position where the pipe is horizontal and not rotated."
    },
    {
      "q": "What type of current is used for TIG welding aluminum?",
      "options": [
        "A) DCEN",
        "B) DCEP",
        "C) AC",
        "D) DC with high frequency"
      ],
      "answer": "C",
      "explanation": "AC is used because it provides both cleaning action and penetration for aluminum."
    },
    {
      "q": "Which filler rod is commonly used for welding 3mm aluminum?",
      "options": [
        "A) 4043",
        "B) 308L",
        "C) 7018",
        "D) 6010"
      ],
      "answer": "A",
      "explanation": "4043 is a general-purpose aluminum filler rod suitable for many applications."
    },
    {
      "q": "Why should you use a dedicated stainless steel brush for aluminum?",
      "options": [
        "A) To avoid contamination",
        "B) To make the weld shiny",
        "C) To increase amperage",
        "D) To reduce gas flow"
      ],
      "answer": "A",
      "explanation": "A dedicated brush prevents cross-contamination from steel particles that can cause porosity."
    },
    {
      "q": "What is the recommended argon gas flow rate for TIG welding aluminum?",
      "options": [
        "A) 2-4 L/min",
        "B) 5-7 L/min",
        "C) 10-12 L/min",
        "D) 15-20 L/min"
      ],
      "answer": "C",
      "explanation": "10-12 L/min provides good coverage without turbulence."
    },
    {
      "q": "What color should a properly welded stainless steel TIG weld be?",
      "options": [
        "A) Blue",
        "B) Black",
        "C) Silver or light straw",
        "D) Gray"
      ],
      "answer": "C",
      "explanation": "Silver or light straw indicates good heat control; blue or black means overheating."
    },
    {
      "q": "Which tungsten electrode is commonly used for stainless steel TIG welding?",
      "options": [
        "A) Pure tungsten (green)",
        "B) 2% thoriated (red)",
        "C) Zirconiated (white)",
        "D) Lanthanated (gold)"
      ],
      "answer": "B",
      "explanation": "2% thoriated tungsten is widely used for DCEN welding of stainless steel."
    },
    {
      "q": "What is the purpose of passivation after welding stainless steel?",
      "options": [
        "A) To clean the weld",
        "B) To restore corrosion resistance",
        "C) To increase strength",
        "D) To reduce distortion"
      ],
      "answer": "B",
      "explanation": "Passivation removes contaminants and restores the chromium oxide layer."
    },
    {
      "q": "What is the recommended amperage for TIG welding 3mm stainless steel?",
      "options": [
        "A) 40-60 amps",
        "B) 90-120 amps",
        "C) 130-150 amps",
        "D) 160-180 amps"
      ],
      "answer": "B",
      "explanation": "90-120 amps is typical for 3mm stainless steel to achieve proper penetration."
    },
    {
      "q": "In multi-pass welding, why should you clean between passes?",
      "options": [
        "A) To prevent slag inclusions",
        "B) To make the weld look better",
        "C) To increase amperage",
        "D) To reduce heat input"
      ],
      "answer": "A",
      "explanation": "Cleaning removes slag and oxides that can cause defects in subsequent passes."
    },
    {
      "q": "What is a common weave width for a 3.2mm electrode in multi-pass welding?",
      "options": [
        "A) 2-4mm",
        "B) 6-10mm",
        "C) 12-15mm",
        "D) 16-20mm"
      ],
      "answer": "B",
      "explanation": "A weave of 6-10mm is typical for 3.2mm electrodes to ensure proper fusion."
    },
    {
      "q": "Which electrode is used for the root pass in a multi-pass V-groove weld on 10mm steel?",
      "options": [
        "A) 6010",
        "B) 7018",
        "C) 6013",
        "D) 7024"
      ],
      "answer": "A",
      "explanation": "6010 is used for root passes due to its deep penetration and ability to handle gaps."
    },
    {
      "q": "What is the purpose of a back-step technique in multi-pass welding?",
      "options": [
        "A) To increase travel speed",
        "B) To control distortion",
        "C) To reduce amperage",
        "D) To improve appearance"
      ],
      "answer": "B",
      "explanation": "Back-stepping helps distribute heat more evenly and reduces distortion."
    },
    {
      "q": "How can you identify carbon steel using a grinder spark test?",
      "options": [
        "A) Long orange sparks",
        "B) Short red sparks",
        "C) No sparks",
        "D) White sparks"
      ],
      "answer": "A",
      "explanation": "Carbon steel produces long orange sparks, while stainless produces short red sparks and aluminum no sparks."
    },
    {
      "q": "What should you do before welding a crack in a metal part?",
      "options": [
        "A) Weld over it directly",
        "B) Grind a V-groove along the crack",
        "C) Heat the part with a torch",
        "D) Drill a hole at the center"
      ],
      "answer": "B",
      "explanation": "Grinding a V-groove ensures full penetration and a sound repair."
    },
    {
      "q": "What type of electrode is used for repairing cast iron?",
      "options": [
        "A) 6010",
        "B) 7018",
        "C) Nickel rod",
        "D) 308L"
      ],
      "answer": "C",
      "explanation": "Nickel rods are used for cast iron because they are ductile and reduce cracking."
    },
    {
      "q": "Why should you preheat cast iron before welding?",
      "options": [
        "A) To increase amperage",
        "B) To reduce cracking",
        "C) To make it easier to weld",
        "D) To clean the surface"
      ],
      "answer": "B",
      "explanation": "Preheating reduces thermal stress and prevents cracking in cast iron."
    },
    {
      "q": "What is the recommended storage condition for 7018 electrodes?",
      "options": [
        "A) In a dry place",
        "B) In a rod oven at 120Â°C",
        "C) In water",
        "D) In a freezer"
      ],
      "answer": "B",
      "explanation": "7018 electrodes must be kept dry to prevent moisture absorption, which causes porosity."
    },
    {
      "q": "What should you check on your welder during maintenance?",
      "options": [
        "A) Liner and contact tips",
        "B) Paint color",
        "C) Handle length",
        "D) Brand name"
      ],
      "answer": "A",
      "explanation": "Cleaning the liner and replacing contact tips ensure proper wire feed and weld quality."
    },
    {
      "q": "What is the first step in a welding repair?",
      "options": [
        "A) Weld immediately",
        "B) Identify the base metal",
        "C) Increase amperage",
        "D) Apply anti-spatter"
      ],
      "answer": "B",
      "explanation": "Identifying the base metal determines the correct welding process and filler metal."
    },
    {
      "q": "What is the purpose of drilling a hole at the ends of a crack before welding?",
      "options": [
        "A) To stop the crack from spreading",
        "B) To allow gas to escape",
        "C) To make the crack wider",
        "D) To reduce heat input"
      ],
      "answer": "A",
      "explanation": "Drilling holes at the crack ends relieves stress and prevents further propagation."
    },
    {
      "q": "In vertical welding, what is the main advantage of uphill welding?",
      "options": [
        "A) Faster travel speed",
        "B) Deeper penetration",
        "C) Less heat input",
        "D) Better appearance"
      ],
      "answer": "B",
      "explanation": "Uphill welding provides deeper penetration, making it suitable for thick steel."
    },
    {
      "q": "What is the recommended electrode angle for vertical-up welding?",
      "options": [
        "A) 0 degrees (straight)",
        "B) 5-15 degrees upward",
        "C) 30-45 degrees upward",
        "D) 90 degrees"
      ],
      "answer": "B",
      "explanation": "A slight upward angle of 5-15 degrees helps control the puddle and penetration."
    },
    {
      "q": "What is the purpose of a gas lens in TIG welding?",
      "options": [
        "A) To increase gas flow",
        "B) To provide better gas coverage",
        "C) To reduce amperage",
        "D) To make the arc louder"
      ],
      "answer": "B",
      "explanation": "A gas lens creates a more laminar gas flow for better shielding."
    },
    {
      "q": "What is the recommended AC balance setting for TIG welding aluminum?",
      "options": [
        "A) 30% penetration",
        "B) 50% penetration",
        "C) 70% penetration",
        "D) 100% penetration"
      ],
      "answer": "C",
      "explanation": "70% penetration (or 30% cleaning) provides a good balance for most aluminum welding."
    },
    {
      "q": "What is the main cause of a dull gray aluminum TIG weld?",
      "options": [
        "A) Too little heat",
        "B) Too much heat or dirty metal",
        "C) Too much gas flow",
        "D) Wrong filler rod"
      ],
      "answer": "B",
      "explanation": "A dull gray weld indicates overheating or contamination, requiring cleaning and lower amps."
    }
  ],
  "videos": [
    {
      "title": "Vertical and overhead stick welding techniques",
      "query": "vertical and overhead stick welding techniques"
    },
    {
      "title": "Pipe welding 6G root pass 6010",
      "query": "pipe welding 6G root pass 6010"
    },
    {
      "title": "TIG welding aluminum for beginners",
      "query": "TIG welding aluminum for beginners"
    }
  ]
}
