Repository: rAsAfrica1/rise-africa-skills

File: deep_courses/welding-fundamentals/module-12.json
{
  "course": "Welding Fundamentals",
  "module_number": 12,
  "module_title": "Fabrication Projects and Career Preparation",
  "lessons": [
    {
      "title": "Project Planning and Material List",
      "body": "Before you strike an arc, you need a plan. For a small fabrication project like a steel gate, a simple table, or a charcoal stove, start by sketching the item with dimensions. Use a pencil and paperâno fancy software needed. For example, a standard gate might be 1.2 meters wide and 2 meters high. Break the project into parts: frame, bars, hinges, and latch. List each piece with its length, width, and thickness. For a gate frame, you might need 2 pieces of 40x40mm square tubing at 2m, 2 pieces at 1.2m, and 10 bars of 12mm round bar at 1.8m. Calculate total material: for square tubing, add up all lengths (2+2+1.2+1.2=6.4m) and add 10% for waste, so buy 7m. For round bar, 10 x 1.8m = 18m, buy 20m. Also list consumables: welding rods (3.2mm E6013 for general work), grinding discs, cutting discs, and paint. Check your stockâdo you have enough? If not, visit your local hardware or steel supplier. In many African markets, you can buy steel by the length or full 6m bars. Ask for a discount when buying in bulk. Also plan your time: cutting (1 hour), fit-up (1 hour), welding (2 hours), finishing (1 hour). Total about 5 hours. Write this down. A good plan saves you from running out of material halfway or wasting money on extra. Always measure twice and cut once. If youâre building for a customer, confirm the design and get a deposit for materials. This prevents loss. Remember, a clear material list is your roadmap to a successful project."
    },
    {
      "title": "Cutting and Fit-Up for a Project",
      "body": "Cutting and fit-up are where accuracy begins. For cutting steel, you can use a hacksaw for small pieces, but for efficiency, use an angle grinder with a cutting disc (1mm thick for clean cuts) or a chop saw. Always wear safety glasses, gloves, and ear protection. Mark your cuts with a soapstone or marker and a try square. For a 40x40mm square tube, measure from the end and draw a line all around using a square. Clamp the tube securely before cutting. When using an angle grinder, let the tool do the workâdonât force it. For round bars, a hacksaw works fine, but a grinder is faster. After cutting, remove burrs with a grinding disc. Now fit-up: arrange the pieces on a flat surface, like a welding table or concrete floor. Use magnetic squares or clamps to hold 90-degree corners. Check diagonalsâfor a rectangular frame, measure corner to corner; both diagonals must be equal. Tack weld at corners, then recheck. For a gate, ensure the frame is square before welding fully. If youâre welding thin material, use a lower amperage (e.g., 70-90 amps for 2mm steel) to avoid burn-through. For thicker steel (5mm+), use 100-130 amps. Tack welds should be smallâabout 10mm long. After tacking, adjust if needed. Fit-up gaps should be minimal; if thereâs a gap, fill it with a small piece of metal or adjust your cut. A good fit-up means less welding and a stronger joint. Take your timeârushing here leads to a twisted project. Use a tape measure and square constantly. In Africa, where materials can be uneven, check for straightness. If a tube is bent, straighten it with a hammer or replace it. Fit-up is the foundation; get it right."
    },
    {
      "title": "Welding a Small Fabrication Project",
      "body": "Now you weld. For a small project like a gate, start with tack welds at all joints. Use a 3.2mm E6013 electrode at 90-110 amps for 3mm steel. Hold the electrode at a 70-80 degree angle, dragging it along the joint. For a butt joint, use a slight back-and-forth motion to fill the gap. For T-joints, aim the arc at the corner where the two pieces meet. Keep a consistent travel speedâtoo fast gives a thin, weak weld; too slow burns through. Listen to the sound: a steady crackling like frying bacon means good settings. If it sounds like a loud hum, increase amps. Weld in short runs, about 50-75mm, then stop and let it cool slightly to prevent distortion. For a gate frame, weld the corners first, then the bars. Use a chipping hammer to remove slag after each weld, then brush with a wire brush. Inspect your welds: they should be smooth, with even ripples, and no undercut or holes. If you see holes (porosity), grind out and re-weld. For round bars, weld both sides if possible. If youâre building a charcoal stove, weld the firebox seams completely to prevent leaks. Practice on scrap first. In many African workshops, youâll use a stick welder (SMAW) because itâs affordable and works off generator or mains. If you have a MIG welder, use 0.8mm wire and 75/25 argon-CO2 gas, but stick is more common. Remember to weld in a well-ventilated areaâfumes are dangerous. After welding, let the project cool naturally. Donât quench in water unless you need to prevent warping on thin metal. A good weld is strong and neat; itâs your signature. Take pride in each bead."
    },
    {
      "title": "Finishing and Cleanup",
      "body": "Finishing makes your project look professional and last longer. After welding, remove all slag, spatter, and sharp edges. Use a chipping hammer and wire brush first, then a grinding disc (4.5 inch, 60 grit) to smooth welds. For a gate or table, grind welds flush if the design calls for it, but donât over-grindâyouâll weaken the joint. Next, clean the metal with a rag and degreaser (or acetone) to remove oil and dirt. Then apply a primer. In Africa, red oxide primer is common and affordable. Brush or spray a thin, even coat. Let it dry for 2-4 hours. Then apply topcoat: enamel paint or hammered finish. For outdoor projects, use a rust-inhibiting paint. Two coats are better than one. If youâre building a charcoal stove, use high-temperature paint (black heat-resistant) on the firebox. For a gate, you might add decorative elements like scrolls or paint it black with gold accents. After painting, check for missed spots. Clean your workspace: sweep up metal shavings, put tools away, and dispose of waste properly. Sharpen your chipping hammer and replace worn grinding discs. A clean shop is a safe shop. Finally, inspect the finished project: open and close the gate, check for wobbles, ensure hinges move freely. If youâre delivering to a customer, wrap it in a blanket or cardboard to prevent scratches during transport. A good finish turns a rough fabrication into a marketable product. It shows you care about quality, which builds your reputation."
    },
    {
      "title": "Portfolio and Work Sample Development",
      "body": "Your portfolio is your proof of skill. As a welder, you need to show what you can do. Start by photographing every project you completeâeven practice pieces. Use a smartphone; take clear photos from multiple angles: front, side, close-up of welds, and the finished product in use. If you donât have a phone, borrow one or ask a friend. Print the best photos (6x4 inch) and put them in a simple folder or album. Label each with the project name, date, and materials used. For example: âSteel Gate, 1.2m x 2m, made from 40x40mm square tubing and 12mm round bar, welded with E6013 rods.â Also keep a logbook of your work: list projects, hours spent, and any challenges. If you can, keep small samples: a T-joint, a butt weld, a corner joint. Clean them, paint them, and mount them on a board. This shows your bead consistency. For job applications, create a one-page resume highlighting your skills: SMAW, cutting, grinding, fit-up, blueprint reading. Include your portfolio photos. If you have a certificate, attach a copy. In Africa, many employers want to see you weld before hiring. So practice a test piece: a 6mm plate with a butt weld, a T-joint, and a lap joint. Weld them, then show them. You can also make a short video (1-2 minutes) of you welding and finishing a project. Upload to WhatsApp or YouTube if you have data. Share the link on job applications. Your portfolio is your handshakeâit speaks for you when youâre not there. Keep it updated. Even if youâre self-employed, a portfolio helps you get customers. Show it to potential clients. A strong portfolio can double your income because people trust what they can see."
    },
    {
      "title": "Certification, Job Search, and Career Pathways",
      "body": "Certification proves your skills to employers and customers. In many African countries, you can get tested by a national vocational training authority, like NITA in Kenya, or similar bodies in Nigeria, South Africa, or Ghana. Look for a local welding test center. The test usually involves welding a butt joint, T-joint, and a pipe joint (if youâre going for pipe welding). Youâll be graded on bead appearance, penetration, and defects. Passing gives you a certificateâoften a Level 1, 2, or 3. Level 3 is the highest and can lead to better pay. The cost varies: in Kenya, NITA Grade 3 test might cost around 5,000 KES. Save up for it. While certified, you can also get experience through apprenticeships. Ask a local workshop if you can work as a helper. After 1-2 years, you can apply for jobs. Where to look: construction sites, welding shops, factories, and mines. In Africa, the mining and construction sectors are booming. For example, in South Africa, welders are needed in the platinum mines. In Nigeria, oil and gas companies hire pipe welders. You can also start your own businessâmake and sell gates, windows, beds, and stoves. Advertise on social media, WhatsApp groups, and local notice boards. Set fair prices: calculate material cost + labor (e.g., 30% of material cost) + profit. For a gate, if materials cost 10,000 KES, charge 15,000 KES. Reinvest in better tools: a MIG welder, a plasma cutter, or a generator. Career pathways: you can become a welding inspector, a welding instructor, or a fabrication business owner. Some welders move to offshore rigs or overseas jobs. Keep learning: take advanced courses in TIG, MIG, or pipe welding. Your career is in your handsâweld, learn, and grow."
    },
    {
      "title": "Practical Reference",
      "body": "<section>\n  <h2>Practical Reference: Fabrication Projects and Career Preparation</h2>\n\n  <p>This module moves welding from practice beads to money-making work. In African markets â from Suame Magazine in Kumasi to Kariakoo in Dar es Salaam, from Nnewi to Nairobi's Kamukunji â the welder who can quote a job, buy the right steel, cut and fit accurately, finish cleanly, and show a portfolio wins the contract. This Practical Reference consolidates the six lessons into one working document you can keep in the workshop, print for apprentices, or use to price your next gate, trolley, stand, or trailer.</p>\n\n  <p>Business first: every technical decision below has a cost, a price, and a client expectation attached to it. A fabrication shop survives on repeat customers and referral, not on one-off jobs. Treat planning, fit-up, finish, and documentation as commercial activities â because they are.</p>\n\n  <figure>\n    <svg viewBox=\"0 0 760 360\" role=\"img\" aria-labelledby=\"figTitle figDesc\" xmlns=\"http://www.w3.org/2000/svg\">\n      <title id=\"figTitle\">SMAW welding circuit with electrode holder, workpiece, earth clamp and power source</title>\n      <desc id=\"figDesc\">Diagram of a shielded metal arc welding circuit showing the welding power source, electrode holder and electrode, workpiece, work lead and earth clamp, and the arc between electrode tip and metal.</desc>\n      <rect x=\"0\" y=\"0\" width=\"760\" height=\"360\" fill=\"#ffffff\"/>\n      <rect x=\"40\" y=\"130\" width=\"150\" height=\"100\" rx=\"10\" fill=\"#e8eef7\" stroke=\"#1f3a5f\" stroke-width=\"3\"/>\n      <text x=\"115\" y=\"170\" text-anchor=\"middle\" font-family=\"sans-serif\" font-size=\"14\" fill=\"#1f3a5f\">WELDING</text>\n      <text x=\"115\" y=\"190\" text-anchor=\"middle\" font-family=\"sans-serif\" font-size=\"14\" fill=\"#1f3a5f\">POWER</text>\n      <text x=\"115\" y=\"210\" text-anchor=\"middle\" font-family=\"sans-serif\" font-size=\"14\" fill=\"#1f3a5f\">SOURCE</text>\n\n      <line x1=\"190\" y1=\"155\" x2=\"330\" y2=\"90\" stroke=\"#c0392b\" stroke-width=\"4\"/>\n      <line x1=\"190\" y1=\"205\" x2=\"330\" y2=\"270\" stroke=\"#2c3e50\" stroke-width=\"4\"/>\n\n      <rect x=\"330\" y=\"60\" width=\"70\" height=\"60\" rx=\"6\" fill=\"#fdf3d8\" stroke=\"#c0392b\" stroke-width=\"3\"/>\n      <text x=\"365\" y=\"95\" text-anchor=\"middle\" font-family=\"sans-serif\" font-size=\"12\" fill=\"#7a4a00\">HOLDER</text>\n\n      <line x1=\"365\" y1=\"120\" x2=\"365\" y2=\"180\" stroke=\"#8e44ad\" stroke-width=\"5\"/>\n      <text x=\"400\" y=\"150\" font-family=\"sans-serif\" font-size=\"12\" fill=\"#8e44ad\">Electrode</text>\n\n      <line x1=\"365\" y1=\"185\" x2=\"365\" y2=\"215\" stroke=\"#f39c12\" stroke-width=\"4\" stroke-dasharray=\"6 4\"/>\n      <text x=\"385\" y=\"205\" font-family=\"sans-serif\" font-size=\"12\" fill=\"#b9770e\">Arc</text>\n\n      <rect x=\"300\" y=\"220\" width=\"220\" height=\"40\" fill=\"#bdc3c7\" stroke=\"#2c3e50\" stroke-width=\"3\"/>\n      <text x=\"410\" y=\"245\" text-anchor=\"middle\" font-family=\"sans-serif\" font-size=\"13\" fill=\"#2c3e50\">WORKPIECE (steel)</text>\n\n      <rect x=\"560\" y=\"215\" width=\"90\" height=\"50\" rx=\"6\" fill=\"#e8eef7\" stroke=\"#2c3e50\" stroke-width=\"3\"/>\n      <text x=\"605\" y=\"238\" text-anchor=\"middle\" font-family=\"sans-serif\" font-size=\"11\" fill=\"#2c3e50\">EARTH</text>\n      <text x=\"605\" y=\"253\" text-anchor=\"middle\" font-family=\"sans-serif\" font-size=\"11\" fill=\"#2c3e50\">CLAMP</text>\n\n      <line x1=\"330\" y1=\"270\" x2=\"560\" y2=\"240\" stroke=\"#2c3e50\" stroke-width=\"4\"/>\n      <text x=\"430\" y=\"290\" font-family=\"sans-serif\" font-size=\"12\" fill=\"#2c3e50\">Work lead (return)</text>\n    </svg>\n    <figcaption>Welding circuit for shielded metal arc welding (SMAW): power source, electrode holder, electrode, arc, workpiece and earth clamp. Adapted from Lincoln Electric, <em>Welding Safety and Fundamentals</em> (free educational resources, lincolnelectric.com), and ESAB, <em>Welding Handbook</em> (esab.com).</figcaption>\n  </figure>\n\n  <h3>1. Project Planning and Material List</h3>\n  <p>Every profitable job starts with a drawing, a take-off, and a written quote. Measure the client's site, sketch the item to scale, then list every member with length, section, and quantity. Add 5â10% wastage for cutting and offcuts. In many African markets steel is sold by length or by weight, so convert your list into what the supplier actually sells.</p>\n  <p>Cost the job in three buckets: material, labour, and overhead (gas, electricity, grinding discs, transport, consumables). Then add margin. A common mistake is quoting only material plus a small labour charge â this hides the true cost of disc wear, electrode consumption, and transport.</p>\n\n  <table>\n    <caption>Table 1: Example material take-off for a 3 m Ã 1.2 m steel gate (indicative, adjust to local prices)</caption>\n    <thead>\n      <tr><th>Item</th><th>Section</th><th>Length (m)</th><th>Qty</th><th>Notes</th></tr>\n    </thead>\n    <tbody>\n      <tr><td>Top &amp; bottom rails</td><td>40Ã40Ã3 mm SHS</td><td>3.0</td><td>2</td><td>Main frame</td></tr>\n      <tr><td>Stiles (sides)</td><td>40Ã40Ã3 mm SHS</td><td>1.2</td><td>2</td><td>Vertical frame</td></tr>\n      <tr><td>Infills</td><td>20Ã20Ã2 mm SHS</td><td>1.2</td><td>12</td><td>Vertical bars</td></tr>\n      <tr><td>Hinges</td><td>Heavy barrel</td><td>â</td><td>2</td><td>Weld-on</td></tr>\n      <tr><td>Lock box</td><td>Mild steel plate</td><td>â</td><td>1</td><td>3 mm plate</td></tr>\n      <tr><td>Electrodes</td><td>E6013 Ã2.5/3.2</td><td>â</td><td>1 pack</td><td>Consumable</td></tr>\n    </tbody>\n  </table>\n  <p><em>Source: Adapted from Lincoln Electric, <strong>Welding Guide and Project Resources</strong> (lincolnelectric.com), and ESAB <strong>Welding Handbook</strong> (esab.com). Prices and sections vary by country â always confirm with your local steel merchant.</em></p>\n\n  <h3>2. Cutting and Fit-Up</h3>\n  <p>Cutting accuracy determines fit-up, and fit-up determines weld quality. Use a square, a chalk line, and a cutting jig wherever possible. For thin sections, a 115 mm angle grinder with a 1 mm cut-off disc is fast and cheap; for heavy sections, use a chop saw or oxy-fuel cutting. Always deburr and remove mill scale and rust at least 25 mm back from the joint.</p>\n  <p>Fit-up rules that save rework:</p>\n  <ul>\n    <li>Check diagonals before tacking â equal diagonals mean a square frame.</li>\n    <li>Tack in the order: corners first, then mid-spans, to control distortion.</li>\n    <li>Leave a root gap of 1.5â2.5 mm on butt joints for full penetration on thicker material.</li>\n    <li>Clamp or use a strong-back to hold alignment while tacking.</li>\n  </ul>\n\n  <h3>3. Welding a Small Fabrication Project</h3>\n  <p>For a typical gate, trolley, or stand, E6013 (rutile) electrodes are the practical choice on small AC or DC machines common in African workshops. Set current according to electrode diameter: roughly 70â110 A for Ã2.5 mm and 100â150 A for Ã3.2 mm. Travel angle 10â15Â° drag, short arc, consistent travel speed.</p>\n  <p>Weld sequence matters. Weld opposite sides alternately to balance heat input and reduce distortion. On thin SHS (2 mm wall), use lower current, faster travel, and short stringer beads rather than weaves. Clean each pass before the next â slag inclusions are the most common defect in small-shop work.</p>\n\n  <div style=\"border:3px solid #c0392b; background:#fdecea; padding:14px 16px; margin:18px 0; border-radius:6px;\">\n    <strong style=\"color:#c0392b;\">â  SAFETY WARNING â READ BEFORE YOU STRIKE AN ARC</strong>\n    <p style=\"margin:8px 0 0 0;\">Arc welding produces ultraviolet and infrared radiation that can permanently damage eyes and burn skin. Always wear a properly shaded welding helmet (shade 10â13 for SMAW), leather gloves, apron, and closed leather boots. Never weld in a confined space without ventilation â welding fumes cause metal fume fever and long-term lung damage. Keep a dry chemical or COâ fire extinguisher within reach, and never weld near fuel, paint thinners, or gas cylinders. In shared workshops, erect screens to protect others from arc flash. Ensure your machine is correctly earthed and cables are undamaged before every session.</p>\n  </div>\n\n  <h3>4. Finishing and Cleanup</h3>\n  <p>Finishing is what the client sees and touches. Chip slag, wire-brush, grind spatter and sharp edges, then inspect. A finished gate should have no undercut, no porosity, and no sharp burrs. Apply a primer within hours of cleaning to prevent flash rust â especially in humid coastal cities like Mombasa, Lagos, or Dar es Salaam.</p>\n  <p>Cleanup is also commercial: a tidy workshop, correctly stored electrodes (dry, off the floor), and a clean client site build trust and referral. Charge for finishing in your quote â it is real labour, not a free extra.</p>\n\n  <h3>5. Portfolio and Work Sample Development</h3>\n  <p>Photograph every completed job: wide shot, close-up of welds, and a shot with the client (with permission). Keep a simple portfolio â printed or on a phone â with the item, materials, time taken, and price range. This is your sales tool when bidding for school gates, market stalls, hospital trolleys, or NGO contracts.</p>\n  <p>For formal assessment, keep work samples: a T-joint, a butt joint, a corner joint, and a finished small item. Label each with date, process, electrode, and current used. These samples support certification applications and job interviews.</p>\n\n  <h3>6. Certification, Job Search, and Career Pathways</h3>\n  <p>Formal certification â such as national trade tests, TVET certificates, or international schemes like AWS or CSWIP â raises your rate and opens doors to construction, mining, oil and gas, and fabrication companies. In many African countries, the national TVET authority (for example NITA in Kenya, NABTEB in Nigeria, or the relevant sector skills body) issues trade certificates. Check with your local TVET office for the current pathway.</p>\n\n  <table>\n    <caption>Table 2: Career pathways and typical progression for a trained welder in African markets</caption>\n    <thead>\n      <tr><th>Pathway</th><th>Entry route</th><th>Typical progression</th><th>Business note</th></tr>\n    </thead>\n    <tbody>\n      <tr><td>Workshop fabricator</td><td>Apprenticeship + trade test</td><td>Helper â Welder â Foreman â Shop owner</td><td>Build repeat clients; quote per job</td></tr>\n      <tr><td>Construction / site welding</td><td>Trade certificate + safety card</td><td>Site welder â Pipe welder â Supervisor</td><td>Contract-based; travel required</td></tr>\n      <tr><td>Mining &amp; heavy industry</td><td>Certified welder + medical</td><td>Maintenance welder â Specialist â Trainer</td><td>Higher pay; strict safety standards</td></tr>\n      <tr><td>Self-employed / SME</td><td>Skills + small capital</td><td>Owner-operator â Employer of apprentices</td><td>Diversify: gates, trolleys, repairs</td></tr>\n      <tr><td>Training / instruction</td><td>Certification + experience</td><td>Instructor â TVET assessor</td><td>Stable income; builds reputation</td></tr>\n    </tbody>\n  </table>\n  <p><em>Source: Compiled from ILO <strong>Skills for Employment</strong> resources (ilo.org), UNESCO-UNEVOC TVET country profiles (unevoc.unesco.org), and national TVET authority publications. Verify current requirements with your country's TVET body.</em></p>\n\n  <h3>Quick Reference Checklist</h3>\n  <ol>\n    <li><strong>Plan before you cut:</strong> drawing, take-off, and written quote approved by the client.</li>\n    <li><strong>Buy right:</strong> confirm section sizes, lengths, and wastage allowance with the steel merchant.</li>\n    <li><strong>Check the machine:</strong> correct current, earthed, undamaged cables, dry electrodes.</li>\n    <li><strong>Wear full PPE:</strong> helmet (shade 10â13), gloves, apron, boots, eye protection for grinding.</li>\n    <li><strong>Cut square, deburr, and clean 25 mm back</strong> from every joint before tacking.</li>\n    <li><strong>Check diagonals and tack in order</strong> to control distortion before full welding.</li>\n    <li><strong>Weld alternately, clean each pass,</strong> and inspect for undercut, porosity, and slag inclusions.</li>\n    <li><strong>Finish, prime, photograph, and file</strong> the job â then follow up with the client for referral.</li>\n  </ol>\n\n  <h3>Further Reading (free official resources)</h3>\n  <ul>\n    <li><a href=\"https://www.lincolnelectric.com/en/Education/Pages/education.aspx\" target=\"_blank\" rel=\"noopener\">Lincoln Electric â Welding Education and Safety Resources</a></li>\n    <li><a href=\"https://www.esab.com/global/en/education/\" target=\"_blank\" rel=\"noopener\">ESAB â Welding Handbook and Knowledge Centre</a></li>\n    <li><a href=\"https://www.ilo.org/global/topics/skills-knowledge-and-employability/lang--en/index.htm\" target=\"_blank\" rel=\"noopener\">ILO â Skills, Knowledge and Employability</a></li>\n    <li><a href=\"https://unevoc.unesco.org/home/\" target=\"_blank\" rel=\"noopener\">UNESCO-UNEVOC â TVET Country Profiles</a></li>\n    <li><a href=\"https://www.osha.gov/welding-cutting-brazing\" target=\"_blank\" rel=\"noopener\">OSHA â Welding, Cutting and Brazing Safety</a></li>\n  </ul>\n\n  <p><strong>Business takeaway:</strong> In African fabrication markets, the welder who plans, quotes accurately, fits well, finishes cleanly, and documents the work will always out-earn the welder who only strikes an arc. Treat every job as a portfolio piece and every client as a future referral.</p>\n</section>"
    }
  ],
  "quiz": [
    {
      "q": "What is the first step in planning a fabrication project?",
      "options": [
        "A) Start welding immediately",
        "B) Sketch the item with dimensions",
        "C) Buy all materials",
        "D) Hire a helper"
      ],
      "answer": "B",
      "explanation": "Sketching with dimensions helps you visualize and plan before buying or cutting."
    },
    {
      "q": "For a gate frame, you need 2 pieces of 40x40mm square tubing at 2m and 2 pieces at 1.2m. How much total length of tubing is needed?",
      "options": [
        "A) 4.4m",
        "B) 6.4m",
        "C) 8.4m",
        "D) 10.4m"
      ],
      "answer": "B",
      "explanation": "2+2+1.2+1.2 = 6.4 meters."
    },
    {
      "q": "Why should you add 10% to your material calculation?",
      "options": [
        "A) For waste and cutting errors",
        "B) To sell extra",
        "C) To make the project heavier",
        "D) For painting"
      ],
      "answer": "A",
      "explanation": "Adding 10% accounts for waste, miscuts, and unexpected errors."
    },
    {
      "q": "Which electrode is commonly used for general welding of mild steel?",
      "options": [
        "A) E6013",
        "B) E7018",
        "C) E308",
        "D) E11018"
      ],
      "answer": "A",
      "explanation": "E6013 is a general-purpose electrode for mild steel, easy to use."
    },
    {
      "q": "What tool is best for cutting square tubing accurately and quickly?",
      "options": [
        "A) Hacksaw",
        "B) Angle grinder with cutting disc",
        "C) Chisel",
        "D) Bolt cutter"
      ],
      "answer": "B",
      "explanation": "An angle grinder with a cutting disc is fast and accurate for metal cutting."
    },
    {
      "q": "When fitting up a rectangular frame, what should you check to ensure it is square?",
      "options": [
        "A) The color",
        "B) The weight",
        "C) The diagonals",
        "D) The paint"
      ],
      "answer": "C",
      "explanation": "Measuring corner-to-corner diagonals ensures the frame is square."
    },
    {
      "q": "What is the recommended amperage for welding 2mm steel with a 3.2mm electrode?",
      "options": [
        "A) 30-50 amps",
        "B) 70-90 amps",
        "C) 120-150 amps",
        "D) 200-250 amps"
      ],
      "answer": "B",
      "explanation": "70-90 amps is suitable for thin steel to avoid burn-through."
    },
    {
      "q": "What should you do after making a tack weld?",
      "options": [
        "A) Weld fully without checking",
        "B) Check alignment and squareness",
        "C) Paint immediately",
        "D) Grind it off"
      ],
      "answer": "B",
      "explanation": "Always check alignment and squareness after tacking before full welding."
    },
    {
      "q": "Which safety gear is essential when cutting with an angle grinder?",
      "options": [
        "A) Sunglasses",
        "B) Safety glasses and gloves",
        "C) Sandals",
        "D) Earplugs only"
      ],
      "answer": "B",
      "explanation": "Safety glasses and gloves protect eyes and hands from sparks and metal shards."
    },
    {
      "q": "What does a steady crackling sound like frying bacon indicate during welding?",
      "options": [
        "A) Amperage too low",
        "B) Amperage too high",
        "C) Correct amperage",
        "D) No gas"
      ],
      "answer": "C",
      "explanation": "A crackling sound means the amperage is set correctly for the electrode."
    },
    {
      "q": "What is the purpose of a chipping hammer?",
      "options": [
        "A) To cut metal",
        "B) To remove slag",
        "C) To measure angles",
        "D) To tighten bolts"
      ],
      "answer": "B",
      "explanation": "A chipping hammer is used to chip away slag after welding."
    },
    {
      "q": "What defect is indicated by holes in a weld?",
      "options": [
        "A) Undercut",
        "B) Porosity",
        "C) Overlap",
        "D) Spatter"
      ],
      "answer": "B",
      "explanation": "Porosity is the presence of gas pockets or holes in the weld."
    },
    {
      "q": "Why should you weld in short runs and let the metal cool?",
      "options": [
        "A) To save electrodes",
        "B) To prevent distortion",
        "C) To make it look pretty",
        "D) To use less electricity"
      ],
      "answer": "B",
      "explanation": "Short runs and cooling help prevent warping and distortion."
    },
    {
      "q": "What is the first step in finishing a welded project?",
      "options": [
        "A) Paint it",
        "B) Remove slag and spatter",
        "C) Sell it",
        "D) Oil it"
      ],
      "answer": "B",
      "explanation": "Cleaning off slag and spatter is the first step before painting."
    },
    {
      "q": "Which primer is commonly used in Africa for metal?",
      "options": [
        "A) Latex primer",
        "B) Red oxide primer",
        "C) Epoxy primer",
        "D) Shellac"
      ],
      "answer": "B",
      "explanation": "Red oxide primer is affordable and widely used for metal in Africa."
    },
    {
      "q": "What type of paint should be used on a charcoal stove firebox?",
      "options": [
        "A) Gloss enamel",
        "B) High-temperature paint",
        "C) Whitewash",
        "D) Varnish"
      ],
      "answer": "B",
      "explanation": "High-temperature paint withstands heat without burning off."
    },
    {
      "q": "Why is it important to clean your workspace after finishing?",
      "options": [
        "A) To look busy",
        "B) For safety and organization",
        "C) To hide mistakes",
        "D) To waste time"
      ],
      "answer": "B",
      "explanation": "A clean workspace reduces accidents and keeps tools in good condition."
    },
    {
      "q": "What should you include in a welding portfolio?",
      "options": [
        "A) Only certificates",
        "B) Photos of projects and a logbook",
        "C) A list of tools",
        "D) Your lunch menu"
      ],
      "answer": "B",
      "explanation": "Photos and a logbook demonstrate your skills and experience."
    },
    {
      "q": "How can you show your weld quality to a potential employer?",
      "options": [
        "A) Tell them you are good",
        "B) Show a test piece you welded",
        "C) Show a picture of someone else's work",
        "D) Promise to learn"
      ],
      "answer": "B",
      "explanation": "A physical test piece proves your actual welding ability."
    },
    {
      "q": "What is a good way to advertise your welding business?",
      "options": [
        "A) Social media and WhatsApp groups",
        "B) Only word of mouth",
        "C) Newspapers",
        "D) TV ads"
      ],
      "answer": "A",
      "explanation": "Social media and WhatsApp are low-cost and widely used in Africa."
    },
    {
      "q": "What does NITA stand for in Kenya?",
      "options": [
        "A) National Industrial Training Authority",
        "B) National Welding Association",
        "C) Nigerian Institute of Technology",
        "D) South African Welding Board"
      ],
      "answer": "A",
      "explanation": "NITA is the National Industrial Training Authority in Kenya, which certifies welders."
    },
    {
      "q": "What is a common welding certification level in many African countries?",
      "options": [
        "A) Level 1, 2, 3",
        "B) Grade A, B, C",
        "C) Class 1, 2, 3",
        "D) Bronze, Silver, Gold"
      ],
      "answer": "A",
      "explanation": "Many vocational systems use Levels 1, 2, and 3 for welding certification."
    },
    {
      "q": "Where can a certified welder find job opportunities in Africa?",
      "options": [
        "A) Construction sites and mines",
        "B) Only in offices",
        "C) Schools",
        "D) Hospitals"
      ],
      "answer": "A",
      "explanation": "Construction and mining are major employers of welders in Africa."
    },
    {
      "q": "How should you price a fabricated gate?",
      "options": [
        "A) Material cost only",
        "B) Material cost + labor + profit",
        "C) Just labor",
        "D) Whatever the customer offers"
      ],
      "answer": "B",
      "explanation": "Price should cover materials, labor, and a profit margin."
    },
    {
      "q": "What is a career pathway for an experienced welder?",
      "options": [
        "A) Welding inspector",
        "B) Truck driver",
        "C) Chef",
        "D) Farmer"
      ],
      "answer": "A",
      "explanation": "Welders can advance to become inspectors, instructors, or business owners."
    },
    {
      "q": "What should you do with your first earnings from welding?",
      "options": [
        "A) Spend all on clothes",
        "B) Reinvest in better tools",
        "C) Gamble",
        "D) Lend to friends"
      ],
      "answer": "B",
      "explanation": "Reinvesting in tools improves your efficiency and income potential."
    },
    {
      "q": "Why is it important to keep learning after certification?",
      "options": [
        "A) To stay competitive and learn new techniques",
        "B) To waste money",
        "C) To show off",
        "D) Not necessary"
      ],
      "answer": "A",
      "explanation": "Continuous learning in TIG, MIG, or pipe welding opens higher-paying opportunities."
    },
    {
      "q": "What is the recommended way to store your welding electrodes?",
      "options": [
        "A) In a dry place",
        "B) In water",
        "C) In a hot oven",
        "D) On the floor"
      ],
      "answer": "A",
      "explanation": "Electrodes must be kept dry to prevent moisture absorption, which causes porosity."
    },
    {
      "q": "What is the purpose of a wire brush in welding?",
      "options": [
        "A) To clean metal before and after welding",
        "B) To cut metal",
        "C) To measure",
        "D) To weld"
      ],
      "answer": "A",
      "explanation": "A wire brush removes rust, dirt, and slag from the weld area."
    },
    {
      "q": "What should you do if you see a defect in your weld?",
      "options": [
        "A) Ignore it",
        "B) Grind it out and re-weld",
        "C) Paint over it",
        "D) Sell it as is"
      ],
      "answer": "B",
      "explanation": "Defects must be removed and re-welded to ensure structural integrity."
    }
  ],
  "videos": [
    {
      "title": "How to weld a steel gate for beginners",
      "query": "how to weld a steel gate for beginners"
    },
    {
      "title": "Stick welding techniques for fabrication",
      "query": "stick welding techniques for fabrication"
    },
    {
      "title": "How to build a welding portfolio and get certified",
      "query": "how to build a welding portfolio and get certified"
    }
  ]
}
